Repository: Tareqawwad/Masterthesis-Final

File: allData.csv (part 1 of 36)
,Institute,Sci_topic,Author,Year,Conf_level,Material,M_Type,MatGroupFKM,Batch,Manufacturer,Prod_Proc,Furn_capa,Deoxid_proc,Ingot_size,Red_ratio,HProc,Form,DorTh,Length,C,Si,Mn,P,S,Ni,Cr,Mo,Cu,Al,V,Nb,N_,Ti,Ca,O,dA,dB,dC,dD,DS,Exp_n,Exp_b,DefType,Proc_name,Microstruct,Tstart,Tend,Vcf,NTemp,Ntime,CTemp,Ctime,THTemp,THtime,THQCr,QmTemp,THTemp2,THtime2,THQCr2,QmTemp2,TTemp,Ttime,TCr,Gm,Gstd,Texture,GrainRatio,Poros,Geometry_type,CS_form,CS_surface,QS_LD,Re_U,Re_U_dev,Rp02,Rp02_dev,Rm,Rm_dev,R_true_fracture,Rtf_dev,AG,AG_dev,A5,A5_dev,Z,Z_dev,A_KerbSchlag,A_KS_dev,HV20,HV20_dev,HardProc,t_eff,t_eff_dev,HV20_core,HV20_core_dev,Rp02_base,Rm_base,AG_base,A5_base,Z_base,Deff,Kt,G0,G0_r,G0_d,A90_Mises,V90_Mises,Kp,Rz,Finish,Finish_speci,SpecF,LD,Prstrain,RS_depth,RS_I,RSII,Sa,N,outcome,fail_loc,defect_type,R_ratio,Nu,Control,Machine,f_test,L_Type,Sd,Sd_unc,k,k_unc,NE,NE_unc,1Ts,1Ts_unc,method,n_spec,n_lvls_frac,n_lvls_inf,Nu_cur,Sa_min,Nm_Sa_min
DaBef113,,,,,,,Verguetungsstahl,Steel,,,,,,,,,,,,0.48,0.29,0.67,0.01,0.03,0.0,0.09,0.0,0.17,,,,,,,,,,,,,,,,,,,,,30.0,,30.0,0.0,840.0,60.0,450.0,30.0,,,,,550.0,90.0,0.0,,,,,,A5-standard specimen,Cylindric,50.25,0,,,540.0,,747.0,,,,,,23.0,,,,,,,,,,,,,,,,,,12.5,3.31,4.68,4.6,0.08,,,,2.5,,,cylinder,0,0,,,,"[150.0, 150.0, 150.0, 150.0, 150.0, 150.0, 150.0, 150.0, 150.0, 150.0, 170.0, 170.0, 170.0, 170.0, 170.0, 170.0, 170.0, 170.0, 170.0, 170.0, 200.0, 200.0, 200.0, 200.0, 200.0, 200.0, 200.0, 200.0, 200.0, 200.0, 250.0, 250.0, 250.0, 250.0, 250.0, 250.0, 250.0, 250.0, 250.0, 250.0, 300.0, 300.0, 300.0, 300.0, 300.0, 300.0, 300.0, 300.0, 300.0, 300.0]","[433000, 654000, 1280000, 4500000, 4500000, 4500000, 4500000, 4500000, 4500000, 4500000, 199000, 203000, 226000, 239000, 2090000, 2090000, 2090000, 2090000, 2090000, 2090000, 102000, 117000, 210000, 235000, 254000, 282000, 290000, 316000, 325000, 413000, 47800, 51300, 70200, 73700, 77400, 81200, 83600, 87400, 93600, 100000, 23600, 24000, 24300, 24700, 26100, 26500, 26500, 29300, 30400, 32000]","['failure', 'failure', 'failure', 'runout', 'runout', 'runout', 'runout', 'runout', 'runout', 'runout', 'failure', 'failure', 'failure', 'failure', 'runout', 'runout', 'runout', 'runout', 'runout', 'runout', 'failure', 'failure', 'failure', 'failure', 'failure', 'failure', 'failure', 'failure', 'failure', 'failure', 'failure', 'failure', 'failure', 'failure', 'failure', 'failure', 'failure', 'failure', 'failure', 'failure', 'failure', 'failure', 'failure', 'failure', 'failure', 'failure', 'failure', 'failure', 'failure', 'failure']","[None, None, None, None, None, None, None, None, None, None, None, None, None, None, None, None, None, None, None, None, None, None, None, None, None, None, None, None, None, None, None, None, None, None, None, None, None, None, None, None, None, None, None, None, None, None, None, None, None, None]","[None, None, None, None, None, None, None, None, None, None, None, None, None, None, None, None, None, None, None, None, None, None, None, None, None, None, None, None, None, None, None, None, None, None, None, None, None, None, None, None, None, None, None, None, None, None, None, None, None, None]",0.0,2090000.0,Force,,20.0,1.0,165.55,5.698,4.398,1.03,420466.0,231215.0,1.258,0.029,4 params,50.0,5.0,2.0,2090000.0,,
DaBef114,,,,,,,Verguetungsstahl,Steel,,,,,,,,,,,,0.48,0.29,0.67,0.01,0.03,0.0,0.09,0.0,0.17,,,,,,,,,,,,,,,,,,,,,30.0,,30.0,0.0,840.0,60.0,450.0,30.0,,,,,550.0,90.0,0.0,,,,,,A5-standard specimen,Cylindric,50.25,0,,,540.0,,747.0,,,,,,23.0,,,,,,,,,,,,,,,,,,12.5,1.49,0.54,0.46,0.08,,,,2.5,,,cylinder,0,0,,,,"[250.0, 250.0, 250.0, 250.0, 250.0, 250.0, 250.0, 250.0, 250.0, 250.0, 300.0, 300.0, 300.0, 300.0, 300.0, 300.0, 300.0, 300.0, 300.0, 300.0, 350.0, 350.0, 350.0, 350.0, 350.0, 350.0, 350.0, 350.0, 350.0, 350.0, 400.0, 400.0, 400.0, 400.0, 400.0, 400.0, 400.0, 400.0, 400.0, 400.0, 450.0, 450.0, 450.0, 450.0, 450.0, 450.0, 450.0, 450.0, 450.0, 450.0]","[2000000, 2000000, 2000000, 2000000, 2000000, 2000000, 2000000, 2000000, 2000000, 2000000, 792000, 1090000, 2300000, 2300000, 2300000, 2300000, 2300000, 2300000, 2300000, 2300000, 98900, 105000, 120000, 125000, 144000, 155000, 160000, 162000, 178000, 197000, 57500, 59800, 61600, 67400, 68500, 71000, 72100, 78000, 87800, 95000, 13000, 15900, 18300, 18300, 18400, 18400, 18500, 18800, 18900, 19300]","['runout', 'runout', 'runout', 'runout', 'runout', 'runout', 'runout', 'runout', 'runout', 'runout', 'failure', 'failure', 'runout', 'runout', 'runout', 'runout', 'runout', 'runout', 'runout', 'runout', 'failure', 'failure', 'failure', 'failure', 'failure', 'failure', 'failure', 'failure', 'failure', 'failure', 'failure', 'failure', 'failure', 'failure', 'failure', 'failure', 'failure', 'failure', 'failure', 'failure', 'failure', 'failure', 'failure', 'failure', 'failure', 'failure', 'failure', 'failure', 'failure', 'failure']","[None, None, None, None, None, None, None, None, None, None, None, None, None, None, None, None, None, None, None, None, None, None, None, None, None, None, None, None, None, None, None, None, None, None, None, None, None, None, None, None, None, None, None, None, None, None, None, None, None, None]","[None, None, None, None, None, None, None, None, None, None, None, None, None, None, None, None, None, None, None, None, None, None, None, None, None, None, None, None, None, None, None, None, None, None, None, None, None, None, None, None, None, None, None, None, None, None, None, None, None, None]",0.0,2000000.0,Force,,20.0,1.0,307.9,23.142,8.758,4.137,541879.0,424096.0,1.082,0.025,4 params,50.0,4.0,2.0,2000000.0,,
DaBef115,,,,,,,Verguetungsstahl,Steel,,,,,,,,,,,,0.48,0.29,0.67,0.01,0.03,0.0,0.09,0.0,0.17,,,,,,,,,,,,,,,,,,,,,30.0,,30.0,0.0,840.0,60.0,450.0,30.0,,,,,550.0,90.0,0.0,,,,,,A5-standard specimen,Cylindric,50.25,0,,,540.0,,747.0,,,,,,23.0,,,,,,,,,,,,,,,,,,12.5,3.31,4.68,4.6,0.08,,,,2.5,,,cylinder,0,0,,,,"[170.0, 170.0, 170.0, 170.0, 170.0, 170.0, 170.0, 170.0, 170.0, 170.0, 192.0, 192.0, 192.0, 192.0, 192.0, 192.0, 192.0, 192.0, 192.0, 192.0, 192.0, 192.0, 192.0, 192.0, 192.0, 192.0, 192.0, 192.0, 192.0, 192.0, 300.0, 300.0, 300.0, 300.0, 300.0, 300.0, 300.0, 300.0, 300.0, 300.0, 500.0, 500.0, 500.0, 500.0, 500.0, 500.0, 500.0, 500.0, 500.0, 500.0]","[2270000, 2270000, 2270000, 2270000, 2270000, 2270000, 2270000, 2270000, 2270000, 2270000, 404000, 439000, 487000, 493000, 604000, 617000, 686000, 702000, 725000, 728000, 771000, 782000, 784000, 793000, 956000, 1029000, 1271000, 1397000, 1757000, 1775000, 119000, 119000, 120000, 121000, 132000, 138000, 141000, 149000, 150000, 162000, 26100, 26100, 26400, 26600, 26700, 26800, 26900, 27000, 27300, 28800]","['runout', 'runout', 'runout', 'runout', 'runout', 'runout', 'runout', 'runout', 'runout', 'runout', 'failure', 'failure', 'failure', 'failure', 'failure', 'failure', 'failure', 'failure', 'failure', 'failure', 'failure', 'failure', 'failure', 'failure', 'failure', 'failure', 'failure', 'failure', 'failure', 'failure', 'failure', 'failure', 'failure', 'failure', 'failure', 'failure', 'failure', 'failure', 'failure', 'failure', 'failure', 'failure', 'failure', 'failure', 'failure', 'failure', 'failure', 'failure', 'failure', 'failure']","[None, None, None, None, None, None, None, None, None, None, None, None, None, None, None, None, None, None, None, None, None, None, None, None, None, None, None, None, None, None, None, None, None, None, None, None, None, None, None, None, None, None, None, None, None, None, None, None, None, None]","[None, None, None, None, None, None, None, None, None, None, None, None, None, None, None, None, None, None, None, None, None, None, None, None, None, None, None, None, None, None, None, None, None, None, None, None, None, None, None, None, None, None, None, None, None, None, None, None, None, None]",-1.0,2270000.0,Force,,20.0,1.0,176.49,5.13,3.587,1.004,1034885.0,544655.0,1.222,0.022,4 params,50.0,3.0,1.0,2270000.0,,
DaBef116,,,,,,,Verguetungsstahl,Steel,,,,,,,,,,,,0.48,0.29,0.67,0.01,0.03,0.0,0.09,0.0,0.17,,,,,,,,,,,,,,,,,,,,,30.0,,30.0,0.0,840.0,60.0,450.0,30.0,,,,,550.0,90.0,0.0,,,,,,A5-standard specimen,Cylindric,50.25,0,,,540.0,,747.0,,,,,,23.0,,,,,,,,,,,,,,,,,,12.5,2.19,1.613,1.53,0.08,,,,2.5,,,cylinder,0,0,,,,"[220.0, 220.0, 220.0, 220.0, 220.0, 230.0, 230.0, 230.0, 230.0, 230.0, 250.0, 250.0, 250.0, 250.0, 250.0, 300.0, 300.0, 300.0, 300.0, 300.0, 400.0, 400.0, 400.0, 400.0, 400.0, 500.0, 500.0, 500.0, 500.0, 500.0]","[2601200, 2601200, 2601200, 2601200, 2601200, 2934000, 2934000, 2934000, 2934000, 2934000, 1173000, 1214000, 1244000, 1323000, 2225000, 270000, 282000, 287000, 402000, 703000, 70800, 83500, 101900, 104500, 110200, 24100, 26300, 27100, 27500, 34400]","['runout', 'runout', 'runout', 'runout', 'runout', 'runout', 'runout', 'runout', 'runout', 'runout', 'failure', 'failure', 'failure', 'failure', 'failure', 'failure', 'failure', 'failure', 'failure', 'failure', 'failure', 'failure', 'failure', 'failure', 'failure', 'failure', 'failure', 'failure', 'failure', 'failure']","[None, None, None, None, None, None, None, None, None, None, None, None, None, None, None, None, None, None, None, None, None, None, None, None, None, None, None, None, None, None]","[None, None, None, None, None, None, None, None, None, None, None, None, None, None, None, None, None, None, None, None, None, None, None, None, None, None, None, None, None, None]",-1.0,2601200.0,Force,,20.0,1.0,240.58,7.346,5.53,1.623,1506582.0,780455.0,1.123,0.026,4 params,30.0,4.0,2.0,2601200.0,,
DaBef117,,,,,,,Verguetungsstahl,Steel,,,,,,,,,,,,0.48,0.29,0.67,0.01,0.03,0.0,0.09,0.0,0.17,,,,,,,,,,,,,,,,,,,,,30.0,,30.0,0.0,840.0,60.0,450.0,30.0,,,,,550.0,90.0,0.0,,,,,,A5-standard specimen,Cylindric,50.25,0,,,540.0,,747.0,,,,,,23.0,,,,,,,,,,,,,,,,,,12.5,1.49,0.54,0.46,0.08,,,,2.5,,,cylinder,0,0,,,,"[320.0, 320.0, 320.0, 320.0, 320.0, 320.0, 320.0, 320.0, 320.0, 320.0, 350.0, 350.0, 350.0, 350.0, 350.0, 350.0, 350.0, 350.0, 350.0, 350.0, 385.0, 385.0, 385.0, 385.0, 385.0, 385.0, 385.0, 385.0, 385.0, 385.0, 385.0, 385.0, 385.0, 385.0, 385.0, 385.0, 385.0, 385.0, 385.0, 385.0, 600.0, 600.0, 600.0, 600.0, 600.0, 600.0, 600.0, 600.0, 600.0, 600.0]","[360000, 367000, 493000, 2000000, 2000000, 2000000, 2000000, 2000000, 2000000, 2000000, 600000, 646000, 782000, 959000, 1122000, 2000000, 2000000, 2000000, 2000000, 2000000, 89000, 98000, 112000, 159000, 173000, 180000, 182000, 196000, 201000, 208000, 210000, 219000, 224000, 228000, 233000, 253000, 254000, 265000, 265000, 290000, 12400, 13400, 15500, 15800, 16200, 17200, 17300, 17300, 17400, 17700]","['failure', 'failure', 'failure', 'runout', 'runout', 'runout', 'runout', 'runout', 'runout', 'runout', 'failure', 'failure', 'failure', 'failure', 'failure', 'runout', 'runout', 'runout', 'runout', 'runout', 'failure', 'failure', 'failure', 'failure', 'failure', 'failure', 'failure', 'failure', 'failure', 'failure', 'failure', 'failure', 'failure', 'failure', 'failure', 'failure', 'failure', 'failure', 'failure', 'failure', 'failure', 'failure', 'failure', 'failure', 'failure', 'failure', 'failure', 'failure', 'failure', 'failure']","[None, None, None, None, None, None, None, None, None, None, None, None, None, None, None, None, None, None, None, None, None, None, None, None, None, None, None, None, None, None, None, None, None, None, None, None, None, None, None, None, None, None, None, None, None, None, None, None, None, None]","[None, None, None, None, None, None, None, None, None, None, None, None, None, None, None, None, None, None, None, None, None, None, None, None, None, None, None, None, None, None, None, None, None, None, None, None, None, None, None, None, None, None, None, None, None, None, None, None, None, None]",-1.0,2000000.0,Force,,20.0,1.0,338.58,10.543,5.933,1.67,466522.0,253685.0,1.191,0.022,4 params,50.0,4.0,2.0,2000000.0,,
DaBef1188,,,,,,,nichtrostender Stahl,Stainless_Steel,,,,,,,,,,,,0.24,0.35,0.47,0.03,0.01,0.61,11.99,0.99,0.0,,,,,,,,,,,,,,,,,,,,,30.0,,30.0,0.0,1050.0,30.0,200.0,30.0,,,,,690.0,90.0,5.0,,,,,,A5-standard specimen,Cylindric,50.25,0,,,711.0,,907,,,,,,16.97,,,,,,,,,,,,,,,,,,5.714,1.0,0.0,0,0,,,,,,,cylinder,0,0,,,,"[470.0, 450.0, 430.0, 410.0, 430.0, 410.0, 390.0, 410.0, 430.0, 410.0, 390.0, 410.0, 430.0, 450.0, 430.0]","[180737, 198006, 674915, 2000000, 382131, 185790, 2000000, 2000000, 276683, 1010478, 2000000, 2000000, 2000000, 453983, 2000000]","['failure', 'failure', 'failure', 'runout', 'failure', 'failure', 'runout', 'runout', 'failure', 'failure', 'runout', 'runout', 'runout', 'failure', 'runout']","[None, None, None, None, None, None, None, None, None, None, None, None, None, None, None]","[None, None, None, None, None, None, None, None, None, None, None, None, None, None, None]",-1.0,2000000.0,Force,,20.0,3.0,419.25,20.112,7.101,4.676,449705.0,240108.0,1.199,0.23,4 params,15.0,4.0,3.0,2000000.0,,
DaBef1189,,,,,,,nichtrostender Stahl,Stainless_Steel,,,,,,,,,,,,0.24,0.35,0.47,0.03,0.01,0.61,11.99,0.99,0.0,,,,,,,,,,,,,,,,,,,,,30.0,,30.0,0.0,1050.0,30.0,200.0,30.0,,,,,690.0,90.0,5.0,,,,,,A5-standard specimen,Cylindric,50.25,0,,,711.0,,907,,,,,,16.97,,,,,,,,,,,,,,,,,,5.714,1.0,0.0,0,0,,,,,,,cylinder,0,0,,,,"[330.0, 340.0, 350.0, 340.0, 330.0, 340.0, 350.0, 340.0, 330.0, 320.0, 330.0, 340.0, 350.0, 340.0, 350.0, 340.0, 330.0]","[2000000, 2000000, 107410, 231031, 2000000, 2000000, 109387, 592967, 620369, 2000000, 2000000, 2000000, 153144, 2000000, 141454, 1552705, 1353206]","['runout', 'runout', 'failure', 'failure', 'runout', 'runout', 'failure', 'failure', 'failure', 'runout', 'runout', 'runout', 'failure', 'runout', 'failure', 'failure', 'failure']","[None, None, None, None, None, None, None, None, None, None, None, None, None, None, None, None, None]","[None, None, None, None, None, None, None, None, None, None, None, None, None, None, None, None, None]",0.0,2000000.0,Force,,20.0,3.0,337.17,15.58,29.4,13.788,505873.0,270568.0,1.06,0.188,4 params,17.0,3.0,3.0,2000000.0,,
DaBef1190,,,,,,,nichtrostender Stahl,Stainless_Steel,,,,,,,,,,,,0.24,0.35,0.47,0.03,0.01,0.61,11.99,0.99,0.0,,,,,,,,,,,,,,,,,,,,,30.0,,30.0,0.0,1050.0,30.0,200.0,30.0,,,,,690.0,90.0,5.0,,,,,,A5-standard specimen,Cylindric,50.25,0,,,711.0,,907,,,,,,16.97,,,,,,,,,,,,,,,,,,5.714,1.0,0.0,0,0,,,,,,,cylinder,0,0,,,,"[197.0, 200.0, 203.0, 207.0, 203.0, 200.0, 197.0, 200.0, 203.0, 207.0, 203.0, 200.0, 197.0, 194.0, 190.0]","[2000000, 2000000, 2000000, 621136, 355936, 410921, 2000000, 2000000, 2000000, 361440, 1284823, 779791, 282849, 824339, 2000000]","['runout', 'runout', 'runout', 'failure', 'failure', 'failure', 'runout', 'runout', 'runout', 'failure', 'failure', 'failure', 'failure', 'failure', 'runout']","[None, None, None, None, None, None, None, None, None, None, None, None, None, None, None]","[None, None, None, None, None, None, None, None, None, None, None, None, None, None, None]",0.5,2000000.0,Force,,20.0,3.0,198.55,12.921,5.713,4.992,589056.0,325202.0,1.243,0.363,4 params,15.0,5.0,4.0,2000000.0,,
DaBef1191,,,,,,,nichtrostender Stahl,Stainless_Steel,,,,,,,,,,,,0.24,0.35,0.47,0.03,0.01,0.61,11.99,0.99,0.0,,,,,,,,,,,,,,,,,,,,,30.0,,30.0,0.0,1050.0,30.0,200.0,30.0,,,,,690.0,90.0,5.0,,,,,,A5-standard specimen,Cylindric,50.25,0,,,711.0,,907,,,,,,16.97,,,,,,,,,,,,,,,,,,5.714,1.0,0.0,0,0,,,,,,,cylinder,0,0,,,,"[130.0, 135.0, 130.0, 135.0, 130.0, 135.0, 130.0, 135.0, 130.0, 135.0, 130.0, 135.0, 140.0, 135.0, 130.0]","[2000000, 823207, 2000000, 1042, 2000000, 113299, 2000000, 1118, 2000000, 37662, 2000000, 2000000, 240, 1474652, 2000000]","['runout', 'failure', 'runout', 'failure', 'runout', 'failure', 'runout', 'failure', 'runout', 'failure', 'runout', 'runout', 'failure', 'failure', 'runout']","[None, None, None, None, None, None, None, None, None, None, None, None, None, None, None]","[None, None, None, None, None, None, None, None, None, None, None, None, None, None, None]",0.7,2000000.0,Force,,20.0,3.0,133.35,4.958,182.789,50.074,495739.0,250164.0,1.035,0.073,4 params,15.0,2.0,2.0,2000000.0,,
DaBef1193,,,,,,,nichtrostender Stahl,Stainless_Steel,,,,,,,,,,,,0.24,0.35,0.47,0.03,0.01,0.61,11.99,0.99,0.0,,,,,,,,,,,,,,,,,,,,,30.0,,30.0,0.0,1050.0,30.0,200.0,30.0,,,,,690.0,90.0,5.0,,,,,,A5-standard specimen,Cylindric,50.25,0,,,711.0,,907,,,,,,16.97,,,,,,,,,,,,,,,,,,5.714,1.25,0.05,0.05,0,,,,,,,cylinder,0,0,,,,"[130.0, 125.0, 130.0, 135.0, 140.0, 135.0, 140.0, 145.0, 140.0, 135.0, 140.0, 145.0, 140.0, 145.0, 140.0, 145.0]","[1551570, 2000000, 2000000, 2000000, 1897, 2000000, 2000000, 47, 135943, 2000000, 2000000, 810599, 2000000, 986883, 2000000, 2]","['failure', 'runout', 'runout', 'runout', 'failure', 'runout', 'runout', 'failure', 'failure', 'runout', 'runout', 'failure', 'runout', 'failure', 'runout', 'failure']","[None, None, None, None, None, None, None, None, None, None, None, None, None, None, None, None]","[None, None, None, None, None, None, None, None, None, None, None, None, None, None, None, None]",0.7,2000000.0,Force,,20.0,3.0,139.74,9.764,69.216,40.195,25620.0,14347.0,1.179,0.213,4 params,16.0,3.0,4.0,2000000.0,,
DaBef1194,,,,,,,nichtrostender Stahl,Stainless_Steel,,,,,,,,,,,,0.24,0.35,0.47,0.03,0.01,0.61,11.99,0.99,0.0,,,,,,,,,,,,,,,,,,,,,30.0,,30.0,0.0,1050.0,30.0,200.0,30.0,,,,,690.0,90.0,5.0,,,,,,A5-standard specimen,Cylindric,50.25,0,,,711.0,,907,,,,,,16.97,,,,,,,,,,,,,,,,,,5.714,1.25,0.05,0.05,0,,,,,,,cylinder,0,0,,,,"[46.8, 46.3, 45.8, 46.3, 45.8, 46.3, 45.8, 45.3, 45.8, 46.3, 46.8, 46.3, 45.8, 46.3, 46.8]","[928, 13574, 2000000, 731592, 2000000, 347727, 64051, 2000000, 2000000, 2000000, 113755, 1440697, 2000000, 2000000, 2000000]","['failure', 'failure', 'runout', 'failure', 'runout', 'failure', 'failure', 'runout', 'runout', 'runout', 'failure', 'failure', 'runout', 'runout', 'runout']","[None, None, None, None, None, None, None, None, None, None, None, None, None, None, None]","[None, None, None, None, None, None, None, None, None, None, None, None, None, None, None]",0.9,2000000.0,Force,,20.0,3.0,46.25,3.329,143.479,84.959,126135.0,70536.0,1.039,0.215,4 params,15.0,3.0,4.0,2000000.0,,
DaBef1195,,,,,,,nichtrostender Stahl,Stainless_Steel,,,,,,,,,,,,0.24,0.35,0.47,0.03,0.01,0.61,11.99,0.99,0.0,,,,,,,,,,,,,,,,,,,,,30.0,,30.0,0.0,1050.0,30.0,200.0,30.0,,,,,690.0,90.0,5.0,,,,,,A5-standard specimen,Cylindric,50.25,0,,,711.0,,907,,,,,,16.97,,,,,,,,,,,,,,,,,,5.714,2.5,0.4,0.4,0,,,,,,,cylinder,0,0,,,,"[120.0, 115.0, 110.0, 105.0, 100.0, 105.0, 100.0, 95.0, 100.0, 105.0, 110.0, 105.0, 110.0, 105.0, 100.0]","[372170, 502570, 419490, 581560, 2000000, 468881, 456470, 2000000, 2000000, 2000000, 542430, 2000000, 936460, 544090, 2000000]","['failure', 'failure', 'failure', 'failure', 'runout', 'failure', 'failure', 'runout', 'runout', 'runout', 'failure', 'runout', 'failure', 'failure', 'runout']","[None, None, None, None, None, None, None, None, None, None, None, None, None, None, None]","[None, None, None, None, None, None, None, None, None, None, None, None, None, None, None]",0.5,2000000.0,Force,,20.0,3.0,99.45,4.484,1.055,1.037,569517.0,308563.0,1.731,0.296,4 params,15.0,5.0,3.0,2000000.0,,
DaBef1196,,,,,,,nichtrostender Stahl,Stainless_Steel,,,,,,,,,,,,0.24,0.35,0.47,0.03,0.01,0.61,11.99,0.99,0.0,,,,,,,,,,,,,,,,,,,,,30.0,,30.0,0.0,1050.0,30.0,200.0,30.0,,,,,690.0,90.0,5.0,,,,,,A5-standard specimen,Cylindric,50.25,0,,,711.0,,907,,,,,,16.97,,,,,,,,,,,,,,,,,,5.714,2.5,0.4,0.4,0,,,,,,,cylinder,0,0,,,,"[77.7, 74.0, 70.3, 66.6, 73.0, 66.6, 70.3, 74.0, 70.3, 74.0, 70.3, 66.6, 70.3, 74.0, 70.3, 85.0, 85.0, 88.8, 92.5]","[369100, 984480, 797870, 998480, 2000000, 2000000, 2000000, 511240, 2000000, 467060, 468800, 2000000, 2000000, 815070, 2000000, 258647, 336463, 221108, 315513]","['failure', 'failure', 'failure', 'failure', 'runout', 'runout', 'runout', 'failure', 'runout', 'failure', 'failure', 'runout', 'runout', 'failure', 'runout', 'failure', 'failure', 'failure', 'failure']","[None, None, None, None, None, None, None, None, None, None, None, None, None, None, None, None, None, None, None]","[None, None, None, None, None, None, None, None, None, None, None, None, None, None, None, None, None, None, None]",0.7,2000000.0,Force,,20.0,3.0,70.57,2.656,4.191,1.681,707348.0,366770.0,1.183,0.12,4 params,19.0,7.0,3.0,2000000.0,66.6,998480
DaBef1197,,,,,,,nichtrostender Stahl,Stainless_Steel,,,,,,,,,,,,0.24,0.35,0.47,0.03,0.01,0.61,11.99,0.99,0.0,,,,,,,,,,,,,,,,,,,,,30.0,,30.0,0.0,1050.0,30.0,200.0,30.0,,,,,690.0,90.0,5.0,,,,,,A5-standard specimen,Cylindric,50.25,0,,,711.0,,907,,,,,,16.97,,,,,,,,,,,,,,,,,,5.714,2.5,0.4,0.4,0,,,,,,,cylinder,0,0,,,,"[49.5, 50.0, 50.5, 50.0, 49.5, 50.0, 49.5, 50.0, 50.5, 50.0, 50.5, 51.1, 50.5, 50.0, 50.5]","[2000000, 2000000, 8081, 197709, 2000000, 954213, 2000000, 2000000, 188630, 2000000, 2000000, 24345, 76894, 2000000, 1716971]","['runout', 'runout', 'failure', 'failure', 'runout', 'failure', 'runout', 'runout', 'failure', 'runout', 'runout', 'failure', 'failure', 'runout', 'failure']","[None, None, None, None, None, None, None, None, None, None, None, None, None, None, None]","[None, None, None, None, None, None, None, None, None, None, None, None, None, None, None]",0.9,2000000.0,Force,,20.0,3.0,50.19,,166.083,,318516.0,,1.022,,4 params,15.0,3.0,3.0,2000000.0,51.1,24345
DaBef1204,,,,,,,Einsatzstahl,Steel,,,,,,,,,,,,0.14,0.21,0.42,0.01,0.01,0.0,0.0,0.0,0.0,,,,,,,,,,,,,,,,,,,,,860.0,,30.0,0.0,30.0,0.0,0.0,30.0,,,,,30.0,0.0,0.0,,,,,,A5-standard specimen,Cylindric,50.25,0,,,318.0,,452.0,,,,,,,,,,,,,,,,,,,,,,,,25,1.0,0.15,0,0.15,,,,,,,cylinder,0,0,,,,"[380.0, 366.0, 338.0, 282.0, 254.0, 380.0, 366.0, 338.0, 282.0, 254.0, 225.0, 268.0, 275.0, 282.0, 268.0, 275.0, 268.0, 261.0, 254.0, 261.0, 268.0, 261.0]","[60100, 75400, 198000, 1390000, 3990000, 55600, 78800, 209000, 643000, 20000000, 20000000, 20000000, 20000000, 4920000, 20000000, 16800000, 17900000, 16000000, 20000000, 20000000, 15000000, 20000000]","['failure', 'failure', 'failure', 'failure', 'failure', 'failure', 'failure', 'failure', 'failure', 'runout', 'runout', 'runout', 'runout', 'failure', 'runout', 'failure', 'failure', 'failure', 'runout', 'runout', 'failure', 'runout']","[None, None, None, None, None, None, None, None, None, None, None, None, None, None, None, None, None, None, None, None, None, None]","[None, None, None, None, None, None, None, None, None, None, None, None, None, None, None, None, None, None, None, None, None, None]",-1.0,20000000.0,Force,,120.0,1.0,276.45,7.167,10.932,1.95,1833869.0,995272.0,1.124,0.058,4 params,22.0,5.0,5.0,10000000.0,,
DaBef1205,,,,,,,Einsatzstahl,Steel,,,,,,,,,,,,0.14,0.21,0.42,0.01,0.01,0.0,0.0,0.0,0.0,,,,,,,,,,,,,,,,,,,,,860.0,,30.0,0.0,30.0,0.0,0.0,30.0,,,,,30.0,0.0,0.0,,,,,,A5-standard specimen,Cylindric,50.25,0,,,318.0,,452.0,,,,,,,,,,,,,,,,,,,,,,,,25,1.0,0.15,0,0.15,,,,6.2,,,cylinder,0,0,,,,"[220.0, 330.0, 330.0, 330.0, 286.0, 286.0, 396.0, 220.0, 242.0, 264.0, 275.0, 280.0, 280.0, 308.0, 308.0, 251.0, 238.0, 245.0, 245.0, 251.0, 257.0, 254.0, 247.0, 254.0, 261.0, 268.0, 261.0, 268.0, 262.0, 256.0, 251.0, 245.0]","[10000000, 102000, 207000, 178000, 978000, 759000, 24700, 10000000, 10000000, 3550000, 6090000, 615000, 752000, 287000, 368000, 8620000, 10000000, 2600000, 10000000, 10000000, 8160000, 2610000, 10000000, 10000000, 8730000, 1310000, 10000000, 3150000, 1360000, 1170000, 8060000, 8020000]","['runout', 'failure', 'failure', 'failure', 'failure', 'failure', 'failure', 'runout', 'runout', 'failure', 'failure', 'failure', 'failure', 'failure', 'failure', 'failure', 'runout', 'failure', 'runout', 'runout', 'failure', 'failure', 'runout', 'runout', 'failure', 'failure', 'runout', 'failure', 'failure', 'failure', 'failure', 'failure']","[None, None, None, None, None, None, None, None, None, None, None, None, None, None, None, None, None, None, None, None, None, None, None, None, None, None, None, None, None, None, None, None]","[None, None, None, None, None, None, None, None, None, None, None, None, None, None, None, None, None, None, None, None, None, None, None, None, None, None, None, None, None, None, None, None]",-1.0,10000000.0,Force,,120.0,1.0,248.28,5.181,12.271,2.895,5438985.0,1971429.0,1.138,0.058,4 params,32.0,15.0,8.0,10000000.0,,
DaBef1206,,,,,,,Einsatzstahl,Steel,,,,,,,,,,,,0.14,0.21,0.42,0.01,0.01,0.0,0.0,0.0,0.0,,,,,,,,,,,,,,,,,,,,,860.0,,30.0,0.0,30.0,0.0,0.0,30.0,,,,,30.0,0.0,0.0,,,,,,A5-standard specimen,Cylindric,50.25,0,,,318.0,,452.0,,,,,,,,,,,,,,,,,,,,,,,,25,1.0,0.15,0,0.15,,,,20.3,,,cylinder,0,0,,,,"[308.0, 264.0, 352.0, 352.0, 396.0, 286.0, 374.0, 264.0, 254.0, 239.0, 247.0, 254.0, 247.0, 254.0, 261.0, 247.0, 268.0, 268.0, 261.0, 254.0, 262.0, 256.0, 251.0, 245.0, 256.0]","[920000, 2410000, 93700, 104000, 19800, 4800000, 50600, 6990000, 9120000, 10000000, 10000000, 2430000, 10000000, 10000000, 7750000, 10000000, 192000, 3470000, 2200000, 10000000, 9110000, 5530000, 4690000, 10000000, 6760000]","['failure', 'failure', 'failure', 'failure', 'failure', 'failure', 'failure', 'failure', 'failure', 'runout', 'runout', 'failure', 'runout', 'runout', 'failure', 'runout', 'failure', 'failure', 'failure', 'runout', 'failure', 'failure', 'failure', 'runout', 'failure']","[None, None, None, None, None, None, None, None, None, None, None, None, None, None, None, None, None, None, None, None, None, None, None, None, None]","[None, None, None, None, None, None, None, None, None, None, None, None, None, None, None, None, None, None, None, None, None, None, None, None, None]",-1.0,10000000.0,Force,,120.0,1.0,248.99,6.88,12.47,3.109,7368245.0,3287443.0,1.174,0.076,4 params,25.0,12.0,4.0,10000000.0,,
DaBef1207,,,,,,,Einsatzstahl,Steel,,,,,,,,,,,,0.14,0.21,0.42,0.01,0.01,0.0,0.0,0.0,0.0,,,,,,,,,,,,,,,,,,,,,860.0,,30.0,0.0,30.0,0.0,0.0,30.0,,,,,30.0,0.0,0.0,,,,,,A5-standard specimen,Cylindric,50.25,0,,,318.0,,452.0,,,,,,,,,,,,,,,,,,,,,,,,25,1.0,0.15,0,0.15,,,,82.0,,,cylinder,0,0,,,,"[380.0, 264.0, 286.0, 330.0, 352.0, 275.0, 396.0, 242.0, 268.0, 256.0, 245.0, 239.0, 223.0, 211.0, 217.0, 211.0, 214.0, 211.0, 242.0, 214.0, 217.0]","[129000, 1750000, 704000, 124000, 66800, 764000, 14600, 10000000, 43500, 637000, 1330000, 1930000, 4570000, 10000000, 771000, 20000000, 15000000, 20000000, 2020000, 20000000, 20000000]","['failure', 'failure', 'failure', 'failure', 'failure', 'failure', 'failure', 'runout', 'failure', 'failure', 'failure', 'failure', 'failure', 'runout', 'failure', 'runout', 'runout', 'runout', 'failure', 'runout', 'runout']","[None, None, None, None, None, None, None, None, None, None, None, None, None, None, None, None, None, None, None, None, None]","[None, None, None, None, None, None, None, None, None, None, None, None, None, None, None, None, None, None, None, None, None]",-1.0,10000000.0,Force,,120.0,1.0,226.63,4.869,7.627,1.33,2084267.0,870549.0,1.349,0.044,4 params,21.0,14.0,4.0,10000000.0,,
DaBef1208,,,,,,,Einsatzstahl,CaseHard_Steel,,,,,,,,,,,,0.46,0.21,0.66,0.01,0.02,0.0,0.0,0.0,0.0,,,,,,,,,,,,,,,,,,,,,30.0,,30.0,0.0,810.0,45.0,450.0,30.0,,,,,600.0,120.0,0.054000000000000006,,,,,,A5-standard specimen,Cylindric,50.25,0,,,567.0,,748.0,,,,,,,,,,,,,,,,,,,,,,,,12.5,1.0,0.15,0,0.15,,,,,,,cylinder,0,0,,,,"[732.0, 680.0, 575.0, 470.0, 418.0, 431.0, 425.0, 418.0, 412.0, 405.0, 412.0, 405.0, 399.0, 392.0, 399.0, 395.0, 399.0]","[1400, 3310, 52700, 274000, 20000000, 749000, 1210000, 536000, 434000, 20000000, 10500000, 657000, 794000, 20000000, 907000, 20000000, 1250000]","['failure', 'failure', 'failure', 'failure', 'runout', 'failure', 'failure', 'failure', 'failure', 'runout', 'failure', 'failure', 'failure', 'runout', 'failure', 'runout', 'failure']","[None, None, None, None, None, None, None, None, None, None, None, None, None, None, None, None, None]","[None, None, None, None, None, None, None, None, None, None, None, None, None, None, None, None, None]",-1.0,20000000.0,Force,,120.0,1.0,402.0,14.323,10.343,3.113,1012455.0,496509.0,1.12,0.088,4 params,17.0,10.0,5.0,10000000.0,,
DaBef1209,,,,,,,Einsatzstahl,CaseHard_Steel,,,,,,,,,,,,0.46,0.21,0.66,0.01,0.02,0.0,0.0,0.0,0.0,,,,,,,,,,,,,,,,,,,,,30.0,,30.0,0.0,810.0,45.0,450.0,30.0,,,,,600.0,120.0,0.054000000000000006,,,,,,A5-standard specimen,Cylindric,50.25,0,,,567.0,,748.0,,,,,,,,,,,,,,,,,,,,,,,,12.5,1.0,0.15,0,0.15,,,,5.3,,,cylinder,0,0,,,,"[732.0, 680.0, 575.0, 418.0, 366.0, 392.0, 405.0, 418.0, 418.0, 405.0, 392.0, 399.0, 405.0, 412.0, 405.0, 399.0, 392.0]","[1100, 3930, 22800, 2110000, 20000000, 20000000, 20000000, 907000, 500000, 1120000, 20000000, 20000000, 20000000, 2230000, 2540000, 650000, 20000000]","['failure', 'failure', 'failure', 'failure', 'runout', 'runout', 'runout', 'failure', 'failure', 'failure', 'runout', 'runout', 'runout', 'failure', 'failure', 'failure', 'runout']","[None, None, None, None, None, None, None, None, None, None, None, None, None, None, None, None, None]","[None, None, None, None, None, None, None, None, None, None, None, None, None, None, None, None, None]",-1.0,20000000.0,Force,,120.0,1.0,402.55,10.072,11.837,3.81,1551793.0,659985.0,1.112,0.087,4 params,17.0,7.0,4.0,10000000.0,,
DaBef1210,,,,,,,Einsatzstahl,CaseHard_Steel,,,,,,,,,,,,0.46,0.21,0.66,0.01,0.02,0.0,0.0,0.0,0.0,,,,,,,,,,,,,,,,,,,,,30.0,,30.0,0.0,810.0,45.0,450.0,30.0,,,,,600.0,120.0,0.054000000000000006,,,,,,A5-standard specimen,Cylindric,50.25,0,,,567.0,,748.0,,,,,,,,,,,,,,,,,,,,,,,,12.5,1.0,0.15,0,0.15,,,,19.0,,,cylinder,0,0,,,,"[732.0, 680.0, 575.0, 418.0, 366.0, 392.0, 405.0, 418.0, 405.0, 418.0, 412.0, 408.0, 412.0, 418.0, 412.0, 418.0, 425.0, 418.0, 412.0]","[2680, 4820, 24100, 380000, 20000000, 20000000, 20000000, 240000, 20000000, 427000, 337000, 20000000, 20000000, 255000, 20000000, 20000000, 259000, 463000, 20000000]","['failure', 'failure', 'failure', 'failure', 'runout', 'runout', 'runout', 'failure', 'runout', 'failure', 'failure', 'runout', 'runout', 'failure', 'runout', 'runout', 'failure', 'failure', 'runout']","[None, None, None, None, None, None, None, None, None, None, None, None, None, None, None, None, None, None, None]","[None, None, None, None, None, None, None, None, None, None, None, None, None, None, None, None, None, None, None]",-1.0,20000000.0,Force,,120.0,1.0,414.29,9.528,8.583,2.006,357136.0,146721.0,1.056,0.058,4 params,19.0,6.0,6.0,10000000.0,,
DaBef1211,,,,,,,Einsatzstahl,CaseHard_Steel,,,,,,,,,,,,0.34,0.3,0.07,0.01,0.03,1.55,1.61,0.2,0.0,,,,,,,,,,,,,,,,,,,,,30.0,,30.0,0.0,840.0,45.0,200.0,30.0,,,,,500.0,120.0,0.054000000000000006,,,,,,A5-standard specimen,Cylindric,50.25,0,,,1187.0,,1272.0,,,,,,,,,,,,,,,,,,,,,,,,12.5,1.0,0.15,0,0.15,,,,,,,cylinder,0,0,,,,"[1041.0, 926.0, 810.0, 694.0, 579.0, 521.0, 492.0, 520.0]","[14200, 20100, 41500, 318000, 650000, 4540000, 20000000, 20000000]","['failure', 'failure', 'failure', 'failure', 'failure', 'failure', 'runout', 'runout']","[None, None, None, None, None, None, None, None]","[None, None, None, None, None, None, None, None]",-1.0,20000000.0,Force,,120.0,1.0,523.76,21.381,8.236,2.702,2557717.0,1695956.0,1.141,0.053,4 params,8.0,6.0,2.0,10000000.0,,
DaBef1212,,,,,,,Einsatzstahl,CaseHard_Steel,,,,,,,,,,,,0.34,0.3,0.07,0.01,0.03,1.55,1.61,0.2,0.0,,,,,,,,,,,,,,,,,,,,,30.0,,30.0,0.0,840.0,45.0,200.0,30.0,,,,,500.0,120.0,0.054000000000000006,,,,,,A5-standard specimen,Cylindric,50.25,0,,,1187.0,,1272.0,,,,,,,,,,,,,,,,,,,,,,,,12.5,1.0,0.15,0,0.15,,,,5.6,,,cylinder,0,0,,,,"[926.0, 1041.0, 810.0, 694.0, 579.0, 520.0, 520.0, 492.0, 509.0, 520.0, 532.0]","[14600, 5330, 32700, 71900, 276000, 20000000, 1710000, 20000000, 20000000, 20000000, 3810000]","['failure', 'failure', 'failure', 'failure', 'failure', 'runout', 'failure', 'runout', 'runout', 'runout', 'failure']","[None, None, None, None, None, None, None, None, None, None, None]","[None, None, None, None, None, None, None, None, None, None, None]",-1.0,20000000.0,Force,,120.0,1.0,529.8,17.191,8.627,2.501,1398791.0,744896.0,1.176,0.056,4 params,11.0,7.0,3.0,10000000.0,,
DaBef1213,,,,,,,Einsatzstahl,CaseHard_Steel,,,,,,,,,,,,0.34,0.3,0.07,0.01,0.03,1.55,1.61,0.2,0.0,,,,,,,,,,,,,,,,,,,,,30.0,,30.0,0.0,840.0,45.0,200.0,30.0,,,,,500.0,120.0,0.054000000000000006,,,,,,A5-standard specimen,Cylindric,50.25,0,,,1187.0,,1272.0,,,,,,,,,,,,,,,,,,,,,,,,12.5,1.0,0.15,0,0.15,,,,6.2,,,cylinder,0,0,,,,"[926.0, 1041.0, 810.0, 694.0, 579.0, 463.0, 521.0, 521.0, 492.0, 463.0, 498.0, 521.0, 550.0, 578.0]","[10500, 4480, 29800, 58800, 252000, 20000000, 354000, 668000, 10700000, 20000000, 20000000, 20000000, 20000000, 20000000]","['failure', 'failure', 'failure', 'failure', 'failure', 'runout', 'failure', 'failure', 'failure', 'runout', 'runout', 'runout', 'runout', 'runout']","[None, None, None, None, None, None, None, None, None, None, None, None, None, None]","[None, None, None, None, None, None, None, None, None, None, None, None, None, None]",-1.0,20000000.0,Force,,120.0,1.0,544.39,16.054,6.559,1.682,349053.0,200644.0,1.132,0.044,4 params,14.0,6.0,6.0,10000000.0,,
DaBef1214,,,,,,,Einsatzstahl,CaseHard_Steel,,,,,,,,,,,,0.34,0.3,0.07,0.01,0.03,1.55,1.61,0.2,0.0,,,,,,,,,,,,,,,,,,,,,30.0,,30.0,0.0,840.0,45.0,200.0,30.0,,,,,500.0,120.0,0.054000000000000006,,,,,,A5-standard specimen,Cylindric,50.25,0,,,1187.0,,1272.0,,,,,,,,,,,,,,,,,,,,,,,,12.5,1.0,0.15,0,0.15,,,,20.8,,,cylinder,0,0,,,,"[1041.0, 926.0, 810.0, 694.0, 579.0, 521.0, 550.0, 579.0, 564.0, 550.0]","[7110, 18600, 42300, 108000, 2960000, 20000000, 20000000, 407000, 1200000, 20000000]","['failure', 'failure', 'failure', 'failure', 'failure', 'runout', 'runout', 'failure', 'failure', 'runout']","[None, None, None, None, None, None, None, None, None, None]","[None, None, None, None, None, None, None, None, None, None]",-1.0,20000000.0,Force,,120.0,1.0,557.39,18.269,8.678,2.213,1290396.0,828351.0,1.175,0.052,4 params,10.0,6.0,2.0,10000000.0,,
DaBef1215,,,,,,,Einsatzstahl,CaseHard_Steel,,,,,,,,,,,,0.34,0.3,0.07,0.01,0.03,1.55,1.61,0.2,0.0,,,,,,,,,,,,,,,,,,,,,30.0,,30.0,0.0,840.0,45.0,200.0,30.0,,,,,500.0,120.0,0.054000000000000006,,,,,,A5-standard specimen,Cylindric,50.25,0,,,1187.0,,1272.0,,,,,,,,,,,,,,,,,,,,,,,,12.5,1.0,0.15,0,0.15,,,,19.1,,,cylinder,0,0,,,,"[1041.0, 926.0, 810.0, 694.0, 579.0, 519.0, 464.0, 549.0, 561.0]","[6170, 10800, 39200, 101000, 902000, 8430000, 625000, 20000000, 20000000]","['failure', 'failure', 'failure', 'failure', 'failure', 'failure', 'failure', 'runout', 'runout']","[None, None, None, None, None, None, None, None, None]","[None, None, None, None, None, None, None, None, None]",-1.0,20000000.0,Force,,120.0,1.0,510.23,13.551,7.374,2.014,1349294.0,807995.0,1.47,0.076,4 params,9.0,7.0,2.0,10000000.0,,
DaBef1216,,,,,,,Einsatzstahl,CaseHard_Steel,,,,,,,,,,,,0.34,0.3,0.07,0.01,0.03,1.55,1.61,0.2,0.0,,,,,,,,,,,,,,,,,,,,,30.0,,30.0,0.0,840.0,45.0,200.0,30.0,,,,,500.0,120.0,0.054000000000000006,,,,,,A5-standard specimen,Cylindric,50.25,0,,,1187.0,,1272.0,,,,,,,,,,,,,,,,,,,,,,,,12.5,1.0,0.15,0,0.15,,,,111.1,,,cylinder,0,0,,,,"[1041.0, 926.0, 810.0, 694.0, 579.0, 521.0, 492.0, 463.0, 463.0, 434.0]","[5420, 12600, 26200, 57800, 376000, 6850000, 2010000, 347000, 963000, 20000000]","['failure', 'failure', 'failure', 'failure', 'failure', 'failure', 'failure', 'failure', 'failure', 'runout']","[None, None, None, None, None, None, None, None, None, None]","[None, None, None, None, None, None, None, None, None, None]",-1.0,20000000.0,Force,,120.0,1.0,416.13,12.73,7.22,2.438,3844225.0,1771701.0,1.394,0.08,4 params,10.0,8.0,1.0,10000000.0,,
DaBef1217,,,,,,,Einsatzstahl,CaseHard_Steel,,,,,,,,,,,,0.34,0.25,0.6,0.01,0.01,1.55,1.5,0.25,0.0,,,,,,,,,,,,,,,,,,,,,30.0,,30.0,0.0,840.0,45.0,200.0,30.0,,,,,500.0,120.0,0.054000000000000006,,,,,,A5-standard specimen,Cylindric,50.25,0,,,1125.0,,1207.0,,,,,,,,,,,,,,,,,,,,,,,,12.5,1.0,0.15,0,0.15,,,,19.1,,,cylinder,0,0,,,,"[1041.0, 926.0, 810.0, 694.0, 579.0, 521.0, 463.0, 492.0, 521.0, 492.0, 463.0]","[5130, 9760, 20200, 44600, 68000, 317000, 20000000, 20000000, 150000, 17000000, 1680000]","['failure', 'failure', 'failure', 'failure', 'failure', 'failure', 'runout', 'runout', 'failure', 'failure', 'failure']","[None, None, None, None, None, None, None, None, None, None, None]","[None, None, None, None, None, None, None, None, None, None, None]",-1.0,20000000.0,Force,,120.0,1.0,489.45,14.195,6.107,1.325,418534.0,274906.0,1.247,0.051,4 params,11.0,7.0,2.0,10000000.0,,
DaBef1224,,,,,,,Verguetungsstahl,Steel,,,,,,,,,,,,0.41,0.4,0.65,0.04,0.03,0.0,1.05,0.22,0.0,,,,,,,,,,,,,,,,,,,,,850.0,,30.0,0.0,850.0,240.0,200.0,30.0,,,,,565.0,360.0,5.0,,,,,,A5-standard specimen,Cylindric,50.25,0,,,923.0,,1015.0,,,,,,15.0,,,,,,,,,,,,,,,,,,7,2.2,1.17,1.17,0,,,,,,,cylinder,0,0,,,,"[194.88, 201.376, 207.872, 201.376, 207.872, 214.368, 207.872, 201.376, 194.88, 201.376, 194.88, 201.376]","[7376083, 8991915, 363166, 14311005, 9874456, 355382, 513947, 434784, 5072563, 571271, 5215152, 6562313]","['runout', 'runout', 'failure', 'runout', 'runout', 'failure', 'failure', 'failure', 'runout', 'failure', 'runout', 'runout']","[None, None, None, None, None, None, None, None, None, None, None, None]","[None, None, None, None, None, None, None, None, None, None, None, None]",-1.0,5072563.0,Force,,120.0,3.0,203.98,6.256,5.239,3.717,469278.0,224708.0,1.071,0.147,4 params,12.0,3.0,3.0,5072563.0,,
DaBef1225,,,,,,,Verguetungsstahl,Steel,,,,,,,,,,,,0.41,0.4,0.65,0.04,0.03,0.0,1.05,0.22,0.0,,,,,,,,,,,,,,,,,,,,,850.0,,30.0,0.0,850.0,240.0,200.0,30.0,,,,,565.0,360.0,5.0,,,,,,A5-standard specimen,Cylindric,50.25,0,,,923.0,,1015.0,,,,,,15.0,,,,,,,,,,,,,,,,,,7,2.2,1.17,1.17,0,,,,,,,cylinder,0,0,,,,"[390.0, 325.0, 260.0, 227.0, 195.0, 227.0, 227.0, 227.0, 227.0, 325.0, 325.0, 325.0, 205.0, 205.0, 264.0, 264.0, 214.0]","[8558, 39298, 117158, 243496, 1024125, 333177, 308232, 350843, 190219, 27907, 28019, 38381, 585063, 914297, 101341, 124730, 1012994]","['failure', 'failure', 'failure', 'failure', 'failure', 'failure', 'failure', 'failure', 'failure', 'failure', 'failure', 'failure', 'failure', 'failure', 'failure', 'failure', 'failure']","[None, None, None, None, None, None, None, None, None, None, None, None, None, None, None, None, None]","[None, None, None, None, None, None, None, None, None, None, None, None, None, None, None, None, None]",-1.0,10000000.0,Force,,20.0,3.0,,,6.742692999087804,2.681,,,1.1089339494132258,0.041,4 params,17.0,8.0,0.0,10000000.0,195.0,1024125
DaBef1258,,,,,,,Verguetungsstahl,Steel,,,,,,,,,,,,0.41,0.28,0.72,0.02,0.03,0.0,1.08,0.17,0.0,,,,,,,,,,,,,,,,,,,,,30.0,,30.0,0.0,860.0,30.0,200.0,30.0,,,,,600.0,90.0,5.0,,,,,,A5-standard specimen,Cylindric,50.25,0,,,938.0,,1030.0,,,,,,33.0,,,,,,,,,,,,,,,,,,12.5,1.0,0.15,0.15,0,,,,0.35,,,cylinder,0,0,,,,"[470.0, 450.0, 430.0, 410.0, 430.0, 450.0, 430.0, 450.0, 430.0, 410.0, 430.0, 450.0, 470.0, 470.0, 470.0, 510.0, 510.0, 510.0]","[305800, 472500, 646600, 2000000, 2000000, 478300, 2000000, 475900, 782600, 2000000, 2000000, 489000, 423800, 259600, 201500, 166000, 148000, 135100]","['failure', 'failure', 'failure', 'runout', 'runout', 'failure', 'runout', 'failure', 'failure', 'runout', 'runout', 'failure', 'failure', 'failure', 'failure', 'failure', 'failure', 'failure']","[None, None, None, None, None, None, None, None, None, None, None, None, None, None, None, None, None, None]","[None, None, None, None, None, None, None, None, None, None, None, None, None, None, None, None, None, None]",-1.0,2000000.0,Force,,20.0,3.0,431.71,18.581,9.316,2.673,679083.0,378088.0,1.046,0.066,4 params,18.0,4.0,2.0,2000000.0,,
