Repository: Tareqawwad/Masterthesis-Final

File: exp.csv
,dataset_names,Institute,Sci_topic,Author,Year,Conf_level,Material,M_Type,MatGroupFKM,Batch,Manufacturer,Prod_Proc,Furn_capa,Deoxid_proc,Ingot_size,Red_ratio,HProc,Form,DorTh,Length,C,Si,Mn,P,S,Ni,Cr,Mo,Cu,Al,V,Nb,N_,Ti,Ca,O,dA,dB,dC,dD,DS,Exp_n,Exp_b,DefType,Proc_name,Microstruct,Tstart,Tend,Vcf,NTemp,Ntime,CTemp,Ctime,THTemp,THtime,THQCr,QmTemp,THTemp2,THtime2,THQCr2,QmTemp2,TTemp,Ttime,TCr,Gm,Gstd,Texture,GrainRatio,Poros,Geometry_type,CS_form,CS_surface,QS_LD,Re_U,Re_U_dev,Rp02,Rp02_dev,Rm,Rm_dev,R_true_fracture,Rtf_dev,AG,AG_dev,A5,A5_dev,Z,Z_dev,A_KerbSchlag,A_KS_dev,HV20,HV20_dev,HardProc,t_eff,t_eff_dev,HV20_core,HV20_core_dev,Rp02_base,Rm_base,AG_base,A5_base,Z_base,Deff,Kt,G0,G0_r,G0_d,A90_Mises,V90_Mises,Kp,SpecKey,Rz,Finish,Finish_speci,SpecF,LD,Prstrain,PrAged,Rsfree,RS_depth,RS_I,RSII,Sa,Ea,N,outcome,fail_loc,defect_type,R_ratio,Nu,Control,Machine,f_test,L_Type,Medium,MedPressure,Temp,Sd,Sd_unc,k,k_unc,NE,NE_unc,1Ts,1Ts_unc,method,n_spec,n_lvls_frac,n_lvls_inf,Nu_cur,Sa_min,Nm_Sa_min,mean_test_1Ts,std_test_c_1Ts,mean_test_k,std_test_c_k,mean_test_NE,std_test_c_NE,mean_test_Sd,std_test_c_Sd,SDFKM_lokal,Sd*Kt,N_Versuche,ll_max_s_a
0,PAO81SGP.1,CR/APM,APM-479,Johannes Mueller,2012.0,RB-internal specimen,18CrNiMo7-6,CrNiMo-st,CaseHard_Steel,"core, tangential, blind hardening",Forgiatura Moderna Arese,,,,,6.1,forged,ring,821.0,185.0,0.166,0.276,0.53,0.007,0.005,1.53,1.68,0.317,0.148,0.028,0.005,0.001,0.01,0.002,0.001,0.002,,,,,,278741.0,3120389.0,Oxides,Hardened+Annealed,,,,,,,,,850.0,60.0,200.0,60.0,830.0,60.0,200.0,60.0,180.0,300.0,5.0,7.0,,,,,A5-standard specimen,Cylindric,28.27,0.0,,,1198.06,13.83000000000004,1482.28,10.789999999999964,,,3.88,0.125,12.6,0.6399999999999997,53.64,3.9899999999999984,,,443.2,,,,,,,,,,,,6.0,2.0,2.26,2.26,0.0,9.42,1.351,2.643,21.0,2.5,Schleifen,normal ,Cylindric,0.0,,,,,,,"[360.0, 320.0, 280.0, 280.0, 320.0, 280.0, 280.0, 320.0, 320.0, 280.0, 320.0, 360.0, 360.0, 280.0, 240.0, 240.0, 240.0, 240.0, 280.0, 240.0]","[None, None, None, None, None, None, None, None, None, None, None, None, None, None, None, None, None, None, None, None]","[43000, 48000, 14779000, 11955000, 49000, 306000, 14133000, 527000, 1549000, 130000, 1144000, 228000, 49000, 12784000, 17883000, 14365000, 12108000, 12140000, 131000, 14959000]","['failure', 'failure', 'runout', 'runout', 'failure', 'failure', 'runout', 'failure', 'failure', 'failure', 'failure', 'failure', 'failure', 'runout', 'runout', 'runout', 'runout', 'runout', 'failure', 'runout']","[None, None, None, None, None, None, None, None, None, None, None, None, None, None, None, None, None, None, None, None]","[None, None, None, None, None, None, None, None, None, None, None, None, None, None, None, None, None, None, None, None]",0.1,10000000.0,Stress,Resonance,160.0,3.0,,,,281.36,4.635,8.394,3.174,504159.0,277099.0,1.421,0.063,4 params,20.0,3.0,2.0,10000000.0,280.0,173372.0,1.4274829747080804,0.2967362648832093,12.704642003079256,6.145642478543567,2119745.76,2077888.9532494694,610.2447931213379,87.50232728912722,512.9163260897062,562.72,20,360.0
1,PAO81SGP.5,CR/APM,APM-479,Johannes Mueller,2012.0,RB-internal specimen,18CrNiMo7-6,CrNiMo-st,CaseHard_Steel,"core, tangential, single hardening",Forgiatura Moderna Arese,,,,,6.1,forged,ring,821.0,185.0,0.166,0.276,0.53,0.007,0.005,1.53,1.68,0.317,0.148,0.028,0.005,0.001,0.01,0.002,0.001,0.002,,,,,,278741.0,3120389.0,Oxides,Normalized+Carburized+Hardened+Annealed,,,,,930.0,26.0,930.0,410.0,840.0,40.0,600.0,160.0,,,200.0,,180.0,120.0,5.0,7.0,,,,,A5-standard specimen,Cylindric,28.27,0.0,,,1244.7,18.485,1892.58,127.41,,,2.74,1.265,2.74,1.265,,,,,645.4,,Carburizing,0.72,,444.5,,,,,,,6.0,2.0,2.26,2.26,0.0,9.42,1.351,2.643,21.0,2.5,Schleifen,,Cylindric,0.0,,,,,,,"[400.0, 440.0, 400.0, 360.0, 400.0, 360.0, 400.0, 360.0, 400.0, 360.0, 400.0, 360.0, 400.0, 360.0, 440.0, 440.0, 480.0, 480.0, 480.0, 440.0, 440.0, 440.0]","[None, None, None, None, None, None, None, None, None, None, None, None, None, None, None, None, None, None, None, None, None, None]","[20000000, 66000, 50900, 20000000, 23800, 13399000, 495000, 13270000, 20000, 12197000, 53000, 129000, 1069000, 20000000, 74000, 2313000, 5127000, 16000, 34000, 65000, 90000, 60000]","['runout', 'failure', 'failure', 'runout', 'failure', 'runout', 'failure', 'runout', 'failure', 'runout', 'failure', 'failure', 'failure', 'runout', 'failure', 'failure', 'failure', 'failure', 'failure', 'failure', 'failure', 'failure']","[None, None, None, None, None, None, None, None, None, None, None, None, None, None, None, None, None, None, None, None, None, None]","[None, None, None, None, None, None, None, None, None, None, None, None, None, None, None, None, None, None, None, None, None, None]",0.1,10000000.0,Stress,Resonance,160.0,3.0,,,,354.35,13.53,8.375,3.673,540437.0,408287.0,1.673,0.163,4 params,22.0,4.0,2.0,10000000.0,360.0,129000.0,1.3880366759896279,0.215472846709168,9.76233111077547,4.464148023371132,674526.83825,807979.9916745239,693.9332622375488,104.54833396331296,434.98466098639517,708.7,22,480.0
2,PAO81SGP.7,CR/APM,APM-479,Johannes Mueller,2012.0,RB-internal specimen,18CrNiMo7-6,CrNiMo-st,CaseHard_Steel,"edge, axial, single hardening",Forgiatura Moderna Arese,,,,,6.1,forged,ring,821.0,185.0,0.166,0.276,0.53,0.007,0.005,1.53,1.68,0.317,0.148,0.028,0.005,0.001,0.01,0.002,0.001,0.002,,,,,,825198.0,9694613.0,Oxides,Normalized+Carburized+Hardened+Annealed,,,,,930.0,26.0,930.0,410.0,840.0,40.0,600.0,160.0,,,200.0,,180.0,120.0,5.0,7.0,,,,,A5-standard specimen,Cylindric,28.27,0.0,,,1236.31,5.87,1645.06,113.03,,,1.15,0.47,1.15,0.47,,,12.1,1.0,643.5,,Carburizing,0.82,,450.8,,,,,,,6.0,2.0,2.26,2.26,0.0,9.42,1.351,2.643,21.0,2.5,Schleifen,,Cylindric,0.0,,,,,,,"[320.0, 280.0, 240.0, 240.0, 240.0, 240.0, 240.0, 280.0, 280.0, 280.0, 280.0, 320.0, 320.0, 320.0, 320.0, 280.0, 280.0, 360.0, 360.0, 260.0, 260.0, 260.0, 260.0, 260.0]","[None, None, None, None, None, None, None, None, None, None, None, None, None, None, None, None, None, None, None, None, None, None, None, None]","[263000, 74000, 20000000, 20000000, 14298000, 20000000, 11711000, 97000, 203000, 20000000, 50000, 32000, 205000, 1516000, 2879000, 101000, 171000, 28000, 39000, 2244000, 25533000, 1269000, 13733000, 3329000]","['failure', 'failure', 'runout', 'runout', 'runout', 'runout', 'runout', 'failure', 'failure', 'runout', 'failure', 'failure', 'failure', 'failure', 'failure', 'failure', 'failure', 'failure', 'failure', 'failure', 'runout', 'failure', 'runout', 'failure']","[None, None, None, None, None, None, None, None, None, None, None, None, None, None, None, None, None, None, None, None, None, None, None, None]","[None, None, None, None, None, None, None, None, None, None, None, None, None, None, None, None, None, None, None, None, None, None, None, None]",0.1,10000000.0,Stress,Resonance,160.0,3.0,,,,256.89,4.19,10.074,2.488,1024564.0,465343.0,1.417,0.05,4 params,24.0,4.0,3.0,10000000.0,260.0,2116408.0,1.3793836148023606,0.20662317219905102,13.715145232280095,4.5885599936922645,1602046.1593333331,1840420.5732475116,687.1940546824137,111.90253107053492,433.4173898210175,513.78,24,360.0
3,PAO81SGP.8,CR/APM,APM-479,Johannes Mueller,2012.0,RB-internal specimen,18CrNiMo7-6,CrNiMo-st,CaseHard_Steel,"core, axial,single hardening",Forgiatura Moderna Arese,,,,,6.1,forged,ring,821.0,185.0,0.166,0.276,0.53,0.007,0.005,1.53,1.68,0.317,0.148,0.028,0.005,0.001,0.01,0.002,0.001,0.002,,,,,,121819.0,302291.0,Oxides,Normalized+Carburized+Hardened+Annealed,,,,,930.0,26.0,930.0,410.0,840.0,40.0,600.0,160.0,,,200.0,,180.0,120.0,5.0,7.0,,,,,A5-standard specimen,Cylindric,28.27,0.0,,,1236.05,10.155,1696.93,80.37,,,1.39,0.365,1.39,0.365,,,9.4,1.0,637.8,,Carburizing,0.79,,446.4,,,,,,,6.0,2.0,2.26,2.26,0.0,9.42,1.351,2.643,21.0,2.5,Schleifen,,Cylindric,0.0,,,,,,,"[360.0, 280.0, 320.0, 280.0, 280.0, 240.0, 240.0, 240.0, 240.0, 280.0, 240.0, 280.0, 320.0, 320.0, 320.0, 320.0, 260.0, 260.0, 260.0, 260.0, 260.0]","[None, None, None, None, None, None, None, None, None, None, None, None, None, None, None, None, None, None, None, None, None]","[26000, 20000000, 1837000, 66000, 98000, 13492000, 12474000, 14007000, 14660000, 456000, 12262000, 7100000, 40000, 30000, 41000, 27000, 10832000, 10230000, 595000, 2778000, 12162000]","['failure', 'runout', 'failure', 'failure', 'failure', 'runout', 'runout', 'runout', 'runout', 'failure', 'runout', 'failure', 'failure', 'failure', 'failure', 'failure', 'runout', 'runout', 'failure', 'failure', 'runout']","[None, None, None, None, None, None, None, None, None, None, None, None, None, None, None, None, None, None, None, None, None]","[None, None, None, None, None, None, None, None, None, None, None, None, None, None, None, None, None, None, None, None, None]",0.1,10000000.0,Stress,Resonance,160.0,3.0,,,,266.72,4.676,15.084,3.21,1041102.0,429713.0,1.271,0.041,4 params,21.0,4.0,3.0,10000000.0,260.0,1285655.0,1.4022218153476718,0.2434582891944635,13.473474232276281,4.537228429465872,1265839.2746666665,1646957.9694433403,697.7157066701252,105.29425026981686,433.4917786464211,533.44,21,360.0
4,KOL2RNG.1,Uni Siegen/ RB,"Schwingfestigkeitsnachweis für
innendruckbelastete Common-Rail-Bauteile
aus 100Cr6 unter Berücksichtigung
hochzyklischer Betriebsbeanspruchungen",Mike Köder,2014.0,,100Cr6,Beari-st,Steel,803Q,Ovako,,,,,,hot rolled,rod,33.0,,0.95,0.28,0.27,0.002,0.001,0.08,1.45,,0.048,,,,,,,,,,,,,440000.0,2342000.0,Nitrides,Hardened+Annealed,Bainitic,,,,,,,,850.0,35.0,450.0,220.0,,,,,260.0,280.0,5.0,,,0.0,,,A5-standard specimen,Cylindric,,0.0,,,2056.0,6.0,2342.0,5.0,,,3.2,0.2,6.2,0.4,,,,,644.5,4.8,,,,,,,,,,,6.0,1.3,0.5,0.5,0.0,,5.073,,,0.4,Polieren,normal ,Cylindric,0.0,0.0,,,"['0.0', '10.0', '20.0', '50.0']","['-600.0', '-300.0', '-220.0', '-190.0']","['-600.0', '-300.0', '-180.0', '-150.0']","[800.159, 800.159, 800.97, 800.97, 800.159, 749.137, 749.137, 749.137, 749.137, 749.137, 699.948, 699.948, 699.239, 699.948, 699.239, 650.024, 649.365, 650.024, 649.365, 649.365, 600.0, 600.0, 600.0, 600.0, 600.0, 600.0, 600.0, 549.91, 549.353, 549.353, 549.91, 549.91, 499.425, 499.425, 499.425, 499.425, 498.919, 498.919, 498.919]","[None, None, None, None, None, None, None, None, None, None, None, None, None, None, None, None, None, None, None, None, None, None, None, None, None, None, None, None, None, None, None, None, None, None, None, None, None, None, None]","[10788, 23293, 27406, 29889, 34788, 15597, 19584, 48159, 226951, 1024136, 20675, 26529, 1024136, 2746596, 10308196, 71924, 1920558, 3843667, 10087104, 32526779, 4522382, 9249147, 42652403, 47536202, 86291868, 98280429, 140551108, 9249147, 69471697, 655215527, 1055699922, 1033057021, 29185025, 429307387, 533249332, 620645615, 1033057021, 1055699922, 1078839118]","['failure', 'failure', 'failure', 'failure', 'failure', 'failure', 'failure', 'failure', 'failure', 'failure', 'failure', 'failure', 'failure', 'failure', 'failure', 'failure', 'failure', 'failure', 'failure', 'failure', 'failure', 'failure', 'failure', 'failure', 'failure', 'failure', 'failure', 'failure', 'failure', 'failure', 'runout', 'runout', 'failure', 'failure', 'failure', 'failure', 'runout', 'runout', 'runout']","['surface', 'surface', 'surface', 'surface', 'surface', 'surface', 'surface', 'surface', 'surface', 'interior', 'surface', 'surface', 'interior', 'interior', 'interior', 'surface', 'interior', 'interior', 'interior', 'interior', 'interior', 'interior', 'interior', 'interior', 'interior', 'interior', 'interior', 'interior', 'interior', 'interior', '', '', 'interior', 'interior', 'interior', 'interior', None, None, None]","[None, None, None, None, None, None, None, None, None, None, None, None, None, None, None, None, None, None, None, None, None, None, None, None, None, None, None, None, None, None, None, None, None, None, None, None, None, None, None]",0.1,1000000000.0,Displacement,US-resonance,20000.0,3.0,,,,627.22,10.174,16.488,2.17,1462166.0,613956.0,1.267,0.034,4 params,39.0,9.0,7.0,10000000.0,,,1.3012070038874943,0.13019220082589295,11.820821859859285,6.54585513743996,1993352.1997499997,1700971.2737059563,795.0339094021751,140.79843971288946,700.01518849745,815.3860000000001,39,800.97
5,PAO81SGP.12,CR/APM,APM-479,Johannes Mueller,2012.0,RB-internal specimen,18CrNiMo7-6,CrNiMo-st,CaseHard_Steel,302880 (sulphured); edge lengthwise,Buderus,,,,,>6,"hot rolled, annealed, straightened",rod,120.0,1000.0,0.17,0.2,0.51,0.007,0.026,1.46,1.65,0.3,0.11,0.03,,"<0,003",0.0092,"<0,002",0.0013,0.002,,,,,,931544.1,202384631.4,Sulfides,Normalized+Carburized+Hardened+Annealed,,,,,930.0,26.0,930.0,95.0,840.0,40.0,600.0,160.0,,,,,180.0,120.0,,,,,,,A5-standard specimen,Cylindric,28.27,0.0,,,1240.9,23.090000000000032,1920.38,70.75,,,3.55,1.265,3.55,1.265,5.96,1.5850000000000004,,,642.99,,Carburizing,0.81,,411.9,,,,,,,6.0,2.0,2.26,2.26,0.0,9.42,1.351,2.643,21.0,2.5,Schleifen,,Cylindric,0.0,,,,,,,"[320.0, 220.0, 200.0, 220.0, 240.0, 240.0, 280.0, 280.0, 240.0, 280.0, 280.0, 320.0, 280.0, 300.0, 320.0, 280.0, 320.0, 320.0, 320.0, 240.0, 240.0, 240.0, 360.0, 360.0, 360.0, 360.0, 360.0, 400.0, 400.0, 400.0, 440.0, 440.0, 440.0, 480.0, 480.0, 480.0]","[None, None, None, None, None, None, None, None, None, None, None, None, None, None, None, None, None, None, None, None, None, None, None, None, None, None, None, None, None, None, None, None, None, None, None, None]","[6000, 86000, 13406000, 14155000, 13150000, 40758000, 13688000, 23900, 14195000, 45565000, 12771000, 9000, 11424000, 12780000, 13434000, 21000, 13222000, 11040000, 11748000, 39592000, 24338000, 14725000, 45000, 40315000, 13532000, 12762000, 54701000, 26000, 13041000, 12395000, 12320000, 13959000, 18000, 12000, 12000, 11000]","['failure', 'failure', 'runout', 'runout', 'runout', 'runout', 'runout', 'failure', 'runout', 'runout', 'runout', 'failure', 'runout', 'runout', 'runout', 'failure', 'runout', 'runout', 'runout', 'runout', 'runout', 'runout', 'failure', 'runout', 'runout', 'runout', 'runout', 'failure', 'runout', 'runout', 'runout', 'runout', 'failure', 'failure', 'failure', 'failure']","['', '', '', '', '', '', '', '', '', '', '', '', '', '', '', '', '', '', '', '', '', '', '', '', '', '', '', '', '', '', '', '', '', '', '', '']","['', '', '', '', '', '', '', '', '', '', '', '', '', '', '', '', '', '', '', '', '', '', '', '', '', '', '', '', '', '', '', '', '', '', '', '']",0.1,,Stress,Resonance,160.0,3.0,,,,376.29,7.956,2.128,1.325,16471.0,7381.0,2.0,0.16,4 params,36.0,7.0,9.0,,220.0,86000.0,1.4743467888752622,0.21352571911780213,10.154100050210953,4.390974591083636,1217709.98725,1521870.2936282924,677.9154892171223,110.13647502789044,441.3109732618104,752.58,36,480.0
6,KOL2RNG.29,Institut für Werkstofftechnik (IWT) Bremen,Dissertation: Berechnung der Wechselfestigkeit von gekerbten und mehrachsig beanspruchten Proben des Stahls 100Cr6 im bainitischen Zustand,Thomas Linkewitz,1998.0,Open Source,100Cr6,Cr-st,Steel,,,,,,,,vakuumumgeschmolzen,,,,1.0,0.31,0.32,0.011,0.008,0.13,1.42,,0.08,,,,,,,,,,,,,,,,bainitisieren,Bainitic,,,,,,,,855.0,20.0,200.0,30.0,,,,,220.0,360.0,5.0,,,,,,,Cylindric,28.3,0.0,,,2100.0,20.0,2600.0,30.0,,,,,2.8,1.1,2.1,0.7,,,706.1,9.4,,,,,,,,,,,6.0,1.0,0.0,0.0,0.0,,,,,1.0,Schleifen,,Cylindric,0.0,,,,"['0.0', '0.0', '0.0', '0.0', '3.0', '50.0', '100.0', '175.0']","['""NULL""', '""NULL""', '""NULL""', '""NULL""', '""NULL""', '""NULL""', '""NULL""', '""NULL""']","['-425.0', '-475.0', '-275.0', '-125.0', '-137.0', '-200.0', '-100.0', '-137.0']","[1197.559, 1198.246, 1192.801, 1193.652, 1194.194, 1213.065, 1000.063, 998.741, 1005.003, 1005.655, 1006.177, 1007.156, 832.25, 827.815, 828.567, 829.158, 829.965, 785.683, 781.952, 826.614, 831.959, 832.175, 798.202, 798.357, 828.653, 780.615, 795.134, 795.649, 782.287, 797.509, 797.612, 746.74, 780.747, 835.126, 800.825, 772.548, 745.269, 837.914, 803.655, 779.735, 770.147, 807.961, 847.63]","[None, None, None, None, None, None, None, None, None, None, None, None, None, None, None, None, None, None, None, None, None, None, None, None, None, None, None, None, None, None, None, None, None, None, None, None, None, None, None, None, None, None, None]","[12345, 15448, 19628, 23136, 25688, 60198, 44332, 130098, 138080, 160345, 180715, 226141, 285258, 331337, 408472, 481480, 602508, 489832, 650894, 943716, 1047560, 1112112, 1182708, 1236957, 1665520, 1746275, 1937462, 2249865, 2859957, 3853723, 3970682, 3981616, 7227576, 10014510, 10032049, 10047108, 10062189, 5424198, 5682933, 5359768, 4902405, 4892610, 4882835]","['failure', 'failure', 'failure', 'failure', 'failure', 'failure', 'failure', 'failure', 'failure', 'failure', 'failure', 'failure', 'failure', 'failure', 'failure', 'failure', 'failure', 'failure', 'failure', 'failure', 'failure', 'failure', 'failure', 'failure', 'failure', 'failure', 'failure', 'failure', 'failure', 'failure', 'failure', 'failure', 'runout', 'runout', 'runout', 'runout', 'runout', 'runout', 'runout', 'runout', 'failure', 'failure', 'failure']","[None, None, None, None, None, None, None, None, None, None, None, None, None, None, None, None, None, None, None, None, None, None, None, None, None, None, None, None, None, None, None, None, None, None, None, None, None, None, None, None, None, None, None]","[None, None, None, None, None, None, None, None, None, None, None, None, None, None, None, None, None, None, None, None, None, None, None, None, None, None, None, None, None, None, None, None, None, None, None, None, None, None, None, None, None, None, None]",-1.0,5000000.0,Stress,Resonance,83.0,3.0,,,,763.37,21.638,10.359,2.67,2388089.0,969539.0,1.205,0.032,4 params,43.0,35.0,8.0,5000000.0,746.74,3981616.0,1.215481320798397,0.08362968998953092,18.516277886136375,13.12192912958344,2860016.7008333337,2272410.2915738714,1053.543621069336,148.71744134745845,1170.0,763.37,43,1213.065
7,KOL2RNG.35,Institut für Werkstofftechnik (IWT) Bremen,Dissertation: Berechnung der Wechselfestigkeit von gekerbten und mehrachsig beanspruchten Proben des Stahls 100Cr6 im bainitischen Zustand,Thomas Linkewitz,1998.0,Open Source,100Cr6,Cr-st,Steel,,,,,,,,vakuumumgeschmolzen,,,,1.0,0.31,0.32,0.011,0.008,0.13,1.42,,0.08,,,,,,,,,,,,,,,,bainitisieren,Bainitic,,,,,,,,855.0,20.0,200.0,30.0,,,,,220.0,360.0,5.0,,,,,,,Cylindric,28.3,0.0,,,2100.0,20.0,2600.0,30.0,,,,,2.8,1.1,2.1,0.7,,,706.1,9.4,,,,,,,,,,,6.0,1.0,0.33,0.0,0.33,,,,,,Schleifen,,Cylindric,0.0,,,,"['0.0', '0.0', '0.0', '25.0', '75.0', '140.0', '200.0']","['""NULL""', '""NULL""', '""NULL""', '""NULL""', '""NULL""', '""NULL""', '""NULL""']","['-350.0', '-275.0', '-200.0', '-225.0', '-75.0', '-100.0', '-150.0']","[1294.753, 1294.859, 1287.759, 1295.273, 1295.415, 1095.124, 1095.384, 1095.614, 1089.397, 1089.497, 1095.374, 969.809, 964.305, 964.464, 964.217, 964.534, 964.561, 964.728, 964.746, 953.706, 976.297, 937.939, 971.28, 971.262, 932.779, 966.077, 966.183, 938.556, 972.15, 939.079, 972.479, 972.443, 939.345, 934.109, 934.185, 956.148, 934.373, 945.353, 950.94, 934.715, 951.339, 946.01]","[None, None, None, None, None, None, None, None, None, None, None, None, None, None, None, None, None, None, None, None, None, None, None, None, None, None, None, None, None, None, None, None, None, None, None, None, None, None, None, None, None, None]","[12826, 14614, 23587, 24280, 28896, 42824, 62440, 87165, 103743, 119936, 61541, 67222, 80007, 103875, 69205, 116656, 121844, 160505, 165229, 191043, 266628, 609738, 746746, 725395, 955968, 1476592, 1757319, 1732540, 3093798, 4196939, 5291286, 4993035, 6579713, 9185743, 10466628, 11089145, 14400865, 16406971, 18966786, 25725002, 36962014, 49404374]","['failure', 'failure', 'failure', 'failure', 'failure', 'failure', 'failure', 'failure', 'failure', 'failure', 'failure', 'failure', 'failure', 'failure', 'failure', 'failure', 'failure', 'failure', 'failure', 'failure', 'failure', 'failure', 'failure', 'failure', 'failure', 'failure', 'failure', 'failure', 'failure', 'failure', 'runout', 'failure', 'runout', 'runout', 'runout', 'runout', 'runout', 'runout', 'runout', 'runout', 'runout', 'runout']","[None, None, None, None, None, None, None, None, None, None, None, None, None, None, None, None, None, None, None, None, None, None, None, None, None, None, None, None, None, None, None, None, None, None, None, None, None, None, None, None, None, None]","[None, None, None, None, None, None, None, None, None, None, None, None, None, None, None, None, None, None, None, None, None, None, None, None, None, None, None, None, None, None, None, None, None, None, None, None, None, None, None, None, None, None]",-1.0,5000000.0,Stress,Resonance,100.0,1.0,,,,918.64,20.632,11.533,2.2,736619.0,261268.0,1.277,0.036,4 params,42.0,31.0,11.0,5000000.0,932.779,955968.0,1.1494146567285062,0.05554796089211735,15.372566627717019,7.847159700459371,3220762.7979166666,1540855.197472515,1003.5963953847249,118.91362345471418,812.7232124416117,918.64,42,1295.415

File: allData.csv (part 2 of 36)
,Institute,Sci_topic,Author,Year,Conf_level,Material,M_Type,MatGroupFKM,Batch,Manufacturer,Prod_Proc,Furn_capa,Deoxid_proc,Ingot_size,Red_ratio,HProc,Form,DorTh,Length,C,Si,Mn,P,S,Ni,Cr,Mo,Cu,Al,V,Nb,N_,Ti,Ca,O,dA,dB,dC,dD,DS,Exp_n,Exp_b,DefType,Proc_name,Microstruct,Tstart,Tend,Vcf,NTemp,Ntime,CTemp,Ctime,THTemp,THtime,THQCr,QmTemp,THTemp2,THtime2,THQCr2,QmTemp2,TTemp,Ttime,TCr,Gm,Gstd,Texture,GrainRatio,Poros,Geometry_type,CS_form,CS_surface,QS_LD,Re_U,Re_U_dev,Rp02,Rp02_dev,Rm,Rm_dev,R_true_fracture,Rtf_dev,AG,AG_dev,A5,A5_dev,Z,Z_dev,A_KerbSchlag,A_KS_dev,HV20,HV20_dev,HardProc,t_eff,t_eff_dev,HV20_core,HV20_core_dev,Rp02_base,Rm_base,AG_base,A5_base,Z_base,Deff,Kt,G0,G0_r,G0_d,A90_Mises,V90_Mises,Kp,Rz,Finish,Finish_speci,SpecF,LD,Prstrain,RS_depth,RS_I,RSII,Sa,N,outcome,fail_loc,defect_type,R_ratio,Nu,Control,Machine,f_test,L_Type,Sd,Sd_unc,k,k_unc,NE,NE_unc,1Ts,1Ts_unc,method,n_spec,n_lvls_frac,n_lvls_inf,Nu_cur,Sa_min,Nm_Sa_min
DaBef1259,,,,,,,Verguetungsstahl,Steel,,,,,,,,,,,,0.41,0.28,0.72,0.02,0.03,0.0,1.08,0.17,0.0,,,,,,,,,,,,,,,,,,,,,30.0,,30.0,0.0,860.0,30.0,200.0,30.0,,,,,600.0,90.0,5.0,,,,,,A5-standard specimen,Cylindric,50.25,0,,,938.0,,1030.0,,,,,,33.0,,,,,,,,,,,,,,,,,,12.5,1.0,0.08,0,0.08,,,,0.35,,,cylinder,0,0,,,,"[330.0, 300.0, 308.0, 300.0, 293.0, 330.0, 300.0, 345.0, 308.0, 330.0, 315.0, 308.0, 300.0, 345.0, 308.0, 300.0, 345.0, 308.0, 330.0, 315.0, 308.0, 300.0, 330.0, 345.0, 345.0]","[849700, 5000000, 1439100, 3553100, 5000000, 779800, 5000000, 499600, 5000000, 930400, 1287200, 2245600, 5000000, 379700, 1687900, 5000000, 360400, 5000000, 719700, 1738800, 1920400, 5000000, 810400, 519900, 449600]","['failure', 'runout', 'failure', 'failure', 'runout', 'failure', 'runout', 'failure', 'runout', 'failure', 'failure', 'failure', 'runout', 'failure', 'failure', 'runout', 'failure', 'runout', 'failure', 'failure', 'failure', 'runout', 'failure', 'failure', 'failure']","[None, None, None, None, None, None, None, None, None, None, None, None, None, None, None, None, None, None, None, None, None, None, None, None, None]","[None, None, None, None, None, None, None, None, None, None, None, None, None, None, None, None, None, None, None, None, None, None, None, None, None]",-1.0,5000000.0,Force,,20.0,2.0,305.21,7.404,13.128,2.285,2214271.0,940575.0,1.032,0.036,4 params,25.0,5.0,3.0,5000000.0,,
DaBef1261,,,,,,,Verguetungsstahl,Steel,,,,,,,,,,,,0.41,0.28,0.72,0.02,0.03,0.0,1.08,0.17,0.0,,,,,,,,,,,,,,,,,,,,,30.0,,30.0,0.0,860.0,30.0,200.0,30.0,,,,,600.0,90.0,5.0,,,,,,A5-standard specimen,Cylindric,50.25,0,,,938.0,,1030.0,,,,,,33.0,,,,,,,,,,,,,,,,,,12.5,1.0,0.15,0.15,0,,,,100.0,,,cylinder,0,0,,,,"[430.0, 410.0, 390.0, 410.0, 430.0, 410.0, 430.0, 410.0, 430.0, 450.0, 430.0, 450.0, 430.0, 410.0, 430.0, 470.0, 470.0, 470.0, 470.0, 470.0, 450.0, 450.0, 450.0]","[461400, 966700, 2000000, 2000000, 530400, 2000000, 946700, 2000000, 2000000, 291400, 2000000, 359800, 1588100, 2000000, 1530000, 271200, 132200, 207700, 146400, 175500, 448700, 191400, 222300]","['failure', 'failure', 'runout', 'runout', 'failure', 'runout', 'failure', 'runout', 'runout', 'failure', 'runout', 'failure', 'failure', 'runout', 'failure', 'failure', 'failure', 'failure', 'failure', 'failure', 'failure', 'failure', 'failure']","[None, None, None, None, None, None, None, None, None, None, None, None, None, None, None, None, None, None, None, None, None, None, None]","[None, None, None, None, None, None, None, None, None, None, None, None, None, None, None, None, None, None, None, None, None, None, None]",-1.0,2000000.0,Force,,20.0,3.0,421.75,14.835,15.653,3.702,953897.0,498054.0,1.072,0.059,4 params,23.0,4.0,3.0,2000000.0,,
DaBef1263,,,,,,,Verguetungsstahl,Steel,,,,,,,,,,,,0.41,0.28,0.72,0.02,0.03,0.0,1.08,0.17,0.0,,,,,,,,,,,,,,,,,,,,,30.0,,30.0,0.0,860.0,30.0,200.0,30.0,,,,,600.0,90.0,5.0,,,,,,A5-standard specimen,Cylindric,50.25,0,,,938.0,,1030.0,,,,,,33.0,,,,,,,,,,,,,,,,,,12.5,1.0,0.15,0.15,0,,,,100.0,,,cylinder,0,0,,,,"[430.0, 450.0, 430.0, 410.0, 390.0, 410.0, 390.0, 410.0, 430.0, 410.0, 390.0, 410.0, 390.0, 410.0, 390.0, 410.0, 450.0, 450.0, 450.0, 450.0, 450.0, 470.0, 470.0, 470.0, 470.0, 470.0]","[2000000, 169800, 348500, 1705900, 2000000, 803900, 2000000, 2000000, 841200, 1005500, 2000000, 732300, 2000000, 648000, 2000000, 597600, 235400, 300100, 265200, 198800, 381200, 166400, 127000, 78200, 272600, 222600]","['runout', 'failure', 'failure', 'failure', 'runout', 'failure', 'runout', 'runout', 'failure', 'failure', 'runout', 'failure', 'runout', 'failure', 'runout', 'failure', 'failure', 'failure', 'failure', 'failure', 'failure', 'failure', 'failure', 'failure', 'failure', 'failure']","[None, None, None, None, None, None, None, None, None, None, None, None, None, None, None, None, None, None, None, None, None, None, None, None, None, None]","[None, None, None, None, None, None, None, None, None, None, None, None, None, None, None, None, None, None, None, None, None, None, None, None, None, None]",-1.0,2000000.0,Force,,20.0,3.0,406.73,14.947,12.304,2.923,929760.0,507305.0,1.083,0.04,4 params,26.0,4.0,3.0,2000000.0,,
DaBef1264,,,,,,,Verguetungsstahl,Steel,,,,,,,,,,,,0.41,0.28,0.72,0.02,0.03,0.0,1.08,0.17,0.0,,,,,,,,,,,,,,,,,,,,,30.0,,30.0,0.0,860.0,30.0,200.0,30.0,,,,,600.0,90.0,5.0,,,,,,A5-standard specimen,Cylindric,50.25,0,,,938.0,,1030.0,,,,,,33.0,,,,,,,,,,,,,,,,,,12.5,1.0,0.08,0,0.08,,,,100.0,,,cylinder,0,0,,,,"[315.0, 300.0, 330.0, 308.0, 300.0, 293.0, 285.0, 345.0, 293.0, 300.0, 293.0, 285.0, 345.0, 293.0, 300.0, 330.0, 308.0, 300.0, 293.0, 285.0, 345.0, 345.0, 330.0, 345.0, 345.0, 330.0, 330.0]","[1061000, 5000000, 526500, 1133200, 3840000, 2861000, 5000000, 316500, 5000000, 3759000, 2671400, 5000000, 271600, 5000000, 5000000, 391600, 1545000, 2783500, 3653200, 5000000, 292200, 382700, 810100, 321700, 352000, 557800, 486900]","['failure', 'runout', 'failure', 'failure', 'failure', 'failure', 'runout', 'failure', 'runout', 'failure', 'failure', 'runout', 'failure', 'runout', 'runout', 'failure', 'failure', 'failure', 'failure', 'runout', 'failure', 'failure', 'failure', 'failure', 'failure', 'failure', 'failure']","[None, None, None, None, None, None, None, None, None, None, None, None, None, None, None, None, None, None, None, None, None, None, None, None, None, None, None]","[None, None, None, None, None, None, None, None, None, None, None, None, None, None, None, None, None, None, None, None, None, None, None, None, None, None, None]",-1.0,5000000.0,Force,,50.0,2.0,295.16,6.916,14.778,2.839,3068206.0,1235229.0,1.044,0.031,4 params,27.0,6.0,3.0,5000000.0,,
DaBef1266,,,,,,,Verguetungsstahl,Steel,,,,,,,,,,,,0.41,0.28,0.72,0.02,0.03,0.0,1.08,0.17,0.0,,,,,,,,,,,,,,,,,,,,,30.0,,30.0,0.0,860.0,30.0,200.0,30.0,,,,,600.0,90.0,5.0,,,,,,A5-standard specimen,Cylindric,50.25,0,,,938.0,,1030.0,,,,,,33.0,,,,,,,,,,,,,,,,,,12.5,2.0,1.0,0.92,0.08,,,,100.0,,,cylinder,0,0,,,,"[325.0, 250.0, 250.0, 220.0, 210.0, 325.0, 220.0, 325.0, 230.0, 220.0, 210.0, 325.0, 220.0, 325.0, 230.0, 220.0, 210.0, 250.0, 220.0, 325.0, 230.0, 250.0, 250.0, 250.0, 220.0]","[109800, 342100, 392000, 583000, 2000000, 107600, 2000000, 85700, 426000, 947000, 2000000, 96900, 2000000, 90300, 464600, 1270000, 2000000, 366200, 2000000, 80700, 621200, 308600, 402800, 325200, 751400]","['failure', 'failure', 'failure', 'failure', 'runout', 'failure', 'runout', 'failure', 'failure', 'failure', 'runout', 'failure', 'runout', 'failure', 'failure', 'failure', 'runout', 'failure', 'runout', 'failure', 'failure', 'failure', 'failure', 'failure', 'failure']","[None, None, None, None, None, None, None, None, None, None, None, None, None, None, None, None, None, None, None, None, None, None, None, None, None]","[None, None, None, None, None, None, None, None, None, None, None, None, None, None, None, None, None, None, None, None, None, None, None, None, None]",-1.0,2000000.0,Force,,20.0,1.0,218.93,7.673,5.334,1.192,755463.0,400845.0,1.094,0.034,4 params,25.0,4.0,2.0,2000000.0,,
DaBef1268,,,,,,,Verguetungsstahl,Steel,,,,,,,,,,,,0.41,0.28,0.72,0.02,0.03,0.0,1.08,0.17,0.0,,,,,,,,,,,,,,,,,,,,,30.0,,30.0,0.0,860.0,30.0,200.0,30.0,,,,,600.0,90.0,5.0,,,,,,A5-standard specimen,Cylindric,50.25,0,,,938.0,,1030.0,,,,,,33.0,,,,,,,,,,,,,,,,,,12.5,2.0,1.0,0.92,0.08,,,,100.0,,,cylinder,0,0,,,,"[220.0, 200.0, 190.0, 180.0, 295.0, 190.0, 200.0, 190.0, 180.0, 295.0, 190.0, 200.0, 190.0, 180.0, 190.0, 200.0, 190.0, 235.0, 235.0, 295.0, 235.0, 235.0, 295.0, 295.0]","[262000, 390400, 524300, 2000000, 121200, 2000000, 491100, 628200, 2000000, 71700, 2000000, 410900, 660500, 2000000, 2000000, 373200, 587200, 240900, 191400, 91800, 229900, 243500, 81200, 99100]","['failure', 'failure', 'failure', 'runout', 'failure', 'runout', 'failure', 'failure', 'runout', 'failure', 'runout', 'failure', 'failure', 'runout', 'runout', 'failure', 'failure', 'failure', 'failure', 'failure', 'failure', 'failure', 'failure', 'failure']","[None, None, None, None, None, None, None, None, None, None, None, None, None, None, None, None, None, None, None, None, None, None, None, None]","[None, None, None, None, None, None, None, None, None, None, None, None, None, None, None, None, None, None, None, None, None, None, None, None]",-1.0,2000000.0,Force,,20.0,1.0,188.98,6.859,4.12,0.954,560425.0,299642.0,1.086,0.035,4 params,24.0,5.0,2.0,2000000.0,,
DaBef1270,,,,,,,Verguetungsstahl,Steel,,,,,,,,,,,,0.41,0.28,0.72,0.02,0.03,0.0,1.08,0.17,0.0,,,,,,,,,,,,,,,,,,,,,30.0,,30.0,0.0,860.0,30.0,200.0,30.0,,,,,600.0,90.0,5.0,,,,,,A5-standard specimen,Cylindric,50.25,0,,,938.0,,1030.0,,,,,,33.0,,,,,,,,,,,,,,,,,,12.5,1.9,1.08,1,0.08,,,,100.0,,,cylinder,0,0,,,,"[200.0, 270.0, 210.0, 200.0, 190.0, 180.0, 270.0, 190.0, 200.0, 190.0, 180.0, 240.0, 190.0, 200.0, 210.0, 200.0, 190.0, 200.0, 240.0, 240.0, 240.0, 240.0, 270.0, 270.0]","[5000000, 577900, 1357500, 1424200, 2193300, 5000000, 539100, 5236800, 1673200, 2277700, 5000000, 970200, 5875300, 5798100, 2182700, 2487300, 4953200, 3182100, 777600, 848000, 951700, 865600, 416400, 485600]","['runout', 'failure', 'failure', 'failure', 'failure', 'runout', 'failure', 'runout', 'failure', 'failure', 'runout', 'failure', 'runout', 'runout', 'failure', 'failure', 'runout', 'failure', 'failure', 'failure', 'failure', 'failure', 'failure', 'failure']","[None, None, None, None, None, None, None, None, None, None, None, None, None, None, None, None, None, None, None, None, None, None, None, None]","[None, None, None, None, None, None, None, None, None, None, None, None, None, None, None, None, None, None, None, None, None, None, None, None]",-1.0,4953200.0,Force,,50.0,2.0,194.32,4.033,4.537,0.859,2279544.0,794197.0,1.119,0.039,4 params,24.0,5.0,3.0,4953200.0,,
DaBef1272,,,,,,,Verguetungsstahl,Steel,,,,,,,,,,,,0.41,0.28,0.72,0.02,0.03,0.0,1.08,0.17,0.0,,,,,,,,,,,,,,,,,,,,,30.0,,30.0,0.0,860.0,30.0,200.0,30.0,,,,,600.0,90.0,5.0,,,,,,A5-standard specimen,Cylindric,50.25,0,,,938.0,,1030.0,,,,,,33.0,,,,,,,,,,,,,,,,,,12.5,1.9,1.08,1,0.08,,,,100.0,,,cylinder,0,0,,,,"[210.0, 200.0, 190.0, 180.0, 240.0, 190.0, 240.0, 200.0, 190.0, 240.0, 200.0, 190.0, 180.0, 240.0, 190.0, 270.0, 200.0, 190.0, 180.0, 270.0, 240.0, 270.0, 270.0, 200.0, 270.0, 200.0]","[1887800, 2408100, 2238100, 5000000, 825600, 5000000, 882600, 1338200, 5000000, 799300, 2370200, 2577400, 5000000, 774300, 5000000, 425200, 1912200, 2597100, 5000000, 523700, 952900, 692700, 412400, 2214800, 375500, 1721100]","['failure', 'failure', 'failure', 'runout', 'failure', 'runout', 'failure', 'failure', 'runout', 'failure', 'failure', 'failure', 'runout', 'failure', 'runout', 'failure', 'failure', 'failure', 'runout', 'failure', 'failure', 'failure', 'failure', 'failure', 'failure', 'failure']","[None, None, None, None, None, None, None, None, None, None, None, None, None, None, None, None, None, None, None, None, None, None, None, None, None, None]","[None, None, None, None, None, None, None, None, None, None, None, None, None, None, None, None, None, None, None, None, None, None, None, None, None, None]",-1.0,5000000.0,Force,,50.0,2.0,189.47,4.11,4.75,0.833,2570562.0,907530.0,1.092,0.035,4 params,26.0,5.0,2.0,5000000.0,,
DaBef1274,,,,,,,Verguetungsstahl,Steel,,,,,,,,,,,,0.42,0.25,0.75,0.0,0.035,0.0,1.1,0.22,0.0,,,,,,,,,,,,,,,,,,,,,30.0,,30.0,0.0,860.0,30.0,200.0,30.0,,,,,600.0,90.0,5.0,,,,,,A5-standard specimen,Cylindric,50.25,0,,,938.0,,1030.0,,,,,,33.0,,,,,,,,,,,,,,,,,,12.5,1.0,0,0,0,,,,100.0,,,cylinder,0,0,,,,"[430.0, 410.0, 330.0, 310.0, 330.0, 310.0, 290.0, 360.0, 310.0, 330.0, 310.0, 360.0, 330.0, 310.0, 290.0, 360.0, 310.0, 290.0, 360.0, 310.0, 290.0, 360.0, 310.0, 360.0, 410.0, 410.0, 410.0, 410.0, 410.0]","[150900, 175600, 455200, 2000000, 467000, 460300, 2000000, 387900, 2000000, 303600, 2000000, 325400, 401600, 524000, 2000000, 342400, 682500, 2000000, 239100, 921700, 2000000, 353800, 601200, 222100, 157400, 179700, 209500, 198700, 245200]","['failure', 'failure', 'failure', 'runout', 'failure', 'failure', 'runout', 'failure', 'runout', 'failure', 'runout', 'failure', 'failure', 'failure', 'runout', 'failure', 'failure', 'runout', 'failure', 'failure', 'runout', 'failure', 'failure', 'failure', 'failure', 'failure', 'failure', 'failure', 'failure']","[None, None, None, None, None, None, None, None, None, None, None, None, None, None, None, None, None, None, None, None, None, None, None, None, None, None, None, None, None]","[None, None, None, None, None, None, None, None, None, None, None, None, None, None, None, None, None, None, None, None, None, None, None, None, None, None, None, None, None]",-1.0,2000000.0,Force,,20.0,3.0,306.57,10.511,4.082,1.022,604360.0,309560.0,1.127,0.07,4 params,29.0,5.0,2.0,2000000.0,,
DaBef1275,,,,,,,Verguetungsstahl,Steel,,,,,,,,,,,,0.42,0.25,0.75,0.0,0.035,0.0,1.1,0.22,0.0,,,,,,,,,,,,,,,,,,,,,30.0,,30.0,0.0,860.0,30.0,200.0,30.0,,,,,600.0,90.0,5.0,,,,,,A5-standard specimen,Cylindric,50.25,0,,,938.0,,1030.0,,,,,,33.0,,,,,,,,,,,,,,,,,,12.5,1.0,0,0,0,,,,100.0,,,cylinder,0,0,,,,"[330.0, 310.0, 290.0, 270.0, 290.0, 360.0, 310.0, 290.0, 360.0, 310.0, 330.0, 310.0, 410.0, 330.0, 310.0, 290.0, 410.0, 310.0, 290.0, 360.0, 310.0, 360.0, 410.0, 410.0, 360.0, 360.0, 410.0]","[1022200, 438800, 1218700, 2000000, 2000000, 223700, 772500, 2000000, 230300, 2000000, 307000, 2000000, 197500, 469300, 479500, 2000000, 136000, 931600, 2000000, 279400, 582700, 223800, 150300, 135900, 100, 1000, 100]","['failure', 'failure', 'failure', 'runout', 'runout', 'failure', 'failure', 'runout', 'failure', 'runout', 'failure', 'runout', 'failure', 'failure', 'failure', 'runout', 'failure', 'failure', 'runout', 'failure', 'failure', 'failure', 'failure', 'failure', 'failure', 'failure', 'failure']","[None, None, None, None, None, None, None, None, None, None, None, None, None, None, None, None, None, None, None, None, None, None, None, None, None, None, None]","[None, None, None, None, None, None, None, None, None, None, None, None, None, None, None, None, None, None, None, None, None, None, None, None, None, None, None]",-1.0,2000000.0,Force,,20.0,3.0,289.7,10.316,14.029,3.879,1663477.0,952939.0,1.513,0.041,4 params,27.0,5.0,3.0,2000000.0,,
DaBef1276,,,,,,,Verguetungsstahl,Steel,,,,,,,,,,,,0.42,0.25,0.75,0.0,0.035,0.0,1.1,0.22,0.0,,,,,,,,,,,,,,,,,,,,,30.0,,30.0,0.0,860.0,30.0,200.0,30.0,,,,,600.0,90.0,5.0,,,,,,A5-standard specimen,Cylindric,50.25,0,,,938.0,,1030.0,,,,,,33.0,,,,,,,,,,,,,,,,,,12.5,1.0,0.08,0,0.08,,,,100.0,,,cylinder,0,0,,,,"[240.0, 300.0, 255.0, 240.0, 300.0, 255.0, 345.0, 270.0, 345.0, 285.0, 270.0, 255.0, 240.0, 300.0, 255.0, 300.0, 270.0, 255.0, 345.0, 270.0, 255.0, 345.0, 270.0, 255.0, 345.0, 270.0, 345.0, 300.0]","[5000000, 759600, 2545000, 5000000, 849900, 5000000, 187400, 5000000, 222900, 1725800, 2368200, 2782400, 5000000, 920300, 5000000, 1010400, 1911900, 5000000, 215100, 3105000, 5000000, 225800, 1824000, 5000000, 209900, 1973000, 225000, 679700]","['runout', 'failure', 'failure', 'runout', 'failure', 'runout', 'failure', 'runout', 'failure', 'failure', 'failure', 'failure', 'runout', 'failure', 'runout', 'failure', 'failure', 'runout', 'failure', 'failure', 'runout', 'failure', 'failure', 'runout', 'failure', 'failure', 'failure', 'failure']","[None, None, None, None, None, None, None, None, None, None, None, None, None, None, None, None, None, None, None, None, None, None, None, None, None, None, None, None]","[None, None, None, None, None, None, None, None, None, None, None, None, None, None, None, None, None, None, None, None, None, None, None, None, None, None, None, None]",-1.0,5000000.0,Force,,50.0,2.0,260.48,6.609,8.987,2.525,2837619.0,1312581.0,1.058,0.026,4 params,28.0,5.0,3.0,5000000.0,,
DaBef1279,,,,,,,Verguetungsstahl,Steel,,,,,,,,,,,,0.42,0.25,0.75,0.0,0.035,0.0,1.1,0.22,0.0,,,,,,,,,,,,,,,,,,,,,30.0,,30.0,0.0,860.0,30.0,200.0,30.0,,,,,600.0,90.0,5.0,,,,,,A5-standard specimen,Cylindric,50.25,0,,,938.0,,1030.0,,,,,,33.0,,,,,,,,,,,,,,,,,,12.5,1.0,0,0,0,,,,100.0,,,cylinder,0,0,,,,"[330.0, 450.0, 345.0, 360.0, 375.0, 360.0, 345.0, 360.0, 500.0, 375.0, 360.0, 345.0, 450.0, 360.0, 500.0, 375.0, 360.0, 375.0, 360.0, 375.0, 450.0, 450.0, 500.0, 500.0]","[2000000, 145200, 2000000, 875400, 466900, 505500, 2000000, 2000000, 86800, 521600, 588600, 2000000, 182500, 2000000, 80200, 737700, 2000000, 492900, 2000000, 606300, 230900, 193900, 98900, 89700]","['runout', 'failure', 'runout', 'failure', 'failure', 'failure', 'runout', 'runout', 'failure', 'failure', 'failure', 'runout', 'failure', 'runout', 'failure', 'failure', 'runout', 'failure', 'runout', 'failure', 'failure', 'failure', 'failure', 'failure']","[None, None, None, None, None, None, None, None, None, None, None, None, None, None, None, None, None, None, None, None, None, None, None, None]","[None, None, None, None, None, None, None, None, None, None, None, None, None, None, None, None, None, None, None, None, None, None, None, None]",-1.0,2000000.0,Force,,20.0,3.0,360.77,13.269,6.143,1.423,682993.0,370127.0,1.071,0.038,4 params,24.0,4.0,3.0,2000000.0,,
DaBef1280,,,,,,,Verguetungsstahl,Steel,,,,,,,,,,,,0.42,0.25,0.75,0.0,0.035,0.0,1.1,0.22,0.0,,,,,,,,,,,,,,,,,,,,,30.0,,30.0,0.0,860.0,30.0,200.0,30.0,,,,,600.0,90.0,5.0,,,,,,A5-standard specimen,Cylindric,50.25,0,,,938.0,,1030.0,,,,,,33.0,,,,,,,,,,,,,,,,,,12.5,1.0,0,0,0,,,,100.0,,,cylinder,0,0,,,,"[315.0, 300.0, 285.0, 360.0, 300.0, 315.0, 330.0, 315.0, 300.0, 285.0, 450.0, 300.0, 450.0, 315.0, 300.0, 285.0, 450.0, 300.0, 450.0, 315.0, 330.0, 315.0, 360.0, 360.0, 360.0]","[792000, 789600, 2000000, 382300, 2000000, 2000000, 460700, 472300, 769100, 2000000, 170000, 2000000, 149900, 522700, 871100, 2000000, 165200, 2000000, 96800, 1510900, 247300, 381700, 220100, 261400, 341200]","['failure', 'failure', 'runout', 'failure', 'runout', 'runout', 'failure', 'failure', 'failure', 'runout', 'failure', 'runout', 'failure', 'failure', 'failure', 'runout', 'failure', 'runout', 'failure', 'runout', 'failure', 'failure', 'failure', 'failure', 'failure']","[None, None, None, None, None, None, None, None, None, None, None, None, None, None, None, None, None, None, None, None, None, None, None, None, None]","[None, None, None, None, None, None, None, None, None, None, None, None, None, None, None, None, None, None, None, None, None, None, None, None, None]",-1.0,1510900.0,Force,,20.0,3.0,304.08,13.288,3.961,1.205,618439.0,379335.0,1.183,0.058,4 params,25.0,5.0,3.0,1510900.0,,
DaBef1281,,,,,,,unlegierter Baustahl,Steel,,,,,,,,,,,,0.24,0.23,1.22,0.01,0.01,0.0,0.0,0.0,0.0,,,,,,,,,,,,,,,,,,,,,30.0,,30.0,0.0,30.0,0.0,0.0,30.0,,,,,30.0,0.0,0.0,,,,,,A5-standard specimen,Cylindric,50.25,0,,,350.0,,522.0,,,,,,17.0,,,,,,,,,,,,,,,,,,25,1.0,0,0,0,,,,0.35,,,cylinder,0,0,,,,"[240.0, 280.0, 250.0, 260.0, 250.0, 240.0, 280.0, 250.0, 280.0, 260.0, 250.0, 240.0, 230.0, 280.0, 240.0, 250.0, 240.0, 250.0, 240.0, 280.0, 260.0, 260.0, 260.0]","[2000000, 38500, 2000000, 345400, 597200, 2000000, 45700, 2000000, 37600, 272300, 797700, 1251300, 2000000, 22400, 2000000, 981600, 2000000, 1227100, 2000000, 37400, 312100, 201300, 293700]","['runout', 'failure', 'runout', 'failure', 'failure', 'runout', 'failure', 'runout', 'failure', 'failure', 'failure', 'failure', 'runout', 'failure', 'runout', 'failure', 'runout', 'failure', 'runout', 'failure', 'failure', 'failure', 'failure']","[None, None, None, None, None, None, None, None, None, None, None, None, None, None, None, None, None, None, None, None, None, None, None]","[None, None, None, None, None, None, None, None, None, None, None, None, None, None, None, None, None, None, None, None, None, None, None]",-1.0,2000000.0,Force,,20.0,3.0,246.47,9.379,25.686,8.336,1042666.0,580357.0,1.036,0.028,4 params,23.0,4.0,3.0,2000000.0,,
DaBef1282,,,,,,,unlegierter Baustahl,Steel,,,,,,,,,,,,0.24,0.23,1.22,0.01,0.01,0.0,0.0,0.0,0.0,,,,,,,,,,,,,,,,,,,,,30.0,,30.0,0.0,30.0,0.0,0.0,30.0,,,,,30.0,0.0,0.0,,,,,,A5-standard specimen,Cylindric,50.25,0,,,350.0,,522.0,,,,,,17.0,,,,,,,,,,,,,,,,,,25,1.0,0.08,0,0.08,,,,0.35,,,cylinder,0,0,,,,"[190.0, 180.0, 175.0, 170.0, 165.0, 190.0, 170.0, 175.0, 170.0, 175.0, 170.0, 165.0, 190.0, 170.0, 165.0, 170.0, 165.0, 170.0, 165.0, 180.0, 180.0, 180.0, 180.0, 190.0, 190.0]","[82700, 702400, 795200, 2471300, 5000000, 138900, 5000000, 1212200, 5000000, 995300, 1852600, 5000000, 125600, 2921600, 5000000, 1692300, 5000000, 2147900, 5000000, 354800, 452100, 576200, 361400, 79800, 108300]","['failure', 'failure', 'failure', 'failure', 'runout', 'failure', 'runout', 'failure', 'runout', 'failure', 'failure', 'runout', 'failure', 'failure', 'runout', 'failure', 'runout', 'failure', 'runout', 'failure', 'failure', 'failure', 'failure', 'failure', 'failure']","[None, None, None, None, None, None, None, None, None, None, None, None, None, None, None, None, None, None, None, None, None, None, None, None, None]","[None, None, None, None, None, None, None, None, None, None, None, None, None, None, None, None, None, None, None, None, None, None, None, None, None]",-1.0,5000000.0,Force,,50.0,2.0,169.23,5.176,27.266,7.362,2481524.0,1058843.0,1.021,0.026,4 params,25.0,4.0,2.0,5000000.0,,
DaBef1283,,,,,,,unlegierter Baustahl,Steel,,,,,,,,,,,,0.24,0.23,1.22,0.01,0.01,0.0,0.0,0.0,0.0,,,,,,,,,,,,,,,,,,,,,30.0,,30.0,0.0,30.0,0.0,0.0,30.0,,,,,30.0,0.0,0.0,,,,,,A5-standard specimen,Cylindric,50.25,0,,,350.0,,522.0,,,,,,17.0,,,,,,,,,,,,,,,,,,25,1.0,0,0,0,,,,100.0,,,cylinder,0,0,,,,"[230.0, 240.0, 250.0, 240.0, 280.0, 250.0, 240.0, 230.0, 240.0, 280.0, 250.0, 240.0, 260.0, 250.0, 260.0, 250.0, 240.0, 260.0, 250.0, 280.0, 280.0, 260.0, 260.0, 260.0, 280.0]","[2000000, 2000000, 605500, 2000000, 21500, 729900, 1475800, 2000000, 2000000, 15400, 1010400, 2000000, 169100, 2000000, 221200, 1271700, 2000000, 110500, 704200, 28500, 19500, 204600, 252800, 287100, 20600]","['runout', 'runout', 'failure', 'runout', 'failure', 'failure', 'failure', 'runout', 'runout', 'failure', 'failure', 'runout', 'failure', 'runout', 'failure', 'failure', 'runout', 'failure', 'failure', 'failure', 'failure', 'failure', 'failure', 'failure', 'failure']","[None, None, None, None, None, None, None, None, None, None, None, None, None, None, None, None, None, None, None, None, None, None, None, None, None]","[None, None, None, None, None, None, None, None, None, None, None, None, None, None, None, None, None, None, None, None, None, None, None, None, None]",-1.0,2000000.0,Force,,20.0,3.0,244.95,7.712,30.315,11.835,1263540.0,738382.0,1.032,0.026,4 params,25.0,4.0,3.0,2000000.0,,
DaBef1284,,,,,,,unlegierter Baustahl,Steel,,,,,,,,,,,,0.24,0.23,1.22,0.01,0.01,0.0,0.0,0.0,0.0,,,,,,,,,,,,,,,,,,,,,30.0,,30.0,0.0,30.0,0.0,0.0,30.0,,,,,30.0,0.0,0.0,,,,,,A5-standard specimen,Cylindric,50.25,0,,,350.0,,522.0,,,,,,17.0,,,,,,,,,,,,,,,,,,25,1.0,0.08,0,0.08,,,,100.0,,,cylinder,0,0,,,,"[190.0, 180.0, 175.0, 170.0, 165.0, 170.0, 190.0, 175.0, 170.0, 190.0, 175.0, 170.0, 165.0, 170.0, 175.0, 170.0, 165.0, 180.0, 170.0, 190.0, 175.0, 180.0, 180.0, 180.0, 180.0, 180.0]","[102700, 1064100, 1315900, 1967100, 5000000, 5000000, 65200, 1126700, 5000000, 63600, 1444300, 2734400, 5000000, 5000000, 841900, 3172100, 5000000, 993000, 5000000, 182800, 955200, 1064300, 463700, 621200, 514100, 97400]","['failure', 'failure', 'failure', 'failure', 'runout', 'runout', 'failure', 'failure', 'runout', 'failure', 'failure', 'failure', 'runout', 'runout', 'failure', 'failure', 'runout', 'failure', 'runout', 'failure', 'failure', 'failure', 'failure', 'failure', 'failure', 'failure']","[None, None, None, None, None, None, None, None, None, None, None, None, None, None, None, None, None, None, None, None, None, None, None, None, None, None]","[None, None, None, None, None, None, None, None, None, None, None, None, None, None, None, None, None, None, None, None, None, None, None, None, None, None]",-1.0,5000000.0,Force,,50.0,2.0,170.28,3.937,30.158,5.977,2678329.0,1068842.0,1.045,0.026,4 params,26.0,4.0,2.0,5000000.0,,
DaBef1285,,,,,,,Verguetungsstahl,Steel,,,,,,,,,,,,0.42,0.25,0.75,0.0,0.035,0.0,1.1,0.22,0.0,,,,,,,,,,,,,,,,,,,,,30.0,,30.0,0.0,860.0,30.0,200.0,30.0,,,,,600.0,90.0,5.0,,,,,,A5-standard specimen,Cylindric,50.25,0,,,1043.0,,1136.0,,,,,,14.0,,,,,,,,,,,,,,,,,,2.86,4.5,11.5,11.5,0,,,,,,,cylinder,0,0,,,,"[400.0, 350.0, 300.0, 250.0, 200.0, 180.0, 160.0, 140.0, 130.0, 125.0, 125.0, 125.0, 120.0, 120.0]","[2176, 3938, 9333, 16049, 43893, 53444, 126314, 246962, 396430, 323631, 5802000, 5851200, 5321000, 5914000]","['failure', 'failure', 'failure', 'failure', 'failure', 'failure', 'failure', 'failure', 'failure', 'failure', 'runout', 'runout', 'runout', 'runout']","[None, None, None, None, None, None, None, None, None, None, None, None, None, None]","[None, None, None, None, None, None, None, None, None, None, None, None, None, None]",0.0,5321000.0,Force,,15.0,3.0,126.52,4.103,4.407,1.404,347607.0,172278.0,1.09,0.036,4 params,14.0,10.0,2.0,5321000.0,,
DaBef1286,,,,,,,Verguetungsstahl,Steel,,,,,,,,,,,,0.42,0.25,0.75,0.0,0.035,0.0,1.1,0.22,0.0,,,,,,,,,,,,,,,,,,,,,30.0,,30.0,0.0,860.0,30.0,200.0,30.0,,,,,600.0,90.0,5.0,,,,,,A5-standard specimen,Cylindric,50.25,0,,,1043.0,,1136.0,,,,,,14.0,,,,,,,,,,,,,,,,,,2.86,4.5,11.5,11.5,0,,,,,,,cylinder,0,0,,,,"[400.0, 350.0, 350.0, 300.0, 300.0, 300.0, 250.0, 250.0, 250.0, 210.0, 180.0, 160.0, 145.0, 145.0, 142.5, 140.0, 140.0, 140.0, 140.0, 135.0]","[11336, 16845, 20100, 35200, 33394, 32638, 63391, 71133, 74039, 135235, 300989, 640128, 1088960, 1875230, 5049000, 1020400, 5141900, 6000000, 6000000, 5202500]","['failure', 'failure', 'failure', 'failure', 'failure', 'failure', 'failure', 'failure', 'failure', 'failure', 'failure', 'failure', 'failure', 'failure', 'runout', 'failure', 'runout', 'runout', 'runout', 'runout']","[None, None, None, None, None, None, None, None, None, None, None, None, None, None, None, None, None, None, None, None]","[None, None, None, None, None, None, None, None, None, None, None, None, None, None, None, None, None, None, None, None]",-1.0,5049000.0,Force,,15.0,3.0,143.23,3.686,4.663,1.178,1074357.0,452722.0,1.122,0.033,4 params,20.0,9.0,3.0,5049000.0,,
DaBef1287,,,,,,,Verguetungsstahl,Steel,,,,,,,,,,,,0.42,0.25,0.75,0.0,0.035,0.0,1.1,0.22,0.0,,,,,,,,,,,,,,,,,,,,,30.0,,30.0,0.0,860.0,30.0,200.0,30.0,,,,,600.0,90.0,5.0,,,,,,A5-standard specimen,Cylindric,50.25,0,,,1043.0,,1136.0,,,,,,14.0,,,,,,,,,,,,,,,,,,5,3.7,2.3,2.3,0,,,,,,,cylinder,0,0,,,,"[300.0, 270.0, 250.0, 220.0, 200.0, 180.0, 170.0, 165.0, 165.0, 160.0]","[33874, 46310, 57780, 109610, 151660, 283030, 425890, 693330, 6501600, 5222100]","['failure', 'failure', 'failure', 'failure', 'failure', 'failure', 'failure', 'failure', 'runout', 'runout']","[None, None, None, None, None, None, None, None, None, None]","[None, None, None, None, None, None, None, None, None, None]",-1.0,5222100.0,Force,,15.0,3.0,164.9,5.346,4.837,1.123,490787.0,253641.0,1.099,0.051,4 params,10.0,8.0,2.0,5222100.0,,
DaBef1288,,,,,,,Verguetungsstahl,Steel,,,,,,,,,,,,0.42,0.25,0.75,0.0,0.035,0.0,1.1,0.22,0.0,,,,,,,,,,,,,,,,,,,,,30.0,,30.0,0.0,860.0,30.0,200.0,30.0,,,,,600.0,90.0,5.0,,,,,,A5-standard specimen,Cylindric,50.25,0,,,1043.0,,1136.0,,,,,,14.0,,,,,,,,,,,,,,,,,,5,14.1,57.5,57.5,0,,,,,,,cylinder,0,0,,,,"[300.0, 250.0, 200.0, 200.0, 160.0, 130.0, 110.0, 85.0, 75.0, 70.0, 65.0]","[27580, 48260, 88750, 89330, 170910, 309350, 462310, 1055880, 1496690, 2263620, 6007400]","['failure', 'failure', 'failure', 'failure', 'failure', 'failure', 'failure', 'failure', 'failure', 'failure', 'runout']","[None, None, None, None, None, None, None, None, None, None, None]","[None, None, None, None, None, None, None, None, None, None, None]",-1.0,6007400.0,Force,,15.0,3.0,67.45,1.813,2.93,1.112,2152201.0,1218402.0,1.058,0.036,4 params,11.0,9.0,1.0,6007400.0,,
DaBef1289,,,,,,,Verguetungsstahl,Steel,,,,,,,,,,,,0.42,0.25,0.75,0.0,0.035,0.0,1.1,0.22,0.0,,,,,,,,,,,,,,,,,,,,,30.0,,30.0,0.0,860.0,30.0,200.0,30.0,,,,,600.0,90.0,5.0,,,,,,A5-standard specimen,Cylindric,50.25,0,,,1043.0,,1136.0,,,,,,14.0,,,,,,,,,,,,,,,,,,5,7.0,11.5,11.5,0,,,,,,,cylinder,0,0,,,,"[150.0, 130.0, 110.0, 100.0, 90.0, 80.0, 75.0, 70.0]","[45650, 97280, 172910, 240300, 447270, 729680, 5020300, 5063100]","['failure', 'failure', 'failure', 'failure', 'failure', 'failure', 'runout', 'runout']","[None, None, None, None, None, None, None, None]","[None, None, None, None, None, None, None, None]",0.0,5020300.0,Force,,15.0,3.0,77.46,1.79,4.311,1.569,813668.0,490448.0,1.043,0.074,4 params,8.0,6.0,2.0,5020300.0,,
DaBef1290,,,,,,,Verguetungsstahl,Steel,,,,,,,,,,,,0.42,0.25,0.75,0.0,0.035,0.0,1.1,0.22,0.0,,,,,,,,,,,,,,,,,,,,,30.0,,30.0,0.0,860.0,30.0,200.0,30.0,,,,,600.0,90.0,5.0,,,,,,A5-standard specimen,Cylindric,50.25,0,,,1043.0,,1136.0,,,,,,14.0,,,,,,,,,,,,,,,,,,5,7.0,11.5,11.5,0,,,,,,,cylinder,0,0,,,,"[300.0, 250.0, 200.0, 160.0, 130.0, 110.0, 100.0, 95.0, 85.0]","[29235, 50650, 91140, 186550, 320860, 651030, 910270, 6582100, 5856700]","['failure', 'failure', 'failure', 'failure', 'failure', 'failure', 'failure', 'runout', 'runout']","[None, None, None, None, None, None, None, None, None]","[None, None, None, None, None, None, None, None, None]",-1.0,5856700.0,Force,,15.0,3.0,97.47,4.083,3.093,0.898,897210.0,548777.0,1.062,0.048,4 params,9.0,7.0,2.0,5856700.0,,
DaBef1291,,,,,,,Verguetungsstahl,Steel,,,,,,,,,,,,0.42,0.25,0.75,0.0,0.035,0.0,1.1,0.22,0.0,,,,,,,,,,,,,,,,,,,,,30.0,,30.0,0.0,860.0,30.0,200.0,30.0,,,,,600.0,90.0,5.0,,,,,,A5-standard specimen,Cylindric,50.25,0,,,1043.0,,1136.0,,,,,,14.0,,,,,,,,,,,,,,,,,,9.09,10.9,11.5,11.5,0,,,,,,,cylinder,0,0,,,,"[100.0, 100.0, 90.0, 90.0, 80.0, 80.0, 72.5, 65.0, 65.0, 62.5, 62.5, 62.5, 60.0, 60.0, 60.0]","[373900, 608000, 296100, 686400, 768400, 930000, 685100, 2109000, 3097600, 3015500, 8261500, 8261500, 7552500, 9100600, 9166000]","['failure', 'failure', 'failure', 'failure', 'failure', 'failure', 'failure', 'failure', 'failure', 'failure', 'runout', 'runout', 'runout', 'runout', 'runout']","[None, None, None, None, None, None, None, None, None, None, None, None, None, None, None]","[None, None, None, None, None, None, None, None, None, None, None, None, None, None, None]",-1.0,7552500.0,Force,,15.0,3.0,63.85,1.319,4.206,1.418,2304189.0,1233957.0,1.236,0.093,4 params,15.0,6.0,2.0,7552500.0,,
DaBef1292,,,,,,,Verguetungsstahl,Steel,,,,,,,,,,,,0.42,0.25,0.75,0.0,0.035,0.0,1.1,0.22,0.0,,,,,,,,,,,,,,,,,,,,,30.0,,30.0,0.0,860.0,30.0,200.0,30.0,,,,,600.0,90.0,5.0,,,,,,A5-standard specimen,Cylindric,50.25,0,,,1043.0,,1136.0,,,,,,14.0,,,,,,,,,,,,,,,,,,5,1.9,2.5,2.3,0.2,,,,,,,cylinder,0,0,,,,"[700.0, 540.0, 400.0, 300.0, 260.0, 240.0, 220.0]","[6600, 18900, 65700, 457900, 1002200, 10000000, 10000000]","['failure', 'failure', 'failure', 'failure', 'failure', 'runout', 'runout']","[None, None, None, None, None, None, None]","[None, None, None, None, None, None, None]",-1.0,10000000.0,Force,,40.0,1.0,249.82,10.353,5.135,1.896,1066366.0,881216.0,1.103,0.056,4 params,7.0,5.0,2.0,10000000.0,,
DaBef1293,,,,,,,Verguetungsstahl,Steel,,,,,,,,,,,,0.42,0.25,0.75,0.0,0.035,0.0,1.1,0.22,0.0,,,,,,,,,,,,,,,,,,,,,30.0,,30.0,0.0,860.0,30.0,200.0,30.0,,,,,600.0,90.0,5.0,,,,,,A5-standard specimen,Cylindric,50.25,0,,,1043.0,,1136.0,,,,,,14.0,,,,,,,,,,,,,,,,,,5,6.6,57.7,57.5,0.2,,,,,,,cylinder,0,0,,,,"[600.0, 500.0, 400.0, 300.0, 240.0, 220.0, 210.0, 200.0, 200.0, 195.0]","[10900, 19600, 37900, 96660, 225000, 437800, 764800, 553200, 882600, 10000000]","['failure', 'failure', 'failure', 'failure', 'failure', 'failure', 'failure', 'failure', 'failure', 'runout']","[None, None, None, None, None, None, None, None, None, None]","[None, None, None, None, None, None, None, None, None, None]",-1.0,10000000.0,Force,,40.0,1.0,191.62,5.694,3.883,0.892,756622.0,464790.0,1.169,0.057,4 params,10.0,8.0,1.0,10000000.0,,
DaBef1294,,,,,,,Verguetungsstahl,Steel,,,,,,,,,,,,0.42,0.25,0.75,0.0,0.035,0.0,1.1,0.22,0.0,,,,,,,,,,,,,,,,,,,,,30.0,,30.0,0.0,860.0,30.0,200.0,30.0,,,,,600.0,90.0,5.0,,,,,,A5-standard specimen,Cylindric,50.25,0,,,1043.0,,1136.0,,,,,,14.0,,,,,,,,,,,,,,,,,,5,3.5,11.7,11.5,0.2,,,,,,,cylinder,0,0,,,,"[600.0, 500.0, 400.0, 300.0, 260.0, 220.0, 210.0, 205.0, 200.0]","[10700, 19400, 39700, 106400, 219500, 615300, 696000, 2000000, 10000000]","['failure', 'failure', 'failure', 'failure', 'failure', 'failure', 'failure', 'failure', 'runout']","[None, None, None, None, None, None, None, None, None]","[None, None, None, None, None, None, None, None, None]",-1.0,10000000.0,Force,,40.0,1.0,195.56,5.597,4.396,1.171,1098675.0,608053.0,1.237,0.06,4 params,9.0,8.0,1.0,10000000.0,,
DaBef1295,,,,,,,Verguetungsstahl,Steel,,,,,,,,,,,,0.42,0.25,0.75,0.0,0.035,0.0,1.1,0.22,0.0,,,,,,,,,,,,,,,,,,,,,30.0,,30.0,0.0,860.0,30.0,200.0,30.0,,,,,600.0,90.0,5.0,,,,,,A5-standard specimen,Cylindric,50.25,0,,,1043.0,,1136.0,,,,,,14.0,,,,,,,,,,,,,,,,,,5,5.4,57.7,57.5,0.2,,,,,,,cylinder,0,0,,,,"[500.0, 400.0, 300.0, 250.0, 230.0, 200.0, 190.0, 185.0, 185.0, 180.0]","[26500, 45700, 113400, 280300, 489700, 699100, 1281500, 10000000, 10000000, 10000000]","['failure', 'failure', 'failure', 'failure', 'failure', 'failure', 'failure', 'runout', 'runout', 'runout']","[None, None, None, None, None, None, None, None, None, None]","[None, None, None, None, None, None, None, None, None, None]",-1.0,10000000.0,Force,,40.0,1.0,190.6,5.394,3.961,0.838,939182.0,651056.0,1.133,0.051,4 params,10.0,7.0,2.0,10000000.0,,
DaBef1296,,,,,,,Verguetungsstahl,Steel,,,,,,,,,,,,0.42,0.25,0.75,0.0,0.035,0.0,1.1,0.22,0.0,,,,,,,,,,,,,,,,,,,,,30.0,,30.0,0.0,860.0,30.0,200.0,30.0,,,,,600.0,90.0,5.0,,,,,,A5-standard specimen,Cylindric,50.25,0,,,1043.0,,1136.0,,,,,,14.0,,,,,,,,,,,,,,,,,,5,7.0,11.5,11.5,0,,,,,,,cylinder,0,0,,,,"[300.0, 250.0, 200.0, 160.0, 130.0, 110.0, 95.0, 90.0, 85.0, 85.0]","[29840, 50470, 99210, 188280, 309160, 512040, 985290, 6496000, 5800500, 6503200]","['failure', 'failure', 'failure', 'failure', 'failure', 'failure', 'failure', 'runout', 'runout', 'runout']","[None, None, None, None, None, None, None, None, None, None]","[None, None, None, None, None, None, None, None, None, None]",-1.0,5800500.0,Force,,15.0,3.0,92.47,3.308,2.936,0.843,931394.0,552898.0,1.064,0.048,4 params,10.0,7.0,2.0,5800500.0,,
DaBef1298,,,,,,,Verguetungsstahl,Steel,,,,,,,,,,,,0.42,0.25,0.75,0.0,0.035,0.0,1.1,0.22,0.0,,,,,,,,,,,,,,,,,,,,,30.0,,30.0,0.0,860.0,30.0,200.0,30.0,,,,,600.0,90.0,5.0,,,,,,A5-standard specimen,Cylindric,50.25,0,,,1043.0,,1136.0,,,,,,14.0,,,,,,,,,,,,,,,,,,9.09,10.9,11.5,11.5,0,,,,,,,cylinder,0,0,,,,"[100.0, 100.0, 90.0, 80.0, 72.5, 65.0, 60.0, 57.5, 57.5, 57.5, 55.0, 55.0]","[403900, 48930, 451400, 76800, 1509800, 1235900, 1202400, 2328700, 2891800, 7322900, 7284000, 7566400]","['failure', 'failure', 'failure', 'failure', 'failure', 'failure', 'failure', 'failure', 'failure', 'runout', 'runout', 'runout']","[None, None, None, None, None, None, None, None, None, None, None, None]","[None, None, None, None, None, None, None, None, None, None, None, None]",-1.0,7284000.0,Force,,33.0,3.0,56.08,1.555,5.338,1.024,2662509.0,1396426.0,1.469,0.061,4 params,12.0,7.0,2.0,7284000.0,,
DaBef1299,,,,,,,Verguetungsstahl,Steel,,,,,,,,,,,,0.42,0.25,0.75,0.0,0.035,0.0,1.1,0.22,0.0,,,,,,,,,,,,,,,,,,,,,30.0,,30.0,0.0,860.0,30.0,200.0,30.0,,,,,600.0,90.0,5.0,,,,,,A5-standard specimen,Cylindric,50.25,0,,,1043.0,,1136.0,,,,,,14.0,,,,,,,,,,,,,,,,,,5,1.9,2.5,2.3,0.2,,,,,,,cylinder,0,0,,,,"[700.0, 540.0, 400.0, 350.0, 300.0, 260.0, 260.0, 250.0, 250.0, 240.0]","[6000, 15400, 45600, 91300, 182900, 551400, 613700, 954700, 10000000, 10000000]","['failure', 'failure', 'failure', 'failure', 'failure', 'failure', 'failure', 'failure', 'runout', 'runout']","[None, None, None, None, None, None, None, None, None, None]","[None, None, None, None, None, None, None, None, None, None]",-1.0,10000000.0,Force,,40.0,1.0,247.7,8.465,4.814,1.227,650353.0,422691.0,1.156,0.059,4 params,10.0,7.0,2.0,10000000.0,,
DaBef1301,,,,,,,Verguetungsstahl,Steel,,,,,,,,,,,,0.42,0.25,0.75,0.0,0.035,0.0,1.1,0.22,0.0,,,,,,,,,,,,,,,,,,,,,30.0,,30.0,0.0,860.0,30.0,200.0,30.0,,,,,600.0,90.0,5.0,,,,,,A5-standard specimen,Cylindric,50.25,0,,,1043.0,,1136.0,,,,,,14.0,,,,,,,,,,,,,,,,,,5,3.5,11.7,11.5,0.2,,,,,,,cylinder,0,0,,,,"[600.0, 500.0, 400.0, 300.0, 250.0, 220.0, 200.0, 180.0, 170.0, 170.0, 160.0]","[10100, 18700, 40200, 89200, 183700, 345300, 523400, 1069800, 10000000, 10000000, 10000000]","['failure', 'failure', 'failure', 'failure', 'failure', 'failure', 'failure', 'failure', 'runout', 'runout', 'runout']","[None, None, None, None, None, None, None, None, None, None, None]","[None, None, None, None, None, None, None, None, None, None, None]",-1.0,10000000.0,Force,,40.0,1.0,177.58,5.336,3.701,0.945,807574.0,494173.0,1.123,0.044,4 params,11.0,8.0,2.0,10000000.0,,
DaBef1302,,,,,,,Verguetungsstahl,Steel,,,,,,,,,,,,0.42,0.25,0.75,0.0,0.035,0.0,1.1,0.22,0.0,,,,,,,,,,,,,,,,,,,,,30.0,,30.0,0.0,860.0,30.0,200.0,30.0,,,,,600.0,90.0,5.0,,,,,,A5-standard specimen,Cylindric,50.25,0,,,1043.0,,1136.0,,,,,,14.0,,,,,,,,,,,,,,,,,,5,5.4,57.7,57.5,0.2,,,,,,,cylinder,0,0,,,,"[500.0, 400.0, 300.0, 250.0, 230.0, 200.0, 190.0, 185.0, 180.0, 180.0, 175.0, 175.0]","[23500, 49000, 100000, 178800, 290000, 511500, 596800, 615600, 1756000, 10000000, 10000000, 10000000]","['failure', 'failure', 'failure', 'failure', 'failure', 'failure', 'failure', 'failure', 'failure', 'runout', 'runout', 'runout']","[None, None, None, None, None, None, None, None, None, None, None, None]","[None, None, None, None, None, None, None, None, None, None, None, None]",-1.0,10000000.0,Force,,40.0,1.0,179.91,4.71,3.679,0.615,823476.0,570095.0,1.225,0.048,4 params,12.0,9.0,2.0,10000000.0,,
DaBef1313,,,,,,,unlegierter Baustahl,Steel,,,,,,,,,,,,0.16,0.0,1.5,0.035,0.035,0.0,0.0,0.0,0.06,,,,,,,,,,,,,,,,,,,,,30.0,,30.0,0.0,30.0,0.0,0.0,30.0,,,,,30.0,0.0,0.0,,,,,,A5-standard specimen,Cylindric,50.25,0,,,340.0,,476.0,,,,,,36.0,,,,,,,,,,,,,,,,,,5.71,4.5,11.5,11.5,0,,,,,,,cylinder,0,0,,,,"[250.0, 250.0, 200.0, 200.0, 150.0, 120.0, 100.0, 100.0, 87.5, 87.5, 82.5, 82.5, 82.5, 77.5, 77.5, 75.0, 75.0]","[8791, 8838, 44606, 44042, 229018, 492557, 1211200, 1038170, 2900030, 2388390, 3373840, 4218140, 4256000, 6040000, 9000000, 9000000, 10000000]","['failure', 'failure', 'failure', 'failure', 'failure', 'failure', 'failure', 'failure', 'failure', 'failure', 'failure', 'failure', 'failure', 'runout', 'runout', 'runout', 'runout']","[None, None, None, None, None, None, None, None, None, None, None, None, None, None, None, None, None]","[None, None, None, None, None, None, None, None, None, None, None, None, None, None, None, None, None]",-1.0,6040000.0,Force,,15.0,3.0,79.72,2.103,5.253,1.909,4457030.0,1972873.0,1.091,0.052,4 params,17.0,7.0,2.0,6040000.0,,
DaBef1314,,,,,,,unlegierter Baustahl,Steel,,,,,,,,,,,,0.16,0.0,1.5,0.035,0.035,0.0,0.0,0.0,0.06,,,,,,,,,,,,,,,,,,,,,30.0,,30.0,0.0,30.0,0.0,0.0,30.0,,,,,30.0,0.0,0.0,,,,,,A5-standard specimen,Cylindric,50.25,0,,,340.0,,476.0,,,,,,36.0,,,,,,,,,,,,,,,,,,10,3.7,2.3,2.3,0,,,,,,,cylinder,0,0,,,,"[300.0, 250.0, 250.0, 200.0, 160.0, 130.0, 110.0, 100.0, 90.0, 90.0, 85.0, 85.0, 85.0, 85.0, 80.0, 80.0]","[1166, 5986, 6449, 28430, 80140, 138350, 612650, 585950, 896900, 1080380, 2320760, 3153630, 3492620, 5002700, 5030300, 5724300]","['failure', 'failure', 'failure', 'failure', 'failure', 'failure', 'failure', 'failure', 'failure', 'failure', 'failure', 'failure', 'failure', 'runout', 'runout', 'runout']","[None, None, None, None, None, None, None, None, None, None, None, None, None, None, None, None]","[None, None, None, None, None, None, None, None, None, None, None, None, None, None, None, None]",-1.0,5002700.0,Force,,15.0,3.0,82.85,2.622,5.561,2.171,2457102.0,1105356.0,1.173,0.07,4 params,16.0,9.0,2.0,5002700.0,,
