Repository: Tareqawwad/Masterthesis-Final

File: allData.csv (part 3 of 36)
,Institute,Sci_topic,Author,Year,Conf_level,Material,M_Type,MatGroupFKM,Batch,Manufacturer,Prod_Proc,Furn_capa,Deoxid_proc,Ingot_size,Red_ratio,HProc,Form,DorTh,Length,C,Si,Mn,P,S,Ni,Cr,Mo,Cu,Al,V,Nb,N_,Ti,Ca,O,dA,dB,dC,dD,DS,Exp_n,Exp_b,DefType,Proc_name,Microstruct,Tstart,Tend,Vcf,NTemp,Ntime,CTemp,Ctime,THTemp,THtime,THQCr,QmTemp,THTemp2,THtime2,THQCr2,QmTemp2,TTemp,Ttime,TCr,Gm,Gstd,Texture,GrainRatio,Poros,Geometry_type,CS_form,CS_surface,QS_LD,Re_U,Re_U_dev,Rp02,Rp02_dev,Rm,Rm_dev,R_true_fracture,Rtf_dev,AG,AG_dev,A5,A5_dev,Z,Z_dev,A_KerbSchlag,A_KS_dev,HV20,HV20_dev,HardProc,t_eff,t_eff_dev,HV20_core,HV20_core_dev,Rp02_base,Rm_base,AG_base,A5_base,Z_base,Deff,Kt,G0,G0_r,G0_d,A90_Mises,V90_Mises,Kp,Rz,Finish,Finish_speci,SpecF,LD,Prstrain,RS_depth,RS_I,RSII,Sa,N,outcome,fail_loc,defect_type,R_ratio,Nu,Control,Machine,f_test,L_Type,Sd,Sd_unc,k,k_unc,NE,NE_unc,1Ts,1Ts_unc,method,n_spec,n_lvls_frac,n_lvls_inf,Nu_cur,Sa_min,Nm_Sa_min
DaBef1317,,,,,,,unlegierter Baustahl,Steel,,,,,,,,,,,,0.16,0.0,1.5,0.035,0.035,0.0,0.0,0.0,0.06,,,,,,,,,,,,,,,,,,,,,30.0,,30.0,0.0,30.0,0.0,0.0,30.0,,,,,30.0,0.0,0.0,,,,,,A5-standard specimen,Cylindric,50.25,0,,,340.0,,476.0,,,,,,36.0,,,,,,,,,,,,,,,,,,18.18,22.2,57.5,57.5,0,,,,,,,cylinder,0,0,,,,"[100.0, 80.0, 60.0, 50.0, 40.0, 35.0, 32.5, 30.0, 30.0, 27.5, 25.0]","[211000, 374100, 1340100, 2875800, 5673600, 5463900, 12601800, 13256100, 7290300, 8448700, 12123100]","['failure', 'failure', 'failure', 'failure', 'failure', 'failure', 'runout', 'runout', 'runout', 'runout', 'runout']","[None, None, None, None, None, None, None, None, None, None, None]","[None, None, None, None, None, None, None, None, None, None, None]",-1.0,7290300.0,Force,,33.0,3.0,35.62,1.303,3.296,0.919,6561270.0,5243526.0,1.173,0.071,4 params,11.0,6.0,4.0,7290300.0,,
DaBef1318,,,,,,,unlegierter Baustahl,Steel,,,,,,,,,,,,0.16,0.0,1.5,0.035,0.035,0.0,0.0,0.0,0.06,,,,,,,,,,,,,,,,,,,,,30.0,,30.0,0.0,30.0,0.0,0.0,30.0,,,,,30.0,0.0,0.0,,,,,,A5-standard specimen,Cylindric,50.25,0,,,340.0,,476.0,,,,,,36.0,,,,,,,,,,,,,,,,,,18.18,10.9,11.5,11.5,0,,,,,,,cylinder,0,0,,,,"[100.0, 100.0, 80.0, 60.0, 60.0, 50.0, 40.0, 40.0, 40.0, 35.0, 35.0, 32.5, 32.5, 32.5, 32.5, 32.5, 32.5, 30.0, 30.0, 30.0]","[160200, 274600, 441300, 890500, 176800, 2108300, 2451000, 2858600, 3781500, 4428600, 5672600, 4581800, 4842800, 8770200, 10753000, 12123100, 6707100, 8470700, 8828600, 14778000]","['failure', 'failure', 'failure', 'failure', 'failure', 'failure', 'failure', 'failure', 'failure', 'failure', 'failure', 'failure', 'failure', 'runout', 'runout', 'runout', 'runout', 'runout', 'runout', 'runout']","[None, None, None, None, None, None, None, None, None, None, None, None, None, None, None, None, None, None, None, None]","[None, None, None, None, None, None, None, None, None, None, None, None, None, None, None, None, None, None, None, None]",-1.0,6707100.0,Force,,33.0,3.0,33.56,0.669,3.083,0.465,4828118.0,1650996.0,1.449,0.047,4 params,20.0,7.0,2.0,6707100.0,,
DaBef1319,,,,,,,unlegierter Baustahl,Steel,,,,,,,,,,,,0.16,0.0,1.5,0.035,0.035,0.0,0.0,0.0,0.06,,,,,,,,,,,,,,,,,,,,,30.0,,30.0,0.0,30.0,0.0,0.0,30.0,,,,,30.0,0.0,0.0,,,,,,A5-standard specimen,Cylindric,50.25,0,,,340.0,,476.0,,,,,,36.0,,,,,,,,,,,,,,,,,,10,1.9,2.5,2.3,0.2,,,,,,,cylinder,0,0,,,,"[315.9, 259.3, 215.9, 195.9, 179.3, 176.7, 165.9, 155.0, 149.3, 145.9]","[23000, 74200, 240100, 444400, 1206600, 3938400, 3749200, 10000000, 10000000, 10000000]","['failure', 'failure', 'failure', 'failure', 'failure', 'failure', 'failure', 'runout', 'runout', 'runout']","[None, None, None, None, None, None, None, None, None, None]","[None, None, None, None, None, None, None, None, None, None]",-1.0,10000000.0,Force,,40.0,1.0,161.04,5.391,8.142,2.497,3877209.0,2349024.0,1.137,0.047,4 params,10.0,7.0,3.0,10000000.0,,
DaBef1321,,,,,,,unlegierter Baustahl,Steel,,,,,,,,,,,,0.16,0.0,1.5,0.035,0.035,0.0,0.0,0.0,0.06,,,,,,,,,,,,,,,,,,,,,30.0,,30.0,0.0,30.0,0.0,0.0,30.0,,,,,30.0,0.0,0.0,,,,,,A5-standard specimen,Cylindric,50.25,0,,,340.0,,476.0,,,,,,36.0,,,,,,,,,,,,,,,,,,10,3.5,11.7,11.5,0.2,,,,,,,cylinder,0,0,,,,"[305.9, 265.9, 225.9, 215.9, 185.9, 175.9, 165.9, 149.3, 139.3, 134.9, 129.9, 129.3, 129.3]","[19000, 57800, 149900, 189500, 976200, 456700, 801500, 4021600, 5629500, 1724700, 10000000, 10000000, 10000000]","['failure', 'failure', 'failure', 'failure', 'failure', 'failure', 'failure', 'failure', 'failure', 'failure', 'runout', 'runout', 'runout']","[None, None, None, None, None, None, None, None, None, None, None, None, None]","[None, None, None, None, None, None, None, None, None, None, None, None, None]",-1.0,10000000.0,Force,,40.0,1.0,134.61,4.285,6.453,1.668,4220994.0,2210076.0,1.19,0.044,4 params,13.0,10.0,2.0,10000000.0,,
DaBef1330,,,,,,,Verguetungsstahl,Steel,,,,,,,,,,,,0.42,0.16,0.67,0.01,0.04,0.09,0.95,0.16,0.2,,,,,,,,,,,,,,,,,,,,,30.0,,30.0,0.0,840.0,30.0,200.0,30.0,,,,,700.0,300.0,0.054000000000000006,,,,,,A5-standard specimen,Cylindric,50.25,0,,,974.0,,1084.0,,,,,,15.5,,,,,,,,,,,,,,,,,,2.5,1.0,0.0,0,0,,,,,,,cylinder,0,0,,,,"[700.0, 700.0, 700.0, 600.0, 600.0, 600.0, 575.0, 575.0, 550.0, 550.0, 525.0, 525.0, 525.0, 525.0, 500.0, 500.0, 500.0, 500.0, 500.0, 500.0]","[28900, 52600, 49900, 89000, 254000, 1040000, 231000, 789000, 4460000, 248000000, 2400000, 200000000, 200000000, 200000000, 14200000, 200000000, 200000000, 200000000, 202000000, 203000000]","['failure', 'failure', 'failure', 'failure', 'failure', 'failure', 'failure', 'failure', 'failure', 'runout', 'failure', 'runout', 'runout', 'runout', 'failure', 'runout', 'runout', 'runout', 'runout', 'runout']","[None, None, None, None, None, None, None, None, None, None, None, None, None, None, None, None, None, None, None, None]","[None, None, None, None, None, None, None, None, None, None, None, None, None, None, None, None, None, None, None, None]",-1.0,200000000.0,Force,,700.0,3.0,544.28,11.876,15.282,2.857,1603396.0,662661.0,1.131,0.033,4 params,20.0,5.0,3.0,10000000.0,,
DaBef1331,,,,,,,Verguetungsstahl,Steel,,,,,,,,,,,,0.42,0.16,0.67,0.01,0.04,0.09,0.95,0.16,0.2,,,,,,,,,,,,,,,,,,,,,30.0,,30.0,0.0,840.0,30.0,200.0,30.0,,,,,700.0,300.0,0.054000000000000006,,,,,,A5-standard specimen,Cylindric,50.25,0,,,974.0,,1084.0,,,,,,15.5,,,,,,,,,,,,,,,,,,1.5,1.0,0.1,0,0,,,,,,,cylinder,0,0,,,,"[636.0, 636.0, 636.0, 610.0, 610.0, 610.0, 583.0, 583.0, 583.0, 556.0, 556.0, 556.0, 530.0]","[378000, 1030000, 1480000000, 224000, 49200000, 1160000000, 805000, 1040000000, 1080000000, 1310000000, 1460000000, 2147483647, 1010000000]","['failure', 'failure', 'runout', 'failure', 'failure', 'runout', 'failure', 'runout', 'runout', 'runout', 'runout', 'runout', 'runout']","[None, None, None, None, None, None, None, None, None, None, None, None, None]","[None, None, None, None, None, None, None, None, None, None, None, None, None]",-1.0,1010000000.0,Force,,20000.0,3.0,638.02,40.262,4.044,5.283,446159.0,326621.0,1.424,0.37,4 params,13.0,3.0,5.0,10000000.0,,
DaBef1332,,,,,,,Verguetungsstahl,Steel,,,,,,,,,,,,0.42,0.16,0.67,0.01,0.04,0.09,0.95,0.16,0.2,,,,,,,,,,,,,,,,,,,,,30.0,,30.0,0.0,840.0,30.0,200.0,30.0,,,,,700.0,300.0,0.054000000000000006,,,,,,A5-standard specimen,Cylindric,50.25,0,,,974.0,,1084.0,,,,,,15.5,,,,,,,,,,,,,,,,,,2.5,1.0,0.782,0.115,0.67,,,,,,,cylinder,0,0,,,,"[720.0, 720.0, 675.0, 650.0, 650.0, 625.0, 625.0, 612.5, 600.0, 600.0, 600.0]","[111000, 541000, 663000, 426000, 4800000, 1500000, 2150000, 540000000, 96300000, 288000000, 1110000000]","['failure', 'failure', 'failure', 'failure', 'failure', 'failure', 'failure', 'runout', 'failure', 'runout', 'runout']","[None, None, None, None, None, None, None, None, None, None, None]","[None, None, None, None, None, None, None, None, None, None, None]",-1.0,288000000.0,Force,,20000.0,1.0,618.99,16.692,17.382,4.329,2902109.0,2027746.0,1.111,0.066,4 params,11.0,4.0,2.0,10000000.0,,
DaBef1333,,,,,,,Verguetungsstahl,Steel,,,,,,,,,,,,0.42,0.16,0.67,0.01,0.04,0.09,0.95,0.16,0.2,,,,,,,,,,,,,,,,,,,,,30.0,,30.0,0.0,840.0,30.0,200.0,30.0,,,,,700.0,300.0,0.054000000000000006,,,,,,A5-standard specimen,Cylindric,50.25,0,,,974.0,,1084.0,,,,,,15.5,,,,,,,,,,,,,,,,,,2.5,1.0,0.0,0,0,,,,,,,cylinder,0,0,,,,"[500.0, 450.0, 450.0, 425.0, 400.0, 400.0, 370.0]","[329000, 104000000, 223000000, 211000000, 202000000, 211000000, 215000000]","['failure', 'failure', 'runout', 'runout', 'runout', 'runout', 'runout']","[None, None, None, None, None, None, None]","[None, None, None, None, None, None, None]",0.0,202000000.0,Force,,700.0,3.0,,,,,,,,,,,,,,,
DaBef1334,,,,,,,Verguetungsstahl,Steel,,,,,,,,,,,,0.42,0.16,0.67,0.01,0.04,0.09,0.95,0.16,0.2,,,,,,,,,,,,,,,,,,,,,30.0,,30.0,0.0,840.0,30.0,200.0,30.0,,,,,700.0,300.0,0.054000000000000006,,,,,,A5-standard specimen,Cylindric,50.25,0,,,974.0,,1084.0,,,,,,15.5,,,,,,,,,,,,,,,,,,1.5,1.0,0.1,0.1,0,,,,,,,cylinder,0,0,,,,"[350.0, 330.0, 315.0, 315.0, 300.0, 300.0, 300.0, 285.0, 285.0, 285.0]","[9700000, 25100000, 1000000000, 149000000, 120000000, 911000000, 1000000000, 962000000, 1050000000, 1370000000]","['failure', 'failure', 'runout', 'failure', 'failure', 'runout', 'runout', 'runout', 'runout', 'runout']","[None, None, None, None, None, None, None, None, None, None]","[None, None, None, None, None, None, None, None, None, None]",0.0,500000000.0,Force,,20000.0,3.0,,,,,,,,,4 params,10.0,1.0,4.0,10000000.0,350.0,9700000
DaBef1335,,,,,,,Verguetungsstahl,Steel,,,,,,,,,,,,0.42,0.16,0.67,0.01,0.04,0.09,0.95,0.16,0.2,,,,,,,,,,,,,,,,,,,,,30.0,,30.0,0.0,840.0,30.0,200.0,30.0,,,,,700.0,300.0,0.054000000000000006,,,,,,A5-standard specimen,Cylindric,50.25,0,,,974.0,,1084.0,,,,,,15.5,,,,,,,,,,,,,,,,,,3,1.75,1.556,1.556,0,,,,,,,cylinder,0,0,,,,"[400.0, 400.0, 400.0, 350.0, 350.0, 350.0, 325.0, 325.0, 325.0, 325.0, 300.0, 300.0, 300.0, 300.0, 300.0, 300.0, 275.0, 250.0]","[67200, 86300, 97400, 128000, 248000, 273000, 228000, 228000, 354000, 714000, 795000, 1370000, 200000000, 200000000, 200000000, 236000000, 200000000, 200000000]","['failure', 'failure', 'failure', 'failure', 'failure', 'failure', 'failure', 'failure', 'failure', 'failure', 'failure', 'failure', 'runout', 'runout', 'runout', 'runout', 'runout', 'runout']","[None, None, None, None, None, None, None, None, None, None, None, None, None, None, None, None, None, None]","[None, None, None, None, None, None, None, None, None, None, None, None, None, None, None, None, None, None]",-1.0,200000000.0,Force,,700.0,3.0,303.86,6.936,8.274,1.592,709025.0,364205.0,1.121,0.039,4 params,18.0,4.0,3.0,10000000.0,,
DaBef1336,,,,,,,Verguetungsstahl,Steel,,,,,,,,,,,,0.42,0.16,0.67,0.01,0.04,0.09,0.95,0.16,0.2,,,,,,,,,,,,,,,,,,,,,30.0,,30.0,0.0,840.0,30.0,200.0,30.0,,,,,700.0,300.0,0.054000000000000006,,,,,,A5-standard specimen,Cylindric,50.25,0,,,974.0,,1084.0,,,,,,15.5,,,,,,,,,,,,,,,,,,3,1.75,1.556,1.556,0,,,,,,,cylinder,0,0,,,,"[475.0, 425.0, 400.0, 375.0, 375.0, 350.0, 350.0, 350.0, 325.0, 325.0, 325.0, 325.0]","[74000, 529000, 122000, 358000, 1000000000, 3340000, 1100000000, 1340000000, 2460000, 1000000000, 1080000000, 1320000000]","['failure', 'failure', 'failure', 'failure', 'runout', 'failure', 'runout', 'runout', 'failure', 'runout', 'runout', 'runout']","[None, None, None, None, None, None, None, None, None, None, None, None]","[None, None, None, None, None, None, None, None, None, None, None, None]",-1.0,1000000000.0,Force,,20000.0,3.0,357.34,8.03,8.991,2.974,1044357.0,728077.0,1.258,0.073,4 params,12.0,6.0,3.0,10000000.0,,
DaBef1337,,,,,,,Verguetungsstahl,Steel,,,,,,,,,,,,0.42,0.16,0.67,0.01,0.04,0.09,0.95,0.16,0.2,,,,,,,,,,,,,,,,,,,,,30.0,,30.0,0.0,840.0,30.0,200.0,30.0,,,,,700.0,300.0,0.054000000000000006,,,,,,A5-standard specimen,Cylindric,50.25,0,,,974.0,,1084.0,,,,,,15.5,,,,,,,,,,,,,,,,,,3,1.55,1.1,0.76,0.33,,,,,,,cylinder,0,0,,,,"[600.0, 500.0, 500.0, 420.0, 420.0, 400.0, 400.0, 350.0, 350.0, 333.0, 333.0, 333.0, 317.0, 300.0]","[17200, 58000, 67800, 142000, 864000, 155000, 191000, 978000, 47200000, 200000000, 220000000, 320000000, 220000000, 312000000]","['failure', 'failure', 'failure', 'failure', 'failure', 'failure', 'failure', 'failure', 'failure', 'runout', 'runout', 'runout', 'runout', 'runout']","[None, None, None, None, None, None, None, None, None, None, None, None, None, None]","[None, None, None, None, None, None, None, None, None, None, None, None, None, None]",-1.0,200000000.0,Force,,120.0,1.0,360.31,9.899,7.33,1.596,675859.0,380737.0,1.211,0.047,4 params,14.0,5.0,4.0,10000000.0,,
DaBef1338,,,,,,,Verguetungsstahl,Steel,,,,,,,,,,,,0.42,0.16,0.67,0.01,0.04,0.09,0.95,0.16,0.2,,,,,,,,,,,,,,,,,,,,,30.0,,30.0,0.0,840.0,30.0,200.0,30.0,,,,,700.0,300.0,0.054000000000000006,,,,,,A5-standard specimen,Cylindric,50.25,0,,,974.0,,1084.0,,,,,,15.5,,,,,,,,,,,,,,,,,,3,1.75,1.556,1.556,0,,,,,,,cylinder,0,0,,,,"[300.0, 300.0, 300.0, 280.0, 280.0, 280.0, 265.0, 265.0, 265.0, 250.0, 250.0, 250.0, 235.0, 235.0, 235.0, 220.0]","[243000, 4070000, 1000000000, 1060000, 28100000, 1160000000, 466000, 1000000000, 1560000000, 3080000, 1000000000, 1060000000, 1000000000, 1020000000, 1020000000, 1210000000]","['failure', 'failure', 'runout', 'failure', 'failure', 'runout', 'failure', 'runout', 'runout', 'failure', 'runout', 'runout', 'runout', 'runout', 'runout', 'runout']","[None, None, None, None, None, None, None, None, None, None, None, None, None, None, None, None]","[None, None, None, None, None, None, None, None, None, None, None, None, None, None, None, None]",0.0,1000000000.0,Force,,20000.0,3.0,288.23,14.459,6.199,6.906,873250.0,566715.0,1.529,0.276,4 params,16.0,4.0,6.0,10000000.0,,
DaBef1340,,,,,,,Verguetungsstahl,Steel,,,,,,,,,,,,0.42,0.16,0.67,0.01,0.04,0.09,0.95,0.16,0.2,,,,,,,,,,,,,,,,,,,,,30.0,,30.0,0.0,840.0,30.0,200.0,30.0,,,,,700.0,300.0,0.054000000000000006,,,,,,A5-standard specimen,Cylindric,50.25,0,,,974.0,,1084.0,,,,,,15.5,,,,,,343,,,,,,,,,,,,3,1.75,1.556,1.556,0,,,,,,,cylinder,0,0,,,,"[375.0, 375.0, 375.0, 350.0, 350.0, 350.0, 325.0, 325.0]","[285000, 374000, 1470000000, 3180000, 1010000000, 1690000000, 1080000000, 1500000000]","['failure', 'failure', 'runout', 'failure', 'runout', 'runout', 'runout', 'runout']","[None, None, None, None, None, None, None, None]","[None, None, None, None, None, None, None, None]",-1.0,1000000000.0,Force,,20000.0,3.0,362.32,14.55,19.528,10.151,871318.0,1186812.0,1.095,0.175,4 params,8.0,2.0,3.0,10000000.0,,
DaBef1341,,,,,,,Verguetungsstahl,Steel,,,,,,,,,,,,0.42,0.16,0.67,0.01,0.04,0.09,0.95,0.16,0.2,,,,,,,,,,,,,,,,,,,,,30.0,,30.0,0.0,840.0,30.0,200.0,30.0,,,,,700.0,300.0,0.054000000000000006,,,,,,A5-standard specimen,Cylindric,50.25,0,,,974.0,,1084.0,,,,,,15.5,,,,,,343,,,,,,,,,,,,3,1.55,1.1,0.76,0.33,,,,,,,cylinder,0,0,,,,"[600.0, 600.0, 500.0, 500.0, 480.0, 450.0, 450.0, 425.0, 425.0, 415.0, 400.0]","[37300, 39900, 158000, 85600, 218000, 321000, 42500000, 2790000, 263000, 252000000, 344000000]","['failure', 'failure', 'failure', 'failure', 'failure', 'failure', 'failure', 'failure', 'failure', 'runout', 'runout']","[None, None, None, None, None, None, None, None, None, None, None]","[None, None, None, None, None, None, None, None, None, None, None]",-1.0,252000000.0,Force,,120.0,1.0,426.25,12.746,8.76,2.04,642961.0,576859.0,1.209,0.055,4 params,11.0,5.0,3.0,10000000.0,,
DaBef1342,,,,,,,Verguetungsstahl,Steel,,,,,,,,,,,,0.41,0.23,0.79,0.02,0.01,0.03,1.05,0.21,0.03,,,,,,,,,,,,,,,,,,,,,30.0,,30.0,0.0,840.0,30.0,200.0,30.0,,,,,700.0,100.0,0.054000000000000006,,,,,,A5-standard specimen,Cylindric,50.25,0,,,1257.0,,1350.0,,,,,,13.0,,,,,,417,,,,,,,,,,,,12.5,1.0,0.0,0,0,,,,,,,cylinder,0,0,,,,"[800.0, 800.0, 800.0, 700.0, 700.0, 700.0, 700.0, 650.0, 620.0, 620.0, 600.0, 600.0, 600.0, 600.0, 580.0, 580.0, 580.0, 560.0, 485.0, 480.0, 470.0]","[45200, 79000, 1350000, 82900, 190000, 1020000, 1540000, 18500000, 15000000, 90100000, 475000, 3740000, 216000000, 245000000, 2340000, 7780000, 200000000, 200000000, 1100000, 200000000, 200000000]","['failure', 'failure', 'failure', 'failure', 'failure', 'failure', 'failure', 'failure', 'failure', 'failure', 'failure', 'failure', 'runout', 'runout', 'failure', 'failure', 'runout', 'runout', 'failure', 'runout', 'runout']","[None, None, None, None, None, None, None, None, None, None, None, None, None, None, None, None, None, None, None, None, None]","[None, None, None, None, None, None, None, None, None, None, None, None, None, None, None, None, None, None, None, None, None]",-1.0,200000000.0,Force,,700.0,3.0,591.5,11.807,6.23,2.611,1291985.0,688266.0,1.691,0.145,4 params,21.0,5.0,7.0,10000000.0,,
DaBef1343,,,,,,,Verguetungsstahl,Steel,,,,,,,,,,,,0.41,0.23,0.79,0.02,0.01,0.03,1.05,0.21,0.03,,,,,,,,,,,,,,,,,,,,,30.0,,30.0,0.0,840.0,30.0,200.0,30.0,,,,,700.0,100.0,0.054000000000000006,,,,,,A5-standard specimen,Cylindric,50.25,0,,,1257.0,,1350.0,,,,,,13.0,,,,,,417,,,,,,,,,,,,2.5,1.0,0.4,0,0.4,,,,,,,cylinder,0,0,,,,"[800.0, 750.0, 734.0, 717.0, 717.0, 717.0, 700.0]","[1400000, 3000000, 17700000, 75000000, 144000000, 236000000, 288000000]","['failure', 'failure', 'failure', 'failure', 'runout', 'runout', 'runout']","[None, None, None, None, None, None, None]","[None, None, None, None, None, None, None]",-1.0,144000000.0,Force,,120.0,1.0,745.04,,11.809,,3244673.0,,1.0,,4 params,7.0,2.0,3.0,10000000.0,750.0,3000000
DaBef1344,,,,,,,Verguetungsstahl,Steel,,,,,,,,,,,,0.41,0.23,0.79,0.02,0.01,0.03,1.05,0.21,0.03,,,,,,,,,,,,,,,,,,,,,30.0,,30.0,0.0,840.0,30.0,200.0,30.0,,,,,700.0,100.0,0.054000000000000006,,,,,,A5-standard specimen,Cylindric,50.25,0,,,1257.0,,1350.0,,,,,,13.0,,,,,,417,,,,,,,,,,,,12.5,1.0,0.0,0,0,,,,,,,cylinder,0,0,,,,"[650.0, 550.0, 550.0, 490.0, 480.0, 470.0, 470.0]","[67000, 89000, 259000, 762000, 5410000, 336000, 316000000]","['failure', 'failure', 'failure', 'failure', 'failure', 'failure', 'runout']","[None, None, None, None, None, None, None]","[None, None, None, None, None, None, None]",0.0,316000000.0,Force,,700.0,3.0,445.32,10.463,10.101,2.285,2015642.0,1282972.0,1.274,0.063,4 params,7.0,5.0,1.0,10000000.0,,
DaBef136,,,,,,,Verguetungsstahl,Steel,,,,,,,,,,,,0.45,0.29,0.81,0.03,0.06,0.0,0.16,0.0,0.0,,,,,,,,,,,,,,,,,,,,,30.0,,30.0,0.0,30.0,0.0,0.0,30.0,,,,,30.0,0.0,0.0,,,,,,A5-standard specimen,Cylindric,50.25,0,,,550.0,,800.0,,,,,,44.0,,,,,,,,,,,,,,,,,,25,3.31,4.68,4.6,0.08,,,,2.5,,,cylinder,0,0,,,,"[120.0, 120.0, 120.0, 120.0, 120.0, 120.0, 120.0, 120.0, 120.0, 120.0, 135.0, 135.0, 135.0, 135.0, 135.0, 135.0, 135.0, 135.0, 135.0, 135.0, 180.0, 180.0, 180.0, 180.0, 180.0, 180.0, 180.0, 180.0, 180.0, 180.0, 200.0, 200.0, 200.0, 200.0, 200.0, 200.0, 200.0, 200.0, 200.0, 200.0, 228.0, 228.0, 228.0, 228.0, 228.0, 228.0, 260.0, 260.0, 260.0, 260.0, 260.0, 260.0, 260.0, 260.0, 260.0, 260.0, 360.0, 360.0, 360.0, 360.0, 360.0]","[573000, 1420000, 1710000, 2090000, 4090000, 4090000, 4090000, 4090000, 4090000, 4090000, 374000, 438000, 449000, 467000, 495000, 657000, 662000, 783000, 864000, 944000, 121000, 132000, 133000, 138000, 141000, 147000, 156000, 161000, 189000, 242000, 69000, 77000, 77000, 79000, 79000, 79000, 80000, 80000, 89000, 116000, 54000, 54000, 54000, 59000, 62000, 70000, 32000, 34000, 35000, 35000, 37000, 39000, 39000, 39000, 39000, 42000, 12000, 13000, 13000, 14000, 14000]","['failure', 'failure', 'failure', 'failure', 'runout', 'runout', 'runout', 'runout', 'runout', 'runout', 'failure', 'failure', 'failure', 'failure', 'failure', 'failure', 'failure', 'failure', 'failure', 'failure', 'failure', 'failure', 'failure', 'failure', 'failure', 'failure', 'failure', 'failure', 'failure', 'failure', 'failure', 'failure', 'failure', 'failure', 'failure', 'failure', 'failure', 'failure', 'failure', 'failure', 'failure', 'failure', 'failure', 'failure', 'failure', 'failure', 'failure', 'failure', 'failure', 'failure', 'failure', 'failure', 'failure', 'failure', 'failure', 'failure', 'failure', 'failure', 'failure', 'failure', 'failure']","[None, None, None, None, None, None, None, None, None, None, None, None, None, None, None, None, None, None, None, None, None, None, None, None, None, None, None, None, None, None, None, None, None, None, None, None, None, None, None, None, None, None, None, None, None, None, None, None, None, None, None, None, None, None, None, None, None, None, None, None, None]","[None, None, None, None, None, None, None, None, None, None, None, None, None, None, None, None, None, None, None, None, None, None, None, None, None, None, None, None, None, None, None, None, None, None, None, None, None, None, None, None, None, None, None, None, None, None, None, None, None, None, None, None, None, None, None, None, None, None, None, None, None]",0.0,4090000.0,Force,,20.0,1.0,120.64,2.602,4.142,1.229,874140.0,431505.0,1.193,0.019,4 params,61.0,7.0,1.0,4090000.0,,
DaBef137,,,,,,,Verguetungsstahl,Steel,,,,,,,,,,,,0.45,0.29,0.81,0.03,0.06,0.0,0.16,0.0,0.0,,,,,,,,,,,,,,,,,,,,,30.0,,30.0,0.0,30.0,0.0,0.0,30.0,,,,,30.0,0.0,0.0,,,,,,A5-standard specimen,Cylindric,50.25,0,,,550.0,,800.0,,,,,,44.0,,,,,,,,,,,,,,,,,,25,2.19,1.613,1.533,0.08,,,,2.5,,,cylinder,0,0,,,,"[170.0, 170.0, 170.0, 170.0, 170.0, 170.0, 170.0, 170.0, 170.0, 170.0, 185.0, 185.0, 185.0, 185.0, 185.0, 185.0, 185.0, 185.0, 185.0, 185.0, 210.0, 210.0, 210.0, 210.0, 210.0, 210.0, 210.0, 210.0, 210.0, 260.0, 260.0, 260.0, 260.0, 260.0, 260.0, 260.0, 260.0, 260.0, 260.0, 328.0, 328.0, 328.0, 328.0, 328.0, 328.0, 328.0, 328.0, 328.0, 328.0, 360.0, 360.0, 360.0, 360.0, 360.0]","[616000, 3000000, 3000000, 3000000, 3000000, 3000000, 3000000, 3000000, 3000000, 3000000, 330000, 373000, 376000, 431000, 483000, 542000, 609000, 713000, 851000, 2410000, 150000, 170000, 170000, 173000, 179000, 245000, 251000, 253000, 259000, 47000, 47000, 47000, 50000, 51000, 52000, 56000, 69000, 78000, 109000, 29000, 30000, 30000, 31000, 32000, 32000, 34000, 34000, 35000, 40000, 18000, 18000, 20000, 21000, 26000]","['failure', 'runout', 'runout', 'runout', 'runout', 'runout', 'runout', 'runout', 'runout', 'runout', 'failure', 'failure', 'failure', 'failure', 'failure', 'failure', 'failure', 'failure', 'failure', 'failure', 'failure', 'failure', 'failure', 'failure', 'failure', 'failure', 'failure', 'failure', 'failure', 'failure', 'failure', 'failure', 'failure', 'failure', 'failure', 'failure', 'failure', 'failure', 'failure', 'failure', 'failure', 'failure', 'failure', 'failure', 'failure', 'failure', 'failure', 'failure', 'failure', 'failure', 'failure', 'failure', 'failure', 'failure']","[None, None, None, None, None, None, None, None, None, None, None, None, None, None, None, None, None, None, None, None, None, None, None, None, None, None, None, None, None, None, None, None, None, None, None, None, None, None, None, None, None, None, None, None, None, None, None, None, None, None, None, None, None, None]","[None, None, None, None, None, None, None, None, None, None, None, None, None, None, None, None, None, None, None, None, None, None, None, None, None, None, None, None, None, None, None, None, None, None, None, None, None, None, None, None, None, None, None, None, None, None, None, None, None, None, None, None, None, None]",0.0,3000000.0,Force,,20.0,1.0,174.82,4.205,4.884,1.054,587067.0,265967.0,1.22,0.021,4 params,54.0,6.0,1.0,3000000.0,,
DaBef138,,,,,,,Verguetungsstahl,Steel,,,,,,,,,,,,0.45,0.29,0.81,0.03,0.06,0.0,0.16,0.0,0.0,,,,,,,,,,,,,,,,,,,,,30.0,,30.0,0.0,30.0,0.0,0.0,30.0,,,,,30.0,0.0,0.0,,,,,,A5-standard specimen,Cylindric,50.25,0,,,550.0,,800.0,,,,,,44.0,,,,,,,,,,,,,,,,,,25,3.31,4.68,4.6,0.08,,,,2.5,,,cylinder,0,0,,,,"[120.0, 120.0, 120.0, 120.0, 120.0, 120.0, 120.0, 120.0, 120.0, 120.0, 150.0, 150.0, 150.0, 150.0, 150.0, 150.0, 150.0, 150.0, 150.0, 150.0, 200.0, 200.0, 200.0, 200.0, 200.0, 200.0, 200.0, 200.0, 200.0, 200.0, 200.0, 200.0, 200.0, 200.0, 200.0, 200.0, 300.0, 300.0, 300.0, 300.0, 300.0, 300.0, 300.0, 300.0, 300.0, 300.0, 300.0, 300.0, 450.0, 450.0, 450.0, 450.0, 450.0]","[2245000, 2245000, 2245000, 2245000, 2245000, 2245000, 2245000, 2245000, 2245000, 2245000, 760000, 779000, 779000, 1237000, 1502000, 1833000, 1842000, 1884000, 2316000, 3641000, 229000, 236000, 245000, 260000, 261000, 276000, 278000, 281000, 285000, 291000, 298000, 310000, 345000, 346000, 378000, 397000, 56000, 57000, 59000, 64000, 66000, 68000, 69000, 72000, 73000, 73000, 74000, 83000, 16000, 17000, 17000, 18000, 18000]","['runout', 'runout', 'runout', 'runout', 'runout', 'runout', 'runout', 'runout', 'runout', 'runout', 'failure', 'failure', 'failure', 'failure', 'failure', 'failure', 'failure', 'failure', 'runout', 'runout', 'failure', 'failure', 'failure', 'failure', 'failure', 'failure', 'failure', 'failure', 'failure', 'failure', 'failure', 'failure', 'failure', 'failure', 'failure', 'failure', 'failure', 'failure', 'failure', 'failure', 'failure', 'failure', 'failure', 'failure', 'failure', 'failure', 'failure', 'failure', 'failure', 'failure', 'failure', 'failure', 'failure']","[None, None, None, None, None, None, None, None, None, None, None, None, None, None, None, None, None, None, None, None, None, None, None, None, None, None, None, None, None, None, None, None, None, None, None, None, None, None, None, None, None, None, None, None, None, None, None, None, None, None, None, None, None]","[None, None, None, None, None, None, None, None, None, None, None, None, None, None, None, None, None, None, None, None, None, None, None, None, None, None, None, None, None, None, None, None, None, None, None, None, None, None, None, None, None, None, None, None, None, None, None, None, None, None, None, None, None]",-1.0,2245000.0,Force,,20.0,1.0,142.35,4.687,3.847,1.557,1226355.0,746546.0,1.178,0.02,4 params,53.0,4.0,2.0,2245000.0,,
DaBef139,,,,,,,Verguetungsstahl,Steel,,,,,,,,,,,,0.45,0.29,0.81,0.03,0.06,0.0,0.16,0.0,0.0,,,,,,,,,,,,,,,,,,,,,30.0,,30.0,0.0,30.0,0.0,0.0,30.0,,,,,30.0,0.0,0.0,,,,,,A5-standard specimen,Cylindric,50.25,0,,,550.0,,800.0,,,,,,44.0,,,,,,,,,,,,,,,,,,25,2.19,1.613,1.533,0.08,,,,2.5,,,cylinder,0,0,,,,"[150.0, 150.0, 150.0, 150.0, 150.0, 150.0, 150.0, 150.0, 150.0, 150.0, 180.0, 180.0, 180.0, 180.0, 180.0, 180.0, 180.0, 180.0, 180.0, 180.0, 200.0, 200.0, 200.0, 200.0, 200.0, 200.0, 200.0, 200.0, 200.0, 200.0, 230.0, 230.0, 230.0, 230.0, 230.0, 230.0, 230.0, 230.0, 230.0, 230.0, 330.0, 330.0, 330.0, 330.0, 330.0, 330.0, 330.0, 330.0, 330.0, 330.0, 370.0, 370.0, 370.0, 370.0, 370.0, 370.0, 370.0, 370.0, 370.0, 370.0, 450.0, 450.0, 450.0, 450.0, 450.0]","[3700000, 3700000, 3700000, 3700000, 3700000, 3700000, 3700000, 3700000, 3700000, 3700000, 2287000, 2287000, 2287000, 2287000, 2287000, 2287000, 2287000, 2287000, 2287000, 2287000, 741000, 872000, 908000, 1645000, 2000000, 2000000, 2000000, 2000000, 2000000, 2000000, 245000, 246000, 255000, 259000, 331000, 356000, 376000, 389000, 403000, 455000, 57000, 63000, 68000, 68000, 69000, 71000, 71000, 82000, 82000, 84000, 38000, 40000, 40000, 41000, 41000, 42000, 43000, 43000, 43000, 45000, 18000, 19000, 20000, 22000, 24000]","['runout', 'runout', 'runout', 'runout', 'runout', 'runout', 'runout', 'runout', 'runout', 'runout', 'runout', 'runout', 'runout', 'runout', 'runout', 'runout', 'runout', 'runout', 'runout', 'runout', 'failure', 'failure', 'failure', 'failure', 'runout', 'runout', 'runout', 'runout', 'runout', 'runout', 'failure', 'failure', 'failure', 'failure', 'failure', 'failure', 'failure', 'failure', 'failure', 'failure', 'failure', 'failure', 'failure', 'failure', 'failure', 'failure', 'failure', 'failure', 'failure', 'failure', 'failure', 'failure', 'failure', 'failure', 'failure', 'failure', 'failure', 'failure', 'failure', 'failure', 'failure', 'failure', 'failure', 'failure', 'failure']","[None, None, None, None, None, None, None, None, None, None, None, None, None, None, None, None, None, None, None, None, None, None, None, None, None, None, None, None, None, None, None, None, None, None, None, None, None, None, None, None, None, None, None, None, None, None, None, None, None, None, None, None, None, None, None, None, None, None, None, None, None, None, None, None, None]","[None, None, None, None, None, None, None, None, None, None, None, None, None, None, None, None, None, None, None, None, None, None, None, None, None, None, None, None, None, None, None, None, None, None, None, None, None, None, None, None, None, None, None, None, None, None, None, None, None, None, None, None, None, None, None, None, None, None, None, None, None, None, None, None, None]",-1.0,2000000.0,Force,,20.0,1.0,202.55,8.391,4.536,1.676,665074.0,439650.0,1.13,0.023,4 params,65.0,5.0,3.0,2000000.0,,
DaBef17,,,,,,,Verguetungsstahl,Steel,,,,,,,,Hot rolled,,,,0.48,0.25,0.79,0.01,0.02,0.07,0.16,0.05,0.15,,,,,,,,0.01,0.0,0.0,,,,,,,,,,,30.0,,30.0,0.0,840.0,60.0,450.0,30.0,,,,,30.0,0.0,0.0,9.0,,,,,A5-standard specimen,Cylindric,50.25,0,,,950.0,,1050.0,,,,,,16.0,,,,6.7,,,,,0.0,,,,,,,,,12.5,2.19,1.613,1.533,0.08,,227.0,,2.5,,,cylinder,0,0,,,,"[400.0, 400.0, 400.0, 400.0, 400.0, 425.0, 425.0, 425.0, 425.0, 425.0, 500.0, 500.0, 500.0, 500.0, 500.0]","[2929000, 2929000, 2929000, 2929000, 2929000, 954000, 1480000, 1486000, 1829000, 1868000, 63000, 66600, 68300, 72800, 73100]","['runout', 'runout', 'runout', 'runout', 'runout', 'failure', 'failure', 'failure', 'failure', 'failure', 'failure', 'failure', 'failure', 'failure', 'failure']","[None, None, None, None, None, None, None, None, None, None, None, None, None, None, None]","[None, None, None, None, None, None, None, None, None, None, None, None, None, None, None]",-1.0,2929000.0,Force,,20.0,1.0,414.85,14.359,20.012,8.103,2636100.0,1237899.0,1.026,0.041,4 params,15.0,2.0,1.0,2929000.0,,
DaBef18,,,,,,,Verguetungsstahl,Steel,,,,,,,,,,,,0.43,0.28,0.71,0.03,0.03,0.0,1.09,0.0,0.0,,,,,,,,,,,,,,,,,,,,,30.0,,30.0,0.0,840.0,30.0,450.0,30.0,,,,,560.0,90.0,0.054000000000000006,,,,,,A5-standard specimen,Cylindric,50.25,0,,,1000.0,,1100.0,,,,,,23.0,,,,,,,,,,,,,,,,,,12.5,3.31,4.68,4.6,0.08,,,,2.5,,,cylinder,0,0,,,,"[200.0, 200.0, 200.0, 200.0, 200.0, 200.0, 200.0, 200.0, 200.0, 200.0, 220.0, 220.0, 220.0, 220.0, 220.0, 220.0, 220.0, 220.0, 220.0, 220.0, 220.0, 220.0, 220.0, 220.0, 220.0, 220.0, 220.0, 220.0, 220.0, 220.0, 250.0, 250.0, 250.0, 250.0, 250.0, 250.0, 250.0, 250.0, 250.0, 250.0, 350.0, 350.0, 350.0, 350.0, 350.0, 350.0, 350.0, 350.0, 350.0, 350.0, 400.0, 400.0, 400.0, 400.0, 400.0, 400.0, 400.0, 400.0, 400.0, 400.0]","[2420000, 2420000, 2420000, 2420000, 2420000, 2420000, 2420000, 2420000, 2420000, 2420000, 111000, 121000, 130000, 138000, 141000, 143000, 156000, 167000, 176000, 187000, 194000, 203000, 208000, 229000, 244000, 254000, 300000, 305000, 307000, 2020000, 170000, 181000, 221000, 243000, 305000, 308000, 316000, 390000, 522000, 2000000, 30400, 33600, 36900, 38800, 42300, 46400, 47900, 51700, 53100, 60000, 14500, 15900, 18700, 18800, 19000, 19100, 19600, 20000, 20500, 20500]","['runout', 'runout', 'runout', 'runout', 'runout', 'runout', 'runout', 'runout', 'runout', 'runout', 'failure', 'failure', 'failure', 'failure', 'failure', 'failure', 'failure', 'failure', 'failure', 'failure', 'failure', 'failure', 'failure', 'failure', 'failure', 'failure', 'failure', 'failure', 'failure', 'runout', 'failure', 'failure', 'failure', 'failure', 'failure', 'failure', 'failure', 'failure', 'failure', 'runout', 'failure', 'failure', 'failure', 'failure', 'failure', 'failure', 'failure', 'failure', 'failure', 'failure', 'failure', 'failure', 'failure', 'failure', 'failure', 'failure', 'failure', 'failure', 'failure', 'failure']","[None, None, None, None, None, None, None, None, None, None, None, None, None, None, None, None, None, None, None, None, None, None, None, None, None, None, None, None, None, None, None, None, None, None, None, None, None, None, None, None, None, None, None, None, None, None, None, None, None, None, None, None, None, None, None, None, None, None, None, None]","[None, None, None, None, None, None, None, None, None, None, None, None, None, None, None, None, None, None, None, None, None, None, None, None, None, None, None, None, None, None, None, None, None, None, None, None, None, None, None, None, None, None, None, None, None, None, None, None, None, None, None, None, None, None, None, None, None, None, None, None]",0.0,2000000.0,Force,,20.0,1.0,206.75,6.691,3.986,1.103,311966.0,173496.0,1.308,0.022,4 params,60.0,4.0,3.0,2000000.0,,
DaBef19,,,,,,,Verguetungsstahl,Steel,,,,,,,,,,,,0.43,0.28,0.71,0.03,0.03,0.0,1.09,0.0,0.0,,,,,,,,,,,,,,,,,,,,,30.0,,30.0,0.0,840.0,30.0,450.0,30.0,,,,,560.0,90.0,0.054000000000000006,,,,,,A5-standard specimen,Cylindric,50.25,0,,,1000.0,,1100.0,,,,,,23.0,,,,,,,,,,,,,,,,,,12.5,1.49,0.54,0.46,0.08,,,,2.5,,,cylinder,0,0,,,,"[350.0, 350.0, 350.0, 350.0, 350.0, 350.0, 350.0, 350.0, 350.0, 350.0, 370.0, 370.0, 370.0, 370.0, 370.0, 370.0, 370.0, 370.0, 370.0, 370.0, 400.0, 400.0, 400.0, 400.0, 400.0, 400.0, 400.0, 400.0, 400.0, 400.0, 450.0, 450.0, 450.0, 450.0, 450.0, 450.0, 450.0, 450.0, 450.0, 450.0, 500.0, 500.0, 500.0, 500.0, 500.0, 500.0, 500.0, 500.0, 500.0, 500.0]","[2000000, 2000000, 2000000, 2000000, 2000000, 2000000, 2000000, 2000000, 2000000, 2000000, 134000, 213000, 247000, 287000, 416000, 722000, 2105000, 2105000, 2105000, 2105000, 87900, 112000, 136000, 164000, 181000, 194000, 196000, 213000, 366000, 2000000, 28200, 32200, 40700, 42600, 47000, 64300, 76400, 76700, 77600, 92600, 21000, 23600, 25700, 30400, 36300, 48700, 49900, 60900, 67900, 72300]","['runout', 'runout', 'runout', 'runout', 'runout', 'runout', 'runout', 'runout', 'runout', 'runout', 'failure', 'failure', 'failure', 'failure', 'failure', 'failure', 'runout', 'runout', 'runout', 'runout', 'failure', 'failure', 'failure', 'failure', 'failure', 'failure', 'failure', 'failure', 'failure', 'runout', 'failure', 'failure', 'failure', 'failure', 'failure', 'failure', 'failure', 'failure', 'failure', 'failure', 'failure', 'failure', 'failure', 'failure', 'failure', 'failure', 'failure', 'failure', 'failure', 'failure']","[None, None, None, None, None, None, None, None, None, None, None, None, None, None, None, None, None, None, None, None, None, None, None, None, None, None, None, None, None, None, None, None, None, None, None, None, None, None, None, None, None, None, None, None, None, None, None, None, None, None]","[None, None, None, None, None, None, None, None, None, None, None, None, None, None, None, None, None, None, None, None, None, None, None, None, None, None, None, None, None, None, None, None, None, None, None, None, None, None, None, None, None, None, None, None, None, None, None, None, None, None]",0.0,2000000.0,Force,,20.0,1.0,372.59,13.053,7.088,1.531,265997.0,146824.0,1.173,0.031,4 params,50.0,4.0,3.0,2000000.0,,
DaBef196,,,,,,,Verguetungsstahl,Steel,,,,,,,,,,,,0.43,0.31,0.75,0.02,0.03,0.0,1.15,0.22,0.0,,,,,,,,,,,,,,,,,,,,,30.0,,30.0,0.0,840.0,30.0,450.0,30.0,,,,,710.0,400.0,0.054000000000000006,,,,,,A5-standard specimen,Cylindric,50.25,0,,,460.0,,594.0,,,,,,26.7,,,,,,,,,,,,,,,,,,4,1.05,0.0,1.05,0,,,,,,,cylinder,0,0,,,,"[240.0, 240.0, 240.0, 218.0, 218.0, 218.0, 218.0, 210.0, 210.0, 210.0, 202.0]","[181000, 126400, 121200, 1116600, 576100, 306900, 219400, 2000000, 620900, 2000000, 2000000]","['failure', 'failure', 'failure', 'failure', 'failure', 'failure', 'failure', 'runout', 'failure', 'runout', 'runout']","[None, None, None, None, None, None, None, None, None, None, None]","[None, None, None, None, None, None, None, None, None, None, None]",0.0,2000000.0,Force,,20.0,3.0,210.1,8.168,12.684,4.042,725088.0,363636.0,1.089,0.096,4 params,11.0,3.0,2.0,2000000.0,,
DaBef197,,,,,,,Verguetungsstahl,Steel,,,,,,,,,,,,0.43,0.31,0.75,0.02,0.03,0.0,1.15,0.22,0.0,,,,,,,,,,,,,,,,,,,,,30.0,,30.0,0.0,840.0,30.0,450.0,30.0,,,,,710.0,400.0,0.054000000000000006,,,,,,A5-standard specimen,Cylindric,50.25,0,,,460.0,,594.0,,,,,,26.7,,,,,,,,,,,,,,,,,,4,1.05,0.0,1.05,0,,,,,,,cylinder,0,0,,,,"[330.0, 330.0, 330.0, 300.0, 300.0, 300.0, 280.0, 280.0, 280.0, 280.0, 280.0, 272.0, 272.0, 272.0, 264.0, 264.0, 256.0]","[13000, 23600, 7400, 124500, 38300, 80600, 449800, 2000000, 311000, 169400, 304900, 2000000, 2000000, 374100, 1647600, 2000000, 2000000]","['failure', 'failure', 'failure', 'failure', 'failure', 'failure', 'failure', 'runout', 'failure', 'failure', 'failure', 'runout', 'runout', 'failure', 'failure', 'runout', 'runout']","[None, None, None, None, None, None, None, None, None, None, None, None, None, None, None, None, None]","[None, None, None, None, None, None, None, None, None, None, None, None, None, None, None, None, None]",-1.0,2000000.0,Force,,20.0,3.0,272.07,11.004,19.154,6.019,515576.0,294749.0,1.068,0.035,4 params,17.0,5.0,4.0,2000000.0,,
DaBef198,,,,,,,Verguetungsstahl,Steel,,,,,,,,,,,,0.43,0.31,0.75,0.02,0.03,0.0,1.15,0.22,0.0,,,,,,,,,,,,,,,,,,,,,30.0,,30.0,0.0,840.0,30.0,450.0,30.0,,,,,710.0,400.0,0.054000000000000006,,,,,,A5-standard specimen,Cylindric,50.25,0,,,460.0,,594.0,,,,,,26.7,,,,,,,,,,,,,,,,,,14.2,3.48,1.15,1.15,0,,,,,,,cylinder,0,0,,,,"[220.0, 220.0, 220.0, 170.0, 170.0, 170.0, 130.0, 130.0, 130.0, 124.0, 124.0, 116.0, 108.0, 108.0, 100.0, 92.0]","[5100, 5800, 8100, 25800, 35800, 37300, 135700, 177300, 301300, 179900, 270000, 518100, 2000000, 2000000, 2000000, 2000000]","['failure', 'failure', 'failure', 'failure', 'failure', 'failure', 'failure', 'failure', 'failure', 'failure', 'failure', 'failure', 'runout', 'runout', 'runout', 'runout']","[None, None, None, None, None, None, None, None, None, None, None, None, None, None, None, None]","[None, None, None, None, None, None, None, None, None, None, None, None, None, None, None, None]",0.0,2000000.0,Force,,20.0,3.0,112.92,4.304,6.544,2.209,478651.0,264993.0,1.098,0.035,4 params,16.0,5.0,3.0,2000000.0,,
DaBef199,,,,,,,Verguetungsstahl,Steel,,,,,,,,,,,,0.43,0.31,0.75,0.02,0.03,0.0,1.15,0.22,0.0,,,,,,,,,,,,,,,,,,,,,30.0,,30.0,0.0,840.0,30.0,450.0,30.0,,,,,710.0,400.0,0.054000000000000006,,,,,,A5-standard specimen,Cylindric,50.25,0,,,460.0,,594.0,,,,,,26.7,,,,,,,,,,,,,,,,,,14.2,3.48,1.15,1.15,0,,,,,,,cylinder,0,0,,,,"[300.0, 300.0, 300.0, 220.0, 220.0, 220.0, 160.0, 160.0, 160.0, 136.0, 136.0, 136.0, 128.0, 128.0, 128.0, 128.0, 120.0]","[2300, 2900, 2700, 18500, 27500, 22500, 167800, 107000, 156000, 419500, 654300, 337400, 2000000, 1872500, 677700, 2000000, 2000000]","['failure', 'failure', 'failure', 'failure', 'failure', 'failure', 'failure', 'failure', 'failure', 'failure', 'failure', 'failure', 'runout', 'failure', 'failure', 'runout', 'runout']","[None, None, None, None, None, None, None, None, None, None, None, None, None, None, None, None, None]","[None, None, None, None, None, None, None, None, None, None, None, None, None, None, None, None, None]",-1.0,2000000.0,Force,,20.0,3.0,127.34,5.047,6.702,2.771,805752.0,501090.0,1.127,0.035,4 params,17.0,5.0,2.0,2000000.0,,
DaBef20,,,,,,,Verguetungsstahl,Steel,,,,,,,,,,,,0.43,0.28,0.71,0.03,0.03,0.0,1.09,0.0,0.0,,,,,,,,,,,,,,,,,,,,,30.0,,30.0,0.0,840.0,30.0,450.0,30.0,,,,,560.0,90.0,0.054000000000000006,,,,,,A5-standard specimen,Cylindric,50.25,0,,,1000.0,,1100.0,,,,,,23.0,,,,,,,,,,,,,,,,,,12.5,3.31,4.68,4.6,0.08,,,,2.5,,,cylinder,0,0,,,,"[200.0, 200.0, 200.0, 200.0, 200.0, 200.0, 200.0, 200.0, 200.0, 200.0, 230.0, 230.0, 230.0, 230.0, 230.0, 230.0, 230.0, 230.0, 230.0, 230.0, 250.0, 250.0, 250.0, 250.0, 250.0, 250.0, 250.0, 250.0, 250.0, 250.0, 300.0, 300.0, 300.0, 300.0, 300.0, 300.0, 300.0, 300.0, 300.0, 300.0, 500.0, 500.0, 500.0, 500.0, 500.0, 500.0, 500.0, 500.0, 500.0, 500.0]","[2597000, 2597000, 2597000, 2597000, 2597000, 2597000, 2597000, 2597000, 2597000, 2597000, 2000000, 2000000, 2000000, 2000000, 2000000, 754000, 924000, 1060000, 1440000, 1520000, 254000, 288000, 369000, 396000, 423000, 451000, 556000, 569000, 680000, 1559000, 132000, 170000, 172000, 180000, 190000, 192000, 223000, 232000, 247000, 250000, 23700, 24000, 25300, 26400, 28800, 29400, 30100, 30300, 31200, 34300]","['runout', 'runout', 'runout', 'runout', 'runout', 'runout', 'runout', 'runout', 'runout', 'runout', 'runout', 'runout', 'runout', 'runout', 'runout', 'failure', 'failure', 'failure', 'failure', 'failure', 'failure', 'failure', 'failure', 'failure', 'failure', 'failure', 'failure', 'failure', 'failure', 'failure', 'failure', 'failure', 'failure', 'failure', 'failure', 'failure', 'failure', 'failure', 'failure', 'failure', 'failure', 'failure', 'failure', 'failure', 'failure', 'failure', 'failure', 'failure', 'failure', 'failure']","[None, None, None, None, None, None, None, None, None, None, None, None, None, None, None, None, None, None, None, None, None, None, None, None, None, None, None, None, None, None, None, None, None, None, None, None, None, None, None, None, None, None, None, None, None, None, None, None, None, None]","[None, None, None, None, None, None, None, None, None, None, None, None, None, None, None, None, None, None, None, None, None, None, None, None, None, None, None, None, None, None, None, None, None, None, None, None, None, None, None, None, None, None, None, None, None, None, None, None, None, None]",-1.0,2000000.0,Force,,20.0,1.0,227.19,7.062,4.349,1.219,795506.0,430208.0,1.219,0.022,4 params,50.0,4.0,2.0,2000000.0,,
