Repository: Tareqawwad/Masterthesis-Final

File: allData.csv (part 5 of 36)
,Institute,Sci_topic,Author,Year,Conf_level,Material,M_Type,MatGroupFKM,Batch,Manufacturer,Prod_Proc,Furn_capa,Deoxid_proc,Ingot_size,Red_ratio,HProc,Form,DorTh,Length,C,Si,Mn,P,S,Ni,Cr,Mo,Cu,Al,V,Nb,N_,Ti,Ca,O,dA,dB,dC,dD,DS,Exp_n,Exp_b,DefType,Proc_name,Microstruct,Tstart,Tend,Vcf,NTemp,Ntime,CTemp,Ctime,THTemp,THtime,THQCr,QmTemp,THTemp2,THtime2,THQCr2,QmTemp2,TTemp,Ttime,TCr,Gm,Gstd,Texture,GrainRatio,Poros,Geometry_type,CS_form,CS_surface,QS_LD,Re_U,Re_U_dev,Rp02,Rp02_dev,Rm,Rm_dev,R_true_fracture,Rtf_dev,AG,AG_dev,A5,A5_dev,Z,Z_dev,A_KerbSchlag,A_KS_dev,HV20,HV20_dev,HardProc,t_eff,t_eff_dev,HV20_core,HV20_core_dev,Rp02_base,Rm_base,AG_base,A5_base,Z_base,Deff,Kt,G0,G0_r,G0_d,A90_Mises,V90_Mises,Kp,Rz,Finish,Finish_speci,SpecF,LD,Prstrain,RS_depth,RS_I,RSII,Sa,N,outcome,fail_loc,defect_type,R_ratio,Nu,Control,Machine,f_test,L_Type,Sd,Sd_unc,k,k_unc,NE,NE_unc,1Ts,1Ts_unc,method,n_spec,n_lvls_frac,n_lvls_inf,Nu_cur,Sa_min,Nm_Sa_min
DaBef439,,,,,,,unlegierter Baustahl,Steel,,,,,,,,,,,,0.15,0.34,0.54,0.03,0.04,0.0,0.0,0.0,0.0,,,,,,,,,,,,,,,,,,,,,30.0,,30.0,0.0,30.0,0.0,0.0,30.0,,,,,30.0,0.0,0.0,,,,,,A5-standard specimen,Cylindric,50.25,0,,,348.0,,538.0,,,,,,,,,,,,,,,,,,,,,,,,5,4.01,10.0,10,0,,,,,,,cylinder,0,0,,,,"[230.0, 230.0, 230.0, 230.0, 230.0, 230.0, 230.0, 230.0, 230.0, 200.0, 200.0, 200.0, 200.0, 200.0, 200.0, 200.0, 200.0, 200.0, 150.0, 150.0, 150.0, 150.0, 150.0, 150.0, 150.0, 150.0, 150.0, 125.0, 125.0, 125.0, 125.0, 125.0, 125.0, 125.0, 125.0, 125.0]","[6239, 7200, 7390, 8400, 8710, 10200, 10400, 10900, 13900, 15400, 16500, 17400, 18700, 22200, 24000, 25700, 28700, 29500, 68400, 70900, 72000, 77700, 82100, 84700, 109900, 119900, 148400, 175500, 211400, 244700, 253000, 272700, 308600, 320400, 369600, 478700]","['failure', 'failure', 'failure', 'failure', 'failure', 'failure', 'failure', 'failure', 'failure', 'failure', 'failure', 'failure', 'failure', 'failure', 'failure', 'failure', 'failure', 'failure', 'failure', 'failure', 'failure', 'failure', 'failure', 'failure', 'failure', 'failure', 'failure', 'failure', 'failure', 'failure', 'failure', 'failure', 'failure', 'failure', 'failure', 'failure']","[None, None, None, None, None, None, None, None, None, None, None, None, None, None, None, None, None, None, None, None, None, None, None, None, None, None, None, None, None, None, None, None, None, None, None, None]","[None, None, None, None, None, None, None, None, None, None, None, None, None, None, None, None, None, None, None, None, None, None, None, None, None, None, None, None, None, None, None, None, None, None, None, None]",-1.0,10000000.0,Force,,20.0,3.0,,,5.521597542429221,1.694,,,1.127729164020209,0.03,4 params,36.0,4.0,0.0,10000000.0,125.0,281097
DaBef441,,,,,,,unlegierter Baustahl,Steel,,,,,,,,,,,,0.15,0.34,0.54,0.03,0.04,0.0,0.0,0.0,0.0,,,,,,,,,,,,,,,,,,,,,30.0,,30.0,0.0,30.0,0.0,0.0,30.0,,,,,30.0,0.0,0.0,,,,,,A5-standard specimen,Cylindric,50.25,0,,,348.0,,538.0,,,,,,,,,,,,,,,,,,,,,,,,6.33,2.8,2.0,2,0,,,,,,,cylinder,0,0,,,,"[230.0, 230.0, 230.0, 230.0, 230.0, 230.0, 230.0, 230.0, 230.0, 200.0, 200.0, 200.0, 200.0, 200.0, 200.0, 200.0, 200.0, 200.0, 150.0, 150.0, 150.0, 150.0, 150.0, 150.0, 150.0, 150.0, 150.0, 125.0, 125.0, 125.0, 125.0, 125.0, 125.0, 125.0, 125.0, 125.0]","[12900, 13700, 15200, 16000, 17300, 17700, 19400, 19500, 21200, 31700, 34900, 36300, 42400, 43200, 43900, 48700, 52000, 53400, 185600, 213100, 244700, 260400, 281800, 283700, 322600, 324700, 410100, 483400, 671700, 701000, 768700, 909000, 967600, 1047200, 1218200, 1426600]","['failure', 'failure', 'failure', 'failure', 'failure', 'failure', 'failure', 'failure', 'failure', 'failure', 'failure', 'failure', 'failure', 'failure', 'failure', 'failure', 'failure', 'failure', 'failure', 'failure', 'failure', 'failure', 'failure', 'failure', 'failure', 'failure', 'failure', 'failure', 'failure', 'failure', 'failure', 'failure', 'failure', 'failure', 'failure', 'failure']","[None, None, None, None, None, None, None, None, None, None, None, None, None, None, None, None, None, None, None, None, None, None, None, None, None, None, None, None, None, None, None, None, None, None, None, None]","[None, None, None, None, None, None, None, None, None, None, None, None, None, None, None, None, None, None, None, None, None, None, None, None, None, None, None, None, None, None, None, None, None, None, None, None]",-1.0,10000000.0,Force,,20.0,3.0,,,6.472491004314478,2.231,,,1.0931697922645758,0.036,4 params,36.0,4.0,0.0,10000000.0,125.0,868131
DaBef443,,,,,,,unlegierter Baustahl,Steel,,,,,,,,,,,,0.15,0.34,0.54,0.03,0.04,0.0,0.0,0.0,0.0,,,,,,,,,,,,,,,,,,,,,30.0,,30.0,0.0,30.0,0.0,0.0,30.0,,,,,30.0,0.0,0.0,,,,,,A5-standard specimen,Cylindric,50.25,0,,,348.0,,538.0,,,,,,,,,,,,,,,,,,,,,,,,6,3.4,2.0,2,0,,,,,,,cylinder,0,0,,,,"[230.0, 230.0, 230.0, 230.0, 230.0, 230.0, 230.0, 230.0, 230.0, 200.0, 200.0, 200.0, 200.0, 200.0, 200.0, 200.0, 200.0, 200.0, 150.0, 150.0, 150.0, 150.0, 150.0, 150.0, 150.0, 150.0, 150.0, 125.0, 125.0, 125.0, 125.0, 125.0, 125.0, 125.0, 125.0, 125.0]","[7350, 7950, 7980, 8050, 10500, 11200, 11900, 14500, 15800, 15000, 17900, 20800, 21300, 23600, 25500, 30000, 30500, 31700, 93600, 99000, 135700, 142100, 146100, 154100, 165000, 170400, 188200, 303000, 326800, 351300, 382700, 426600, 438000, 470800, 533500, 556800]","['failure', 'failure', 'failure', 'failure', 'failure', 'failure', 'failure', 'failure', 'failure', 'failure', 'failure', 'failure', 'failure', 'failure', 'failure', 'failure', 'failure', 'failure', 'failure', 'failure', 'failure', 'failure', 'failure', 'failure', 'failure', 'failure', 'failure', 'failure', 'failure', 'failure', 'failure', 'failure', 'failure', 'failure', 'failure', 'failure']","[None, None, None, None, None, None, None, None, None, None, None, None, None, None, None, None, None, None, None, None, None, None, None, None, None, None, None, None, None, None, None, None, None, None, None, None]","[None, None, None, None, None, None, None, None, None, None, None, None, None, None, None, None, None, None, None, None, None, None, None, None, None, None, None, None, None, None, None, None, None, None, None, None]",-1.0,10000000.0,Force,,20.0,3.0,,,6.097524108150192,2.043,,,1.1034237018142221,0.033,4 params,36.0,4.0,0.0,10000000.0,125.0,412776
DaBef445,,,,,,,unlegierter Baustahl,Steel,,,,,,,,,,,,0.15,0.34,0.54,0.03,0.04,0.0,0.0,0.0,0.0,,,,,,,,,,,,,,,,,,,,,30.0,,30.0,0.0,30.0,0.0,0.0,30.0,,,,,30.0,0.0,0.0,,,,,,A5-standard specimen,Cylindric,50.25,0,,,348.0,,538.0,,,,,,,,,,,,,,,,,,,,,,,,5.29,3.72,2.0,2,0,,,,,,,cylinder,0,0,,,,"[230.0, 230.0, 230.0, 230.0, 230.0, 230.0, 230.0, 230.0, 230.0, 200.0, 200.0, 200.0, 200.0, 200.0, 200.0, 200.0, 200.0, 200.0, 150.0, 150.0, 150.0, 150.0, 150.0, 150.0, 150.0, 150.0, 150.0, 125.0, 125.0, 125.0, 125.0, 125.0, 125.0, 125.0, 125.0, 125.0]","[4520, 4580, 5080, 6280, 6390, 6460, 8140, 8340, 10900, 11800, 14900, 15000, 15800, 17800, 18700, 20600, 22600, 23900, 88300, 96100, 109200, 109700, 118800, 119100, 126300, 139000, 152200, 243900, 289400, 290300, 306000, 327900, 341100, 375200, 380200, 429400]","['failure', 'failure', 'failure', 'failure', 'failure', 'failure', 'failure', 'failure', 'failure', 'failure', 'failure', 'failure', 'failure', 'failure', 'failure', 'failure', 'failure', 'failure', 'failure', 'failure', 'failure', 'failure', 'failure', 'failure', 'failure', 'failure', 'failure', 'failure', 'failure', 'failure', 'failure', 'failure', 'failure', 'failure', 'failure', 'failure']","[None, None, None, None, None, None, None, None, None, None, None, None, None, None, None, None, None, None, None, None, None, None, None, None, None, None, None, None, None, None, None, None, None, None, None, None]","[None, None, None, None, None, None, None, None, None, None, None, None, None, None, None, None, None, None, None, None, None, None, None, None, None, None, None, None, None, None, None, None, None, None, None, None]",-1.0,10000000.0,Force,,20.0,3.0,,,6.447099915128091,2.236,,,1.0903079891983167,0.035,4 params,36.0,4.0,0.0,10000000.0,125.0,327176
DaBef46,,,,,,,Verguetungsstahl,Steel,,,,,,,,,,,,0.48,0.25,0.79,0.01,0.02,0.07,0.16,0.05,0.15,,,,,,,,,,,,,,,,,,,,,30.0,,30.0,0.0,840.0,60.0,450.0,30.0,,,,,550.0,90.0,0.0,,,,,,A5-standard specimen,Cylindric,50.25,0,,,950.0,,1050.0,,,,,,16.0,,,,,,,,,,,,,,,,,,12.5,3.31,4.68,4.6,0.08,,,,2.5,,,cylinder,0,0,,,,"[225.0, 225.0, 225.0, 225.0, 225.0, 250.0, 250.0, 250.0, 250.0, 250.0, 250.0, 250.0, 250.0, 250.0, 250.0, 300.0, 300.0, 300.0, 300.0, 300.0, 300.0, 300.0, 300.0, 300.0, 300.0, 400.0, 400.0, 400.0, 400.0, 400.0, 400.0, 400.0, 400.0, 400.0, 400.0, 600.0, 600.0, 600.0, 600.0, 600.0]","[772000, 1170000, 1390000, 2000000, 2000000, 705000, 807000, 869000, 920000, 955000, 992000, 1230000, 1245000, 1249000, 1716000, 203000, 206000, 210000, 230000, 241000, 295000, 297000, 307000, 310000, 372000, 49400, 52400, 60200, 60500, 60800, 62700, 66600, 67300, 70600, 72400, 9800, 10500, 10700, 11200, 13500]","['failure', 'failure', 'failure', 'runout', 'runout', 'failure', 'failure', 'failure', 'failure', 'failure', 'failure', 'failure', 'failure', 'failure', 'failure', 'failure', 'failure', 'failure', 'failure', 'failure', 'failure', 'failure', 'failure', 'failure', 'failure', 'failure', 'failure', 'failure', 'failure', 'failure', 'failure', 'failure', 'failure', 'failure', 'failure', 'failure', 'failure', 'failure', 'failure', 'failure']","[None, None, None, None, None, None, None, None, None, None, None, None, None, None, None, None, None, None, None, None, None, None, None, None, None, None, None, None, None, None, None, None, None, None, None, None, None, None, None, None]","[None, None, None, None, None, None, None, None, None, None, None, None, None, None, None, None, None, None, None, None, None, None, None, None, None, None, None, None, None, None, None, None, None, None, None, None, None, None, None, None]",-1.0,2000000.0,Force,,20.0,1.0,220.74,6.873,5.109,2.112,1486934.0,941862.0,1.15,0.03,4 params,40.0,5.0,1.0,2000000.0,,
DaBef464,,,,,,,Unspezifizierte Werkstoffgruppe,Steel,,,,,,,,,,,,0.25,0.76,1.84,0.03,0.03,0.2,0.19,0.01,0.0,,,,,,,,,,,,,,,,,,,,,860.0,,30.0,0.0,30.0,0.0,0.0,30.0,,,,,30.0,0.0,0.0,,,,,,A5-standard specimen,Cylindric,50.25,0,,,371.0,,,,,,,,,,,,,,,,,,,,,,,,,,8.72,1.06,0.0222,0.0222,0,,,,,,,cylinder,0,0,,,,"[340.0, 340.0, 341.0, 320.0, 317.0, 317.0, 300.0, 300.0, 300.0]","[34400, 34700, 43100, 83000, 90300, 80350, 174400, 368800, 237000]","['failure', 'failure', 'failure', 'failure', 'failure', 'failure', 'failure', 'failure', 'failure']","[None, None, None, None, None, None, None, None, None]","[None, None, None, None, None, None, None, None, None]",-1.0,10000000.0,Force,,20.0,3.0,,,14.906857886626412,4.369,,,1.038139130073537,0.053,4 params,9.0,5.0,0.0,10000000.0,300.0,247949
DaBef465,,,,,,,Unspezifizierte Werkstoffgruppe,Steel,,,,,,,,,,,,0.25,0.76,1.84,0.03,0.03,0.2,0.19,0.01,0.0,,,,,,,,,,,,,,,,,,,,,860.0,,30.0,0.0,30.0,0.0,0.0,30.0,,,,,30.0,0.0,0.0,,,,,,A5-standard specimen,Cylindric,50.25,0,,,371.0,,,,,,,,,,,,,,,,,,,,,,,,,,8,2.86,1.0,1,0,,,,,,,cylinder,0,0,,,,"[126.0, 150.0, 140.0, 140.0, 165.0, 180.0, 190.0, 200.0, 130.0]","[994000, 453000, 940000, 1477000, 165000, 119000, 79000, 75000, 3470000]","['failure', 'failure', 'failure', 'failure', 'failure', 'failure', 'failure', 'failure', 'failure']","[None, None, None, None, None, None, None, None, None]","[None, None, None, None, None, None, None, None, None]",-1.0,10000000.0,Force,,20.0,3.0,,,7.831543010069102,2.84,,,1.1503527342383277,0.049,4 params,9.0,8.0,0.0,10000000.0,126.0,994000
DaBef466,,,,,,,Unspezifizierte Werkstoffgruppe,Steel,,,,,,,,,,,,0.25,0.76,1.84,0.03,0.03,0.2,0.19,0.01,0.0,,,,,,,,,,,,,,,,,,,,,860.0,,30.0,0.0,30.0,0.0,0.0,30.0,,,,,30.0,0.0,0.0,,,,,,A5-standard specimen,Cylindric,50.25,0,,,371.0,,,,,,,,,,,,,,,,,,,,,,,,,,8.72,1.06,0.0222,0.0222,0,,,,,,,cylinder,0,0,,,,"[290.0, 298.0, 280.0, 277.0, 274.0]","[94600, 160800, 167900, 139000, 210300]","['failure', 'failure', 'failure', 'failure', 'failure']","[None, None, None, None, None]","[None, None, None, None, None]",-0.650728325,10000000.0,Force,,20.0,3.0,,,3.73325449856611,10.461,,,1.177197069161914,0.358,4 params,5.0,5.0,0.0,10000000.0,274.0,210300
DaBef47,,,,,,,Verguetungsstahl,Steel,,,,,,,,,,,,0.48,0.25,0.79,0.01,0.02,0.07,0.16,0.05,0.15,,,,,,,,,,,,,,,,,,,,,30.0,,30.0,0.0,840.0,60.0,450.0,30.0,,,,,550.0,90.0,0.0,,,,,,A5-standard specimen,Cylindric,50.25,0,,,950.0,,1050.0,,,,,,16.0,,,,,,,,,,,,,,,,,,12.5,1.49,0.54,0.46,0.08,,,,2.5,,,cylinder,0,0,,,,"[314.0, 314.0, 314.0, 314.0, 314.0, 314.0, 314.0, 314.0, 314.0, 314.0, 348.0, 348.0, 348.0, 348.0, 348.0, 348.0, 348.0, 348.0, 348.0, 348.0, 376.0, 376.0, 376.0, 376.0, 376.0, 376.0, 376.0, 376.0, 376.0, 376.0, 418.0, 418.0, 418.0, 418.0, 418.0, 418.0, 418.0, 418.0, 508.0, 508.0, 508.0, 508.0, 508.0, 508.0, 508.0, 508.0, 508.0, 508.0, 700.0, 700.0, 700.0, 700.0, 700.0, 700.0, 700.0, 700.0, 700.0, 700.0]","[2000000, 2000000, 2000000, 2000000, 2000000, 2000000, 2000000, 2000000, 2000000, 2000000, 2000000, 2000000, 2000000, 2000000, 2000000, 2000000, 2000000, 1430000, 2000000, 2000000, 323000, 331000, 345000, 369000, 410000, 486000, 526000, 557000, 585000, 736000, 130000, 130000, 139000, 144000, 169000, 172000, 200000, 313000, 36300, 41600, 42400, 49200, 52900, 53000, 54100, 61000, 61200, 68900, 5100, 5100, 5200, 5500, 5800, 5800, 6400, 6500, 6600, 7100]","['runout', 'runout', 'runout', 'runout', 'runout', 'runout', 'runout', 'runout', 'runout', 'runout', 'runout', 'runout', 'runout', 'runout', 'runout', 'runout', 'runout', 'failure', 'runout', 'runout', 'failure', 'failure', 'failure', 'failure', 'failure', 'failure', 'failure', 'failure', 'failure', 'failure', 'failure', 'failure', 'failure', 'failure', 'failure', 'failure', 'failure', 'failure', 'failure', 'failure', 'failure', 'failure', 'failure', 'failure', 'failure', 'failure', 'failure', 'failure', 'failure', 'failure', 'failure', 'failure', 'failure', 'failure', 'failure', 'failure', 'failure', 'failure']","[None, None, None, None, None, None, None, None, None, None, None, None, None, None, None, None, None, None, None, None, None, None, None, None, None, None, None, None, None, None, None, None, None, None, None, None, None, None, None, None, None, None, None, None, None, None, None, None, None, None, None, None, None, None, None, None, None, None]","[None, None, None, None, None, None, None, None, None, None, None, None, None, None, None, None, None, None, None, None, None, None, None, None, None, None, None, None, None, None, None, None, None, None, None, None, None, None, None, None, None, None, None, None, None, None, None, None, None, None, None, None, None, None, None, None, None, None]",-1.0,2000000.0,Force,,20.0,1.0,358.49,11.253,6.97,2.592,592588.0,357337.0,1.095,0.023,4 params,58.0,5.0,2.0,2000000.0,,
DaBef477,,,,,,,schweissgeeigneter Feinkornbaustahl,Steel,,,,,,,,,,,,0.19,0.5,1.32,0.02,0.02,0.15,0.22,0.02,0.0,,,,,,,,,,,,,,,,,,,,,930.0,,30.0,0.0,30.0,0.0,0.0,30.0,,,,,600.0,60.0,5.0,,,,,,A5-standard specimen,Cylindric,50.25,0,,,382.0,,,,,,,,,,,,,,,,,,,,,,,,,,8,1.07,0.0256,0.0256,0,,,,,,,cylinder,0,0,,,,"[280.0, 280.0, 280.0, 280.0, 300.0, 300.0, 300.0, 300.0, 300.0, 300.0, 340.0, 340.0, 340.0, 340.0, 340.0]","[296000, 556000, 236000, 752000, 107500, 110500, 108300, 111200, 203000, 151000, 23500, 27200, 19800, 22900, 22050]","['failure', 'failure', 'failure', 'failure', 'failure', 'failure', 'failure', 'failure', 'failure', 'failure', 'failure', 'failure', 'failure', 'failure', 'failure']","[None, None, None, None, None, None, None, None, None, None, None, None, None, None, None]","[None, None, None, None, None, None, None, None, None, None, None, None, None, None, None]",-1.0,10000000.0,Force,,20.0,3.0,,,14.658067174542024,4.489,,,1.0535730717091376,0.038,4 params,15.0,3.0,0.0,10000000.0,280.0,413403
DaBef478,,,,,,,schweissgeeigneter Feinkornbaustahl,Steel,,,,,,,,,,,,0.19,0.5,1.32,0.02,0.02,0.15,0.22,0.02,0.0,,,,,,,,,,,,,,,,,,,,,930.0,,30.0,0.0,30.0,0.0,0.0,30.0,,,,,600.0,60.0,5.0,,,,,,A5-standard specimen,Cylindric,50.25,0,,,382.0,,,,,,,,,,,,,,,,,,,,,,,,,,8,1.07,0.0256,0.0256,0,,,,,,,cylinder,0,0,,,,"[280.0, 280.0, 300.0, 300.0, 300.0, 300.0, 300.0]","[52400, 61000, 45700, 31000, 39800, 34200, 30700]","['failure', 'failure', 'failure', 'failure', 'failure', 'failure', 'failure']","[None, None, None, None, None, None, None]","[None, None, None, None, None, None, None]",-0.709338281,10000000.0,Force,,20.0,3.0,,,6.603623993863231,9.37,,,1.0540592806349822,0.413,4 params,7.0,2.0,0.0,10000000.0,280.0,56537
DaBef502,,,,,,,Verguetungsstahl,Steel,,,,,,,,,,,,0.19,0.24,0.79,0.0,0.02,0.0,0.0,0.0,0.0,,,,,,,,,,,,,,,,,,,,,30.0,,30.0,0.0,840.0,30.0,450.0,30.0,,,,,484.2,90.0,5.0,,,,,,A5-standard specimen,Cylindric,50.25,0,,,770.0,,820.0,,,,,,48.0,,,,,,,,,,,,,,,,,,0.3,3.13,1.15,1.1,0.05,,,,,,,cylinder,0,0,,,,"[750.0, 701.0, 200.0, 200.0, 200.0, 175.0, 150.0, 150.0]","[394, 650, 171200, 308800, 339000, 501800, 1381000, 2233100]","['failure', 'failure', 'failure', 'failure', 'failure', 'failure', 'failure', 'failure']","[None, None, None, None, None, None, None, None]","[None, None, None, None, None, None, None, None]",-1.0,10000000.0,Force,,20.0,2.0,,,5.026156583594689,2.678,,,1.162496681551684,0.135,4 params,8.0,5.0,0.0,10000000.0,150.0,1756107
DaBef508,,,,,,,Verguetungsstahl,Steel,,,,,,,,,,,,0.42,0.25,0.75,0.0,0.035,0.0,1.1,0.22,0.0,,,,,,,,,,,,,,,,,,,,,30.0,,30.0,0.0,850.0,30.0,200.0,30.0,,,,,560.0,90.0,5.0,,,,,,A5-standard specimen,Cylindric,50.25,0,,,776.0,,1120.0,,,,,,,,,,,,,,,,,,,,,,,,7,2.14,1.167,1.167,0,,,,,,,cylinder,0,0,,,,"[340.0, 340.0, 300.0, 300.0, 260.0, 260.0, 250.0, 250.0]","[110000, 114000, 189600, 293300, 1097800, 822300, 5170000, 7085000]","['failure', 'failure', 'failure', 'failure', 'failure', 'failure', 'runout', 'runout']","[None, None, None, None, None, None, None, None]","[None, None, None, None, None, None, None, None]",-1.0,5170000.0,Force,,20.0,3.0,254.95,8.935,8.075,2.288,1037939.0,639397.0,1.058,0.08,4 params,8.0,3.0,1.0,5170000.0,,
DaBef509,,,,,,,Verguetungsstahl,Steel,,,,,,,,,,,,0.42,0.25,0.75,0.0,0.035,0.0,1.1,0.22,0.0,,,,,,,,,,,,,,,,,,,,,30.0,,30.0,0.0,850.0,30.0,200.0,30.0,,,,,560.0,90.0,5.0,,,,,,A5-standard specimen,Cylindric,50.25,0,,,776.0,,1120.0,,,,,,,,,,,,,,,,,,,,,,,,7,2.14,1.167,1.167,0,,,,,,,cylinder,0,0,,,,"[300.0, 300.0, 300.0, 220.0, 220.0, 220.0]","[84600, 66600, 83800, 574300, 1450300, 954900]","['failure', 'failure', 'failure', 'failure', 'failure', 'failure']","[None, None, None, None, None, None]","[None, None, None, None, None, None]",-1.0,10000000.0,Force,,20.0,3.0,,,7.984387323339071,2.215,,,1.093710427029443,0.06,4 params,6.0,2.0,0.0,10000000.0,220.0,926513
DaBef51,,,,,,,Verguetungsstahl,Steel,,,,,,,,,,,,0.5,0.26,0.69,0.01,0.03,0.0,0.1,0.0,0.17,,,,,,,,,,,,,,,,,,,,,30.0,,30.0,0.0,840.0,60.0,450.0,30.0,,,,,550.0,90.0,0.0,,,,,,A5-standard specimen,Cylindric,50.25,0,,,540.0,,747.0,,,,,,23.0,,,,,,,,,,,,,,,,,,12.5,2.19,1.613,1.533,0.08,,,,2.5,,,cylinder,0,0,,,,"[210.0, 210.0, 210.0, 210.0, 210.0, 230.0, 230.0, 230.0, 230.0, 230.0, 250.0, 250.0, 250.0, 250.0, 250.0, 300.0, 300.0, 300.0, 300.0, 300.0, 300.0, 400.0, 400.0, 400.0, 400.0, 400.0]","[2601200, 2601200, 2601200, 2601200, 2601200, 405300, 443700, 2934000, 2934000, 2934000, 309500, 408400, 537600, 608600, 646200, 162200, 162400, 189200, 190900, 210800, 259400, 43200, 48900, 51800, 52200, 57600]","['runout', 'runout', 'runout', 'runout', 'runout', 'failure', 'failure', 'runout', 'runout', 'runout', 'failure', 'failure', 'failure', 'failure', 'failure', 'failure', 'failure', 'failure', 'failure', 'failure', 'failure', 'failure', 'failure', 'failure', 'failure', 'failure']","[None, None, None, None, None, None, None, None, None, None, None, None, None, None, None, None, None, None, None, None, None, None, None, None, None, None]","[None, None, None, None, None, None, None, None, None, None, None, None, None, None, None, None, None, None, None, None, None, None, None, None, None, None]",-1.0,2601200.0,Force,,20.0,1.0,231.6,7.346,4.442,1.009,591273.0,288629.0,1.136,0.035,4 params,26.0,4.0,2.0,2601200.0,,
DaBef510,,,,,,,Verguetungsstahl,Steel,,,,,,,,,,,,0.42,0.25,0.75,0.0,0.035,0.0,1.1,0.22,0.0,,,,,,,,,,,,,,,,,,,,,30.0,,30.0,0.0,850.0,30.0,200.0,30.0,,,,,560.0,90.0,5.0,,,,,,A5-standard specimen,Cylindric,50.25,0,,,776.0,,1120.0,,,,,,,,,,,,,,,,,,,,,,,,7,2.14,1.167,1.167,0,,,,,,,cylinder,0,0,,,,"[400.0, 400.0, 400.0, 320.0, 320.0, 320.0, 300.0, 300.0, 300.0]","[47900, 24500, 30400, 80800, 90000, 96000, 191200, 351600, 4005800]","['failure', 'failure', 'failure', 'failure', 'failure', 'failure', 'failure', 'failure', 'failure']","[None, None, None, None, None, None, None, None, None]","[None, None, None, None, None, None, None, None, None]",-1.0,10000000.0,Force,,20.0,3.0,,,8.81782319718525,2.527,,,1.3282418351998238,0.062,4 params,9.0,3.0,0.0,10000000.0,300.0,645766
DaBef527,,,,,,,Unspezifizierte Werkstoffgruppe,Steel,,,,,,,,,,,,0.2,0.55,1.6,0.035,0.035,0.0,0.0,0.0,0.0,,,,,,,,,,,,,,,,,,,,,30.0,,30.0,0.0,30.0,0.0,0.0,30.0,,,,,30.0,0.0,0.0,,,,,,A5-standard specimen,Cylindric,50.25,0,,,392.0,,527.0,,,,,,,,,,,,,,,,,,,,,,,,10.9,2.42,0.8,0.8,0,,,,7.0,,,cylinder,0,0,,,,"[115.0, 115.0, 120.0, 120.0, 120.0, 135.0, 150.0, 180.0, 180.0]","[10000000, 36000000, 1699700, 4134000, 14000000, 923400, 407900, 143800, 131700]","['runout', 'runout', 'failure', 'failure', 'runout', 'failure', 'failure', 'failure', 'failure']","[None, None, None, None, None, None, None, None, None]","[None, None, None, None, None, None, None, None, None]",-1.0,10000000.0,Force,,50.0,3.0,119.42,4.673,7.291,1.943,2550442.0,2078704.0,1.097,0.055,4 params,9.0,4.0,2.0,10000000.0,,
DaBef568,,,,,,,unlegierter Baustahl,Steel,,,,,,,,,,,,0.09,0.05,0.4,0.01,0.02,0.0,0.0,0.0,0.0,,,,,,,,,,,,,,,,,,,,,30.0,,30.0,0.0,30.0,0.0,0.0,30.0,,,,,30.0,0.0,0.0,,,,,,A5-standard specimen,Cylindric,50.25,0,,,265.0,,369.0,,,,,,42.0,,,,,,,,,,,,,,,,,,8.24,1.0064,0.03,0.03,0,,,,100.0,,,cylinder,0,0,,,,"[150.0, 140.0, 140.0, 140.0, 135.0, 130.0, 130.0, 120.0]","[30000, 230000, 245000, 260000, 440000, 560000, 1020000, 2000000]","['failure', 'failure', 'failure', 'failure', 'failure', 'failure', 'failure', 'runout']","[None, None, None, None, None, None, None, None]","[None, None, None, None, None, None, None, None]",0.0,2000000.0,Force,,20.0,3.0,126.83,9.596,22.345,9.379,1800000.0,710407.0,1.024,0.053,4 params,8.0,4.0,1.0,2000000.0,,
DaBef569,,,,,,,unlegierter Baustahl,Steel,,,,,,,,,,,,0.09,0.05,0.4,0.01,0.02,0.0,0.0,0.0,0.0,,,,,,,,,,,,,,,,,,,,,30.0,,30.0,0.0,30.0,0.0,0.0,30.0,,,,,30.0,0.0,0.0,,,,,,A5-standard specimen,Cylindric,50.25,0,,,265.0,,369.0,,,,,,42.0,,,,,,,,,,,,,,,,,,8.24,1.0064,0.03,0.03,0,,,,100.0,,,cylinder,0,0,,,,"[120.0, 110.0, 110.0, 100.0, 100.0, 90.0, 90.0, 90.0]","[130000, 240000, 240000, 1500000, 1500000, 3000000, 10000000, 34000000]","['failure', 'failure', 'failure', 'failure', 'failure', 'runout', 'runout', 'runout']","[None, None, None, None, None, None, None, None]","[None, None, None, None, None, None, None, None]",0.0,3000000.0,Force,,50.0,3.0,95.02,1.435,14.402,6.23,2700000.0,1650804.0,1.048,0.056,4 params,8.0,3.0,1.0,3000000.0,100.0,1500000
DaBef57,,,,,,,schweissgeeigneter Feinkornbaustahl,Steel,,,,,,,,,,,,0.18,0.22,1.77,0.1,0.01,0.64,0.12,0.0,0.0,,,,,,,,,,,,,,,,,,,,,30.0,,30.0,0.0,30.0,0.0,0.0,30.0,,,,,900.0,40.0,0.054000000000000006,,,,,,A5-standard specimen,Cylindric,50.25,0,,,385.0,,593.0,,,,,,23.0,,,,,,,,,,,,,,,,,,25,3.31,4.68,4.6,0.08,,,,2.5,,,cylinder,0,0,,,,"[110.0, 110.0, 110.0, 110.0, 110.0, 120.0, 120.0, 120.0, 120.0, 120.0, 130.0, 130.0, 130.0, 130.0, 130.0, 150.0, 150.0, 150.0, 150.0, 150.0, 150.0, 150.0, 150.0, 150.0, 150.0, 150.0, 150.0, 150.0, 150.0, 150.0, 250.0, 250.0, 250.0, 250.0, 250.0, 300.0, 300.0, 300.0, 300.0, 300.0, 300.0, 300.0, 300.0, 300.0, 300.0, 300.0, 300.0, 300.0, 300.0, 300.0, 300.0, 400.0, 400.0, 400.0, 400.0, 400.0, 400.0, 400.0, 400.0, 400.0, 400.0]","[2403000, 2403000, 2403000, 2403000, 2403000, 3488000, 3488000, 3488000, 3488000, 3488000, 2206000, 2699000, 3498000, 3992000, 4755000, 608000, 663000, 674000, 711000, 749000, 835000, 918000, 925000, 956000, 962000, 973000, 1046000, 1155000, 1180000, 1188000, 95000, 99000, 108000, 109000, 128000, 43500, 48000, 45900, 51000, 53400, 53600, 53600, 53700, 53800, 53800, 54300, 55100, 56200, 56500, 58400, 60100, 13600, 14200, 14500, 14600, 14800, 15500, 16200, 16200, 16500, 16700]","['runout', 'runout', 'runout', 'runout', 'runout', 'runout', 'runout', 'runout', 'runout', 'runout', 'failure', 'runout', 'runout', 'runout', 'runout', 'failure', 'failure', 'failure', 'failure', 'failure', 'failure', 'failure', 'failure', 'failure', 'failure', 'failure', 'failure', 'failure', 'failure', 'failure', 'failure', 'failure', 'failure', 'failure', 'failure', 'failure', 'failure', 'failure', 'failure', 'failure', 'failure', 'failure', 'failure', 'failure', 'failure', 'failure', 'failure', 'failure', 'failure', 'failure', 'failure', 'failure', 'failure', 'failure', 'failure', 'failure', 'failure', 'failure', 'failure', 'failure', 'failure']","[None, None, None, None, None, None, None, None, None, None, None, None, None, None, None, None, None, None, None, None, None, None, None, None, None, None, None, None, None, None, None, None, None, None, None, None, None, None, None, None, None, None, None, None, None, None, None, None, None, None, None, None, None, None, None, None, None, None, None, None, None]","[None, None, None, None, None, None, None, None, None, None, None, None, None, None, None, None, None, None, None, None, None, None, None, None, None, None, None, None, None, None, None, None, None, None, None, None, None, None, None, None, None, None, None, None, None, None, None, None, None, None, None, None, None, None, None, None, None, None, None, None, None]",-1.0,2403000.0,Force,,20.0,1.0,133.87,6.125,4.143,1.995,1456349.0,1084844.0,1.094,0.019,4 params,61.0,5.0,3.0,2403000.0,,
DaBef570,,,,,,,unlegierter Baustahl,Steel,,,,,,,,,,,,0.09,0.05,0.4,0.01,0.02,0.0,0.0,0.0,0.0,,,,,,,,,,,,,,,,,,,,,30.0,,30.0,0.0,30.0,0.0,0.0,30.0,,,,,30.0,0.0,0.0,,,,,,A5-standard specimen,Cylindric,50.25,0,,,265.0,,369.0,,,,,,42.0,,,,,,,,,,,,,,,,,,8.24,1.0064,0.03,0.03,0,,,,100.0,,,cylinder,0,0,,,,"[240.0, 240.0, 240.0, 210.0, 210.0, 190.0, 190.0, 180.0, 180.0, 180.0]","[12000, 27000, 34000, 60000, 72000, 270000, 530000, 1040000, 2000000, 2000000]","['failure', 'failure', 'failure', 'failure', 'failure', 'failure', 'runout', 'runout', 'runout', 'runout']","[None, None, None, None, None, None, None, None, None, None]","[None, None, None, None, None, None, None, None, None, None]",-1.0,530000.0,Force,,20.0,3.0,190.97,19.184,10.246,4.43,220557.0,173710.0,1.084,0.102,4 params,10.0,3.0,2.0,530000.0,,
DaBef58,,,,,,,schweissgeeigneter Feinkornbaustahl,Steel,,,,,,,,,,,,0.18,0.22,1.77,0.1,0.01,0.64,0.12,0.0,0.0,,,,,,,,,,,,,,,,,,,,,30.0,,30.0,0.0,30.0,0.0,0.0,30.0,,,,,900.0,40.0,0.054000000000000006,,,,,,A5-standard specimen,Cylindric,50.25,0,,,385.0,,593.0,,,,,,23.0,,,,,,,,,,,,,,,,,,25,2.19,1.613,1.533,0.08,,,,2.5,,,cylinder,0,0,,,,"[150.0, 150.0, 150.0, 150.0, 150.0, 150.0, 150.0, 150.0, 150.0, 150.0, 170.0, 170.0, 170.0, 170.0, 170.0, 170.0, 170.0, 170.0, 170.0, 170.0, 200.0, 200.0, 200.0, 200.0, 200.0, 200.0, 200.0, 200.0, 200.0, 280.0, 280.0, 280.0, 280.0, 280.0, 280.0, 280.0, 280.0, 280.0, 280.0, 400.0, 400.0, 400.0, 400.0, 400.0, 400.0, 400.0, 400.0, 400.0]","[2778000, 2935000, 4830000, 4830000, 4830000, 4830000, 4830000, 4830000, 4830000, 4830000, 1004000, 1139000, 1429000, 1554000, 2917000, 3000000, 3000000, 4827000, 4830000, 4830000, 458000, 587000, 623000, 639000, 682000, 746000, 763000, 838000, 900000, 91800, 95200, 98700, 98900, 99500, 99500, 100900, 105900, 107700, 115700, 20500, 20900, 21300, 21700, 21700, 22200, 22300, 22300, 25700]","['failure', 'failure', 'runout', 'runout', 'runout', 'runout', 'runout', 'runout', 'runout', 'runout', 'failure', 'failure', 'failure', 'failure', 'failure', 'failure', 'failure', 'runout', 'runout', 'runout', 'failure', 'failure', 'failure', 'failure', 'failure', 'failure', 'failure', 'failure', 'failure', 'failure', 'failure', 'failure', 'failure', 'failure', 'failure', 'failure', 'failure', 'failure', 'failure', 'failure', 'failure', 'failure', 'failure', 'failure', 'failure', 'failure', 'failure', 'failure']","[None, None, None, None, None, None, None, None, None, None, None, None, None, None, None, None, None, None, None, None, None, None, None, None, None, None, None, None, None, None, None, None, None, None, None, None, None, None, None, None, None, None, None, None, None, None, None, None]","[None, None, None, None, None, None, None, None, None, None, None, None, None, None, None, None, None, None, None, None, None, None, None, None, None, None, None, None, None, None, None, None, None, None, None, None, None, None, None, None, None, None, None, None, None, None, None, None]",-1.0,3000000.0,Force,,20.0,1.0,164.72,4.761,4.974,1.915,1674473.0,946699.0,1.135,0.025,4 params,48.0,5.0,2.0,3000000.0,,
DaBef588,,,,,,,Verguetungsstahl,Steel,,,,,,,,,,,,0.31,0.3,0.51,0.01,0.01,2.01,1.88,0.36,0.0,,,,,,,,,,,,,,,,,,,,,30.0,,30.0,0.0,860.0,30.0,200.0,30.0,,,,,610.0,120.0,5.0,,,,,,A5-standard specimen,Cylindric,50.25,0,,,812.0,,1014.0,,,,,,7.6,,,,,,,,,,,,,,,,,,7,1.01,0.143,0,0.143,,,,,,,cylinder,0,0,,,,"[434.0, 434.0, 423.0, 432.0, 412.0, 401.0, 390.0, 390.0, 390.0, 380.0, 380.0, 380.0, 365.0, 358.0, 448.0, 428.0, 428.0, 409.0]","[29090, 45040, 49400, 260460, 68310, 601270, 518670, 712270, 966870, 700740, 1044900, 1134800, 5063000, 5267000, 49110, 122450, 137060, 401110]","['failure', 'failure', 'failure', 'failure', 'failure', 'failure', 'failure', 'failure', 'failure', 'failure', 'failure', 'failure', 'runout', 'runout', 'failure', 'failure', 'failure', 'failure']","[None, None, None, None, None, None, None, None, None, None, None, None, None, None, None, None, None, None]","[None, None, None, None, None, None, None, None, None, None, None, None, None, None, None, None, None, None]",-1.0,5063000.0,Force,,50.0,2.0,368.41,11.27,20.867,4.783,2084849.0,953505.0,1.072,0.031,4 params,18.0,10.0,2.0,5063000.0,,
DaBef59,,,,,,,schweissgeeigneter Feinkornbaustahl,Steel,,,,,,,,,,,,0.18,0.22,1.77,0.1,0.01,0.64,0.12,0.0,0.0,,,,,,,,,,,,,,,,,,,,,30.0,,30.0,0.0,30.0,0.0,0.0,30.0,,,,,900.0,40.0,0.054000000000000006,,,,,,A5-standard specimen,Cylindric,50.25,0,,,385.0,,593.0,,,,,,23.0,,,,,,,,,,,,,,,,,,25,1.49,0.54,0.46,0.08,,,,2.5,,,cylinder,0,0,,,,"[230.0, 230.0, 230.0, 230.0, 230.0, 230.0, 260.0, 260.0, 260.0, 260.0, 260.0, 260.0, 260.0, 260.0, 300.0, 300.0, 300.0, 300.0, 300.0]","[3856000, 3856000, 3856000, 3856000, 3856000, 3856000, 268000, 337900, 348700, 365700, 507300, 635500, 750000, 761400, 144200, 148200, 148900, 181800, 200700]","['runout', 'runout', 'runout', 'runout', 'runout', 'runout', 'failure', 'failure', 'failure', 'failure', 'failure', 'failure', 'failure', 'failure', 'failure', 'failure', 'failure', 'failure', 'failure']","[None, None, None, None, None, None, None, None, None, None, None, None, None, None, None, None, None, None, None]","[None, None, None, None, None, None, None, None, None, None, None, None, None, None, None, None, None, None, None]",-1.0,3856000.0,Force,,20.0,1.0,243.82,6.002,7.68,2.085,775671.0,344407.0,1.099,0.057,4 params,19.0,2.0,1.0,3856000.0,,
DaBef590,,,,,,,Verguetungsstahl,Steel,,,,,,,,,,,,0.31,0.3,0.51,0.01,0.01,2.01,1.88,0.36,0.0,,,,,,,,,,,,,,,,,,,,,30.0,,30.0,0.0,860.0,30.0,200.0,30.0,,,,,610.0,120.0,5.0,,,,,,A5-standard specimen,Cylindric,50.25,0,,,812.0,,1014.0,,,,,,7.6,,,,,,,,,,,,,,,,,,7,1.01,0.143,0,0.143,,,,,,,cylinder,0,0,,,,"[775.0, 703.0, 680.0, 665.0, 643.0, 643.0, 637.0, 627.0, 613.0, 606.0, 606.0, 605.0, 596.0, 589.0, 575.0, 572.0, 572.0, 548.0, 548.0, 540.0]","[24180, 48320, 61220, 51590, 59370, 68120, 46390, 122180, 116530, 193230, 217160, 92000, 270800, 2638600, 666990, 1440900, 2875700, 410140, 5082400, 5986000]","['failure', 'failure', 'failure', 'failure', 'failure', 'failure', 'failure', 'failure', 'failure', 'failure', 'failure', 'failure', 'failure', 'failure', 'failure', 'failure', 'failure', 'failure', 'failure', 'runout']","[None, None, None, None, None, None, None, None, None, None, None, None, None, None, None, None, None, None, None, None]","[None, None, None, None, None, None, None, None, None, None, None, None, None, None, None, None, None, None, None, None]",-1.0,5986000.0,Force,,50.0,1.0,522.54,11.413,15.214,4.686,2782418.0,1222167.0,1.159,0.041,4 params,20.0,15.0,1.0,5986000.0,,
DaBef592,,,,,,,Verguetungsstahl,Steel,,,,,,,,,,,,0.42,0.25,0.75,0.0,0.035,0.0,1.1,0.22,0.0,,,,,,,,,,,,,,,,,,,,,30.0,,30.0,0.0,30.0,0.0,0.0,30.0,,,,,860.0,120.0,0.054000000000000006,,,,,,A5-standard specimen,Cylindric,50.25,0,,,371.0,,696.0,,,,,,16.0,,,,,,,,,,,,,,,,,,34,1.46,0.559,0.5,0.059,,,,,,,cylinder,0,0,,,,"[200.0, 200.0, 200.0, 200.0, 180.0, 160.0, 160.0, 160.0, 160.0, 150.0, 150.0, 140.0, 140.0, 140.0]","[66000, 111000, 128000, 227000, 313000, 899000, 908000, 942000, 984000, 1360000, 1500000, 2220000, 2300000, 2300000]","['failure', 'failure', 'failure', 'failure', 'failure', 'failure', 'failure', 'failure', 'failure', 'failure', 'failure', 'failure', 'runout', 'runout']","[None, None, None, None, None, None, None, None, None, None, None, None, None, None]","[None, None, None, None, None, None, None, None, None, None, None, None, None, None]",0.050000001,2300000.0,Force,,20.0,2.0,143.47,5.219,8.411,2.262,2070000.0,1065474.0,1.083,0.038,4 params,14.0,5.0,1.0,2300000.0,,
DaBef593,,,,,,,Verguetungsstahl,Steel,,,,,,,,,,,,0.42,0.25,0.75,0.0,0.035,0.0,1.1,0.22,0.0,,,,,,,,,,,,,,,,,,,,,30.0,,30.0,0.0,30.0,0.0,0.0,30.0,,,,,860.0,120.0,0.054000000000000006,,,,,,A5-standard specimen,Cylindric,50.25,0,,,371.0,,696.0,,,,,,16.0,,,,,,,,,,,,,,,,,,34,1.16,0.225,0.167,0.059,,,,,,,cylinder,0,0,,,,"[220.0, 220.0, 220.0, 220.0, 200.0, 180.0, 180.0, 180.0, 180.0, 160.0, 160.0, 160.0, 160.0]","[97000, 126000, 145000, 187000, 303000, 507000, 682000, 753000, 777000, 2160000, 2200000, 2200000, 2200000]","['failure', 'failure', 'failure', 'failure', 'failure', 'failure', 'failure', 'failure', 'failure', 'failure', 'runout', 'runout', 'runout']","[None, None, None, None, None, None, None, None, None, None, None, None, None]","[None, None, None, None, None, None, None, None, None, None, None, None, None]",0.050000001,2200000.0,Force,,20.0,2.0,162.51,14.737,8.345,3.993,1663797.0,1287775.0,1.061,0.053,4 params,13.0,4.0,1.0,2200000.0,,
DaBef596,,,,,,,Verguetungsstahl,Steel,,,,,,,,,,,,0.42,0.25,0.75,0.0,0.035,0.0,1.1,0.22,0.0,,,,,,,,,,,,,,,,,,,,,30.0,,30.0,0.0,850.0,30.0,200.0,30.0,,,,,650.0,120.0,0.054000000000000006,,,,,,A5-standard specimen,Cylindric,50.25,0,,,865.0,,938.0,,,,,,19.0,,,,,,,,,,,,,,,,,,17,1.46,1.21,0.5,0.059,,,,,,,cylinder,0,0,,,,"[280.0, 280.0, 280.0, 260.0, 260.0, 260.0, 260.0, 240.0, 230.0, 230.0, 230.0, 230.0]","[44000, 67000, 83000, 232000, 245000, 338000, 342000, 1194000, 821000, 1230000, 1786000, 2000000]","['failure', 'failure', 'failure', 'failure', 'failure', 'failure', 'failure', 'failure', 'failure', 'failure', 'failure', 'runout']","[None, None, None, None, None, None, None, None, None, None, None, None]","[None, None, None, None, None, None, None, None, None, None, None, None]",0.050000001,2000000.0,Force,,20.0,2.0,228.08,10.676,15.739,5.211,1800000.0,1068358.0,1.055,0.046,4 params,12.0,4.0,1.0,2000000.0,,
DaBef597,,,,,,,Verguetungsstahl,Steel,,,,,,,,,,,,0.42,0.25,0.75,0.0,0.035,0.0,1.1,0.22,0.0,,,,,,,,,,,,,,,,,,,,,30.0,,30.0,0.0,850.0,30.0,200.0,30.0,,,,,650.0,120.0,0.054000000000000006,,,,,,A5-standard specimen,Cylindric,50.25,0,,,865.0,,938.0,,,,,,19.0,,,,,,,,,,,,,,,,,,17,1.16,0.442,0.167,0.059,,,,,,,cylinder,0,0,,,,"[300.0, 300.0, 300.0, 300.0, 280.0, 280.0, 280.0, 280.0, 260.0, 250.0, 250.0, 250.0, 250.0]","[53000, 69000, 81000, 108000, 235000, 347000, 414000, 506000, 655000, 2000000, 2000000, 2000000, 2000000]","['failure', 'failure', 'failure', 'failure', 'failure', 'failure', 'failure', 'failure', 'failure', 'runout', 'runout', 'runout', 'runout']","[None, None, None, None, None, None, None, None, None, None, None, None, None]","[None, None, None, None, None, None, None, None, None, None, None, None, None]",0.050000001,2000000.0,Force,,20.0,2.0,257.41,13.269,17.803,5.668,1281037.0,724645.0,1.049,0.06,4 params,13.0,3.0,1.0,2000000.0,,
DaBef619,,,,,,,Verguetungsstahl,Steel,,,,,,,,,,,,0.41,0.23,0.53,0.01,0.02,0.0,1.17,0.72,0.38,,,,,,,,,,,,,,,,,,,,,30.0,,30.0,0.0,850.0,60.0,200.0,30.0,,,,,650.0,120.0,0.054000000000000006,,,,,,A5-standard specimen,Cylindric,50.25,0,,,815.0,,938.0,,,,,,13.0,,,,,,,,,,,,,,,,,,15,1.23,0.263,0.196,0.067,,,,,,,cylinder,0,0,,,,"[311.0, 311.0, 300.0, 300.0, 300.0, 300.0, 280.0, 280.0, 280.0, 280.0, 264.0, 264.0]","[16202, 17553, 47840, 40884, 37898, 25000, 193500, 226130, 59954, 206530, 564430, 656340]","['failure', 'failure', 'failure', 'failure', 'failure', 'failure', 'failure', 'failure', 'failure', 'failure', 'failure', 'failure']","[None, None, None, None, None, None, None, None, None, None, None, None]","[None, None, None, None, None, None, None, None, None, None, None, None]",0.0,10000000.0,Force,,20.0,2.0,,,21.588670286982236,7.635,,,1.0419879525729838,0.038,4 params,12.0,4.0,0.0,10000000.0,264.0,608653
DaBef620,,,,,,,Einsatzstahl,CaseHard_Steel,,,,,,,,,,,,0.15,0.2,1.19,0.01,0.03,0.0,1.05,0.0,0.0,,,,,,,,,,,,,,,,,,,,,850.0,,930.0,240.0,850.0,30.0,200.0,60.0,,,,,180.0,120.0,5.0,,,,,,A5-standard specimen,Cylindric,50.25,0,,,799.0,,1159.0,,,,,,12.2,,,,,,,,,,,,,,,,,,15,1.23,0.263,0.196,0.067,,,,,,,cylinder,0,0,,,,"[400.0, 400.0, 400.0, 400.0, 400.0, 400.0, 380.0, 380.0, 380.0, 380.0, 380.0, 380.0, 380.0, 371.0]","[33647, 30174, 45104, 96039, 85399, 75763, 240370, 34869, 1292100, 549770, 92108, 78224, 86333, 2300000]","['failure', 'failure', 'failure', 'failure', 'failure', 'failure', 'failure', 'failure', 'failure', 'failure', 'failure', 'failure', 'failure', 'runout']","[None, None, None, None, None, None, None, None, None, None, None, None, None, None]","[None, None, None, None, None, None, None, None, None, None, None, None, None, None]",0.0,2300000.0,Force,,20.0,2.0,362.26,12.609,25.047,6.084,601742.0,263722.0,1.095,0.054,4 params,14.0,2.0,1.0,2300000.0,,
DaBef69,,,,,,,Einsatzstahl,CaseHard_Steel,,,,,,,,,,,,0.16,0.25,1.08,0.01,0.02,0.0,0.9,0.0,0.0,,,,,,,,,,,,,,,,,,,,,860.0,,930.0,240.0,800.0,30.0,200.0,30.0,,,,,180.0,90.0,5.0,,,,,,A5-standard specimen,Cylindric,50.25,0,,,,,900.0,,,,,,,,,,,,,,,,,,,,,,,,12.5,2.19,1.613,1.533,0.08,,,,2.5,,,cylinder,0,0,,,,"[360.0, 360.0, 360.0, 360.0, 360.0, 360.0, 360.0, 360.0, 360.0, 360.0, 400.0, 400.0, 400.0, 400.0, 400.0, 500.0, 500.0, 500.0, 500.0, 500.0, 500.0, 500.0, 500.0, 500.0, 500.0, 600.0, 600.0, 600.0, 600.0, 600.0]","[2000000, 2000000, 2000000, 2000000, 2000000, 2000000, 2000000, 2000000, 2000000, 2000000, 391000, 2000000, 2000000, 2000000, 2000000, 128000, 133000, 146000, 146000, 150000, 158000, 170000, 189000, 190000, 192000, 39700, 39900, 41500, 49800, 56000]","['runout', 'runout', 'runout', 'runout', 'runout', 'runout', 'runout', 'runout', 'runout', 'runout', 'failure', 'runout', 'runout', 'runout', 'runout', 'failure', 'failure', 'failure', 'failure', 'failure', 'failure', 'failure', 'failure', 'failure', 'failure', 'failure', 'failure', 'failure', 'failure', 'failure']","[None, None, None, None, None, None, None, None, None, None, None, None, None, None, None, None, None, None, None, None, None, None, None, None, None, None, None, None, None, None]","[None, None, None, None, None, None, None, None, None, None, None, None, None, None, None, None, None, None, None, None, None, None, None, None, None, None, None, None, None, None]",-1.0,2000000.0,Force,,20.0,1.0,410.27,58.873,6.001,3.39,480118.0,411231.0,1.08,0.064,4 params,30.0,3.0,2.0,2000000.0,,
