Repository: Tareqawwad/Masterthesis-Final

File: allData.csv (part 6 of 36)
,Institute,Sci_topic,Author,Year,Conf_level,Material,M_Type,MatGroupFKM,Batch,Manufacturer,Prod_Proc,Furn_capa,Deoxid_proc,Ingot_size,Red_ratio,HProc,Form,DorTh,Length,C,Si,Mn,P,S,Ni,Cr,Mo,Cu,Al,V,Nb,N_,Ti,Ca,O,dA,dB,dC,dD,DS,Exp_n,Exp_b,DefType,Proc_name,Microstruct,Tstart,Tend,Vcf,NTemp,Ntime,CTemp,Ctime,THTemp,THtime,THQCr,QmTemp,THTemp2,THtime2,THQCr2,QmTemp2,TTemp,Ttime,TCr,Gm,Gstd,Texture,GrainRatio,Poros,Geometry_type,CS_form,CS_surface,QS_LD,Re_U,Re_U_dev,Rp02,Rp02_dev,Rm,Rm_dev,R_true_fracture,Rtf_dev,AG,AG_dev,A5,A5_dev,Z,Z_dev,A_KerbSchlag,A_KS_dev,HV20,HV20_dev,HardProc,t_eff,t_eff_dev,HV20_core,HV20_core_dev,Rp02_base,Rm_base,AG_base,A5_base,Z_base,Deff,Kt,G0,G0_r,G0_d,A90_Mises,V90_Mises,Kp,Rz,Finish,Finish_speci,SpecF,LD,Prstrain,RS_depth,RS_I,RSII,Sa,N,outcome,fail_loc,defect_type,R_ratio,Nu,Control,Machine,f_test,L_Type,Sd,Sd_unc,k,k_unc,NE,NE_unc,1Ts,1Ts_unc,method,n_spec,n_lvls_frac,n_lvls_inf,Nu_cur,Sa_min,Nm_Sa_min
DaBef695,,,,,,,Verguetungsstahl,Steel,,,,,,,,,,,,0.33,0.27,0.59,0.01,0.01,0.0,2.46,0.23,0.0,,,,,,,,,,,,,,,,,,,,,30.0,,30.0,0.0,850.0,30.0,350.0,30.0,,,,,600.0,90.0,5.0,,,,,,A5-standard specimen,Cylindric,50.25,0,,,1214.0,,1340.0,,,,,,8.2,,,,,,,,,,,,,,,,,,14.2,3.48,1.15,1.15,0,,,,,,,cylinder,0,0,,,,"[149.0, 149.0, 149.0, 149.0, 149.0, 149.0, 149.0, 176.0, 176.0, 176.0, 176.0, 176.0, 176.0, 176.0, 176.0, 213.0, 213.0, 213.0, 213.0, 213.0, 213.0, 213.0, 213.0, 284.0, 284.0, 284.0, 284.0, 284.0, 284.0, 284.0, 284.0, 347.0, 347.0, 347.0, 347.0, 347.0, 347.0, 347.0, 347.0, 347.0]","[73300, 128000, 85800, 125300, 188800, 172700, 307400, 68400, 86400, 58200, 84600, 50800, 65900, 53900, 88200, 29200, 31300, 24500, 28000, 33800, 31100, 35400, 30600, 13200, 10600, 11900, 10900, 11700, 13000, 11500, 13100, 6000, 5700, 5400, 6200, 6300, 6000, 6900, 5500, 7500]","['failure', 'failure', 'failure', 'failure', 'failure', 'failure', 'failure', 'failure', 'failure', 'failure', 'failure', 'failure', 'failure', 'failure', 'failure', 'failure', 'failure', 'failure', 'failure', 'failure', 'failure', 'failure', 'failure', 'failure', 'failure', 'failure', 'failure', 'failure', 'failure', 'failure', 'failure', 'failure', 'failure', 'failure', 'failure', 'failure', 'failure', 'failure', 'failure', 'failure']","[None, None, None, None, None, None, None, None, None, None, None, None, None, None, None, None, None, None, None, None, None, None, None, None, None, None, None, None, None, None, None, None, None, None, None, None, None, None, None, None]","[None, None, None, None, None, None, None, None, None, None, None, None, None, None, None, None, None, None, None, None, None, None, None, None, None, None, None, None, None, None, None, None, None, None, None, None, None, None, None, None]",0.0,10000000.0,Force,,20.0,3.0,,,3.6440523110665453,1.085,,,1.1801301230350445,0.029,4 params,40.0,5.0,0.0,10000000.0,149.0,139167
DaBef696,,,,,,,Verguetungsstahl,Steel,,,,,,,,,,,,0.33,0.27,0.59,0.01,0.01,0.0,2.46,0.23,0.0,,,,,,,,,,,,,,,,,,,,,30.0,,30.0,0.0,850.0,30.0,350.0,30.0,,,,,600.0,90.0,5.0,,,,,,A5-standard specimen,Cylindric,50.25,0,,,1214.0,,1340.0,,,,,,8.2,,,,,,,,,,,,,,,,,,14.2,3.48,1.15,1.15,0,,,,,,,cylinder,0,0,,,,"[189.0, 189.0, 189.0, 189.0, 189.0, 189.0, 189.0, 189.0, 226.0, 226.0, 226.0, 226.0, 226.0, 226.0, 226.0, 226.0, 226.0, 226.0, 226.0, 226.0, 226.0, 226.0, 226.0, 226.0, 226.0, 272.0, 272.0, 272.0, 272.0, 272.0, 272.0, 272.0, 272.0, 272.0, 326.0, 326.0, 326.0, 326.0, 326.0, 326.0, 326.0, 326.0, 400.0, 400.0, 400.0, 400.0, 400.0, 400.0, 400.0, 400.0]","[175500, 84300, 160900, 136600, 128500, 103400, 101700, 94600, 54500, 61100, 69400, 68100, 65500, 63900, 62600, 73800, 60400, 59500, 81700, 54900, 118500, 53100, 52800, 40000, 56900, 24800, 28300, 29300, 29300, 30000, 35000, 37400, 40700, 18900, 13300, 16800, 16500, 15600, 13500, 12400, 12100, 13800, 8300, 6200, 6700, 6900, 7300, 7400, 7500, 8100]","['failure', 'failure', 'failure', 'failure', 'failure', 'failure', 'failure', 'failure', 'failure', 'failure', 'failure', 'failure', 'failure', 'failure', 'failure', 'failure', 'failure', 'failure', 'failure', 'failure', 'failure', 'failure', 'failure', 'failure', 'failure', 'failure', 'failure', 'failure', 'failure', 'failure', 'failure', 'failure', 'failure', 'failure', 'failure', 'failure', 'failure', 'failure', 'failure', 'failure', 'failure', 'failure', 'failure', 'failure', 'failure', 'failure', 'failure', 'failure', 'failure', 'failure']","[None, None, None, None, None, None, None, None, None, None, None, None, None, None, None, None, None, None, None, None, None, None, None, None, None, None, None, None, None, None, None, None, None, None, None, None, None, None, None, None, None, None, None, None, None, None, None, None, None, None]","[None, None, None, None, None, None, None, None, None, None, None, None, None, None, None, None, None, None, None, None, None, None, None, None, None, None, None, None, None, None, None, None, None, None, None, None, None, None, None, None, None, None, None, None, None, None, None, None, None, None]",-0.5,10000000.0,Force,,20.0,3.0,,,3.8126432353501016,1.057,,,1.1430832939992435,0.029,4 params,50.0,5.0,0.0,10000000.0,189.0,119493
DaBef697,,,,,,,Verguetungsstahl,Steel,,,,,,,,,,,,0.33,0.27,0.59,0.01,0.01,0.0,2.46,0.23,0.0,,,,,,,,,,,,,,,,,,,,,30.0,,30.0,0.0,850.0,30.0,350.0,30.0,,,,,600.0,90.0,5.0,,,,,,A5-standard specimen,Cylindric,50.25,0,,,1214.0,,1340.0,,,,,,8.2,,,,,,,,,,,,,,,,,,14.2,3.48,1.15,1.15,0,,,,,,,cylinder,0,0,,,,"[450.0, 450.0, 450.0, 450.0, 450.0, 450.0, 450.0, 450.0, 450.0, 348.0, 348.0, 348.0, 348.0, 348.0, 348.0, 348.0, 348.0, 348.0, 301.0, 301.0, 301.0, 301.0, 301.0, 301.0, 301.0, 301.0, 246.0, 246.0, 246.0, 246.0, 246.0, 246.0, 246.0, 246.0, 200.0, 200.0, 200.0, 200.0, 200.0, 200.0, 200.0, 200.0]","[7000, 7900, 11600, 6400, 6400, 6000, 8500, 9700, 7400, 14900, 16200, 19500, 15600, 19000, 13800, 25200, 16900, 15600, 28800, 22700, 28100, 30500, 24600, 25700, 24800, 27900, 54600, 84400, 90400, 65200, 77000, 86700, 60200, 70600, 117400, 206200, 88700, 100400, 97800, 298800, 170100, 192100]","['failure', 'failure', 'failure', 'failure', 'failure', 'failure', 'failure', 'failure', 'failure', 'failure', 'failure', 'failure', 'failure', 'failure', 'failure', 'failure', 'failure', 'failure', 'failure', 'failure', 'failure', 'failure', 'failure', 'failure', 'failure', 'failure', 'failure', 'failure', 'failure', 'failure', 'failure', 'failure', 'failure', 'failure', 'failure', 'failure', 'failure', 'failure', 'failure', 'failure', 'failure', 'failure']","[None, None, None, None, None, None, None, None, None, None, None, None, None, None, None, None, None, None, None, None, None, None, None, None, None, None, None, None, None, None, None, None, None, None, None, None, None, None, None, None, None, None]","[None, None, None, None, None, None, None, None, None, None, None, None, None, None, None, None, None, None, None, None, None, None, None, None, None, None, None, None, None, None, None, None, None, None, None, None, None, None, None, None, None, None]",-1.0,10000000.0,Force,,20.0,3.0,,,3.7037308505170783,1.038,,,1.190524861945232,0.025,4 params,42.0,5.0,0.0,10000000.0,200.0,145947
DaBef701,,,,,,,Verguetungsstahl,Steel,,,,,,,,,,,,0.41,0.25,0.76,0.01,0.02,0.0,1.0,0.15,0.0,,,,,,,,,,,,,,,,,,,,,840.0,,30.0,0.0,840.0,120.0,200.0,30.0,,,,,650.0,120.0,0.054000000000000006,,,,,,A5-standard specimen,Cylindric,50.25,0,,,842.0,,970.0,,,,,,18.6,,,,,,,,,,,,,,,,,,12.5,1.8,0.651,0.571,0.08,,,,8.0,,,cylinder,0,0,,,,"[260.0, 275.0, 280.0, 285.0, 290.0, 300.0, 330.0, 380.0, 380.0, 450.0]","[2283300, 2029200, 191760, 741680, 132910, 113160, 86305, 57937, 56731, 25291]","['runout', 'runout', 'failure', 'runout', 'failure', 'failure', 'failure', 'failure', 'failure', 'failure']","[None, None, None, None, None, None, None, None, None, None]","[None, None, None, None, None, None, None, None, None, None]",0.0,741680.0,Force,,20.0,1.0,282.37,21.596,3.79,1.76,160932.0,119336.0,1.07,0.119,4 params,10.0,6.0,3.0,741680.0,,
DaBef702,,,,,,,Verguetungsstahl,Steel,,,,,,,,,,,,0.41,0.25,0.76,0.01,0.02,0.0,1.0,0.15,0.0,,,,,,,,,,,,,,,,,,,,,840.0,,30.0,0.0,840.0,120.0,200.0,30.0,,,,,650.0,120.0,0.054000000000000006,,,,,,A5-standard specimen,Cylindric,50.25,0,,,842.0,,970.0,,,,,,18.6,,,,,,,,,,,,,,,,,,4,2.9,2.08,2,0.08,,,,8.0,,,cylinder,0,0,,,,"[170.0, 180.0, 190.0, 200.0, 230.0, 250.0, 270.0, 300.0, 320.0, 420.0, 400.0]","[4252900, 412180, 520760, 224030, 127190, 77667, 61158, 40313, 34117, 14553, 17899]","['runout', 'failure', 'failure', 'failure', 'failure', 'failure', 'failure', 'failure', 'failure', 'failure', 'failure']","[None, None, None, None, None, None, None, None, None, None, None]","[None, None, None, None, None, None, None, None, None, None, None]",0.0,4252900.0,Force,,20.0,1.0,173.87,5.823,4.111,0.987,451385.0,214229.0,1.145,0.043,4 params,11.0,10.0,1.0,4252900.0,,
DaBef703,,,,,,,Verguetungsstahl,Steel,,,,,,,,,,,,0.41,0.25,0.76,0.01,0.02,0.0,1.0,0.15,0.0,,,,,,,,,,,,,,,,,,,,,840.0,,30.0,0.0,840.0,120.0,200.0,30.0,,,,,650.0,120.0,0.054000000000000006,,,,,,A5-standard specimen,Cylindric,50.25,0,,,842.0,,970.0,,,,,,18.6,,,,,,,,,,,,,,,,,,12.5,1.8,0.651,0.571,0.08,,,,8.0,,,cylinder,0,0,,,,"[220.0, 280.0, 280.0, 285.0, 290.0, 300.0, 320.0, 350.0, 350.0, 380.0, 380.0, 400.0, 450.0, 500.0, 600.0, 700.0, 800.0, 1000.0]","[5013100, 3516000, 5012900, 520770, 336940, 334120, 209710, 170350, 181300, 108810, 109380, 91151, 52438, 36825, 18084, 8269, 4439, 1683]","['runout', 'runout', 'runout', 'failure', 'failure', 'failure', 'failure', 'failure', 'failure', 'failure', 'failure', 'failure', 'failure', 'failure', 'failure', 'failure', 'failure', 'failure']","[None, None, None, None, None, None, None, None, None, None, None, None, None, None, None, None, None, None]","[None, None, None, None, None, None, None, None, None, None, None, None, None, None, None, None, None, None]",-1.0,3516000.0,Force,,20.0,1.0,283.53,7.756,4.357,1.38,418044.0,198800.0,1.056,0.035,4 params,18.0,13.0,2.0,3516000.0,,
DaBef704,,,,,,,Verguetungsstahl,Steel,,,,,,,,,,,,0.41,0.25,0.76,0.01,0.02,0.0,1.0,0.15,0.0,,,,,,,,,,,,,,,,,,,,,840.0,,30.0,0.0,840.0,120.0,200.0,30.0,,,,,650.0,120.0,0.054000000000000006,,,,,,A5-standard specimen,Cylindric,50.25,0,,,842.0,,970.0,,,,,,18.6,,,,,,,,,,,,,,,,,,4,2.9,2.08,2,0.08,,,,8.0,,,cylinder,0,0,,,,"[170.0, 180.0, 200.0, 220.0, 240.0, 250.0, 260.0, 280.0, 290.0, 300.0, 320.0, 350.0, 400.0, 400.0, 450.0, 500.0, 600.0, 700.0]","[1629800, 1864500, 634810, 504680, 393880, 288350, 404240, 198010, 168410, 132590, 110760, 80127, 56823, 51927, 34031, 23302, 13382, 7510]","['runout', 'runout', 'failure', 'failure', 'failure', 'failure', 'failure', 'failure', 'failure', 'failure', 'failure', 'failure', 'failure', 'failure', 'failure', 'failure', 'failure', 'failure']","[None, None, None, None, None, None, None, None, None, None, None, None, None, None, None, None, None, None]","[None, None, None, None, None, None, None, None, None, None, None, None, None, None, None, None, None, None]",-1.0,1629800.0,Force,,20.0,1.0,189.78,7.25,3.664,1.452,839847.0,508025.0,1.095,0.03,4 params,18.0,15.0,2.0,1629800.0,,
DaBef709,,,,,,,unlegierter Baustahl,Steel,,,,,,,,,,,,0.11,0.3,0.54,0.03,0.01,0.0,0.08,0.0,0.25,,,,,,,,,,,,,,,,,,,,,30.0,,30.0,0.0,30.0,0.0,0.0,30.0,,,,,30.0,0.0,0.0,,,,,,A5-standard specimen,Cylindric,50.25,0,,,258.0,,339.0,,,,,,,,,,,,,,,,,,,,,,,,15.71,2.5,0.3172,0.3172,0,,,,60.0,,,cylinder,0,0,,,,"[236.0, 236.0, 236.0, 236.0, 236.0, 236.0, 236.0, 236.0, 236.0, 236.0, 170.0, 170.0, 170.0, 170.0, 170.0, 170.0, 170.0, 170.0, 170.0, 170.0, 140.0, 140.0, 140.0, 140.0, 140.0, 140.0, 140.0, 140.0, 140.0, 140.0, 140.0, 140.0, 140.0, 140.0, 140.0, 140.0, 140.0, 140.0, 140.0, 140.0, 125.0, 125.0, 125.0, 125.0, 125.0, 125.0, 125.0, 125.0, 125.0, 125.0, 125.0, 125.0, 125.0, 125.0, 125.0, 125.0, 125.0, 125.0, 125.0, 125.0]","[12900, 11400, 8800, 10800, 7600, 10200, 11600, 12300, 11900, 9700, 97200, 109500, 152100, 91000, 110000, 129600, 116900, 91900, 90700, 70700, 396000, 483000, 352000, 451000, 521000, 450000, 414000, 536000, 307000, 412000, 400000, 271000, 460000, 297000, 308000, 427000, 388000, 294000, 240000, 413000, 2220000, 600000, 1500000, 1650000, 650000, 3200000, 1520000, 1070000, 650000, 750000, 795000, 1113000, 894000, 2186000, 955000, 3000000, 1751000, 3129000, 1922000, 581000]","['failure', 'failure', 'failure', 'failure', 'failure', 'failure', 'failure', 'failure', 'failure', 'failure', 'failure', 'failure', 'failure', 'failure', 'failure', 'failure', 'failure', 'failure', 'failure', 'failure', 'failure', 'failure', 'failure', 'failure', 'failure', 'failure', 'failure', 'failure', 'failure', 'failure', 'failure', 'failure', 'failure', 'failure', 'failure', 'failure', 'failure', 'failure', 'failure', 'failure', 'failure', 'failure', 'failure', 'failure', 'failure', 'runout', 'failure', 'failure', 'failure', 'failure', 'failure', 'failure', 'failure', 'failure', 'failure', 'runout', 'failure', 'runout', 'failure', 'failure']","[None, None, None, None, None, None, None, None, None, None, None, None, None, None, None, None, None, None, None, None, None, None, None, None, None, None, None, None, None, None, None, None, None, None, None, None, None, None, None, None, None, None, None, None, None, None, None, None, None, None, None, None, None, None, None, None, None, None, None, None]","[None, None, None, None, None, None, None, None, None, None, None, None, None, None, None, None, None, None, None, None, None, None, None, None, None, None, None, None, None, None, None, None, None, None, None, None, None, None, None, None, None, None, None, None, None, None, None, None, None, None, None, None, None, None, None, None, None, None, None, None]",-1.0,3000000.0,Force,,20.0,3.0,74.94109,3.043,7.204,2.728,1355016.0,644518.0,1.119,0.048,4 params,60.0,4.0,1.0,3000000.0,,
DaBef716,,,,,,,Verguetungsstahl,Steel,,,,,,,,,,,,0.43,0.28,0.77,0.01,0.03,0.16,1.1,0.23,0.13,,,,,,,,,,,,,,,,,,,,,870.0,,30.0,0.0,1010.0,30.0,450.0,30.0,,,,,620.0,120.0,5.0,,,,,,A5-standard specimen,Cylindric,50.25,0,,,932.0,,1018.0,,,,,,15.0,,,,,,,,,,,,,,,,,,4,1.0,0.0,0,0,,,,0.35,,,cylinder,0,0,,,,"[750.0, 750.0, 750.0, 750.0, 700.0, 700.0, 700.0, 700.0, 650.0, 650.0, 650.0, 650.0, 550.0, 550.0, 550.0, 550.0, 490.0, 490.0, 490.0, 490.0, 490.0, 490.0, 490.0, 490.0, 490.0, 490.0, 490.0, 470.0, 470.0, 470.0, 470.0, 470.0, 470.0, 470.0, 470.0, 470.0, 470.0, 470.0]","[1351, 1426, 1429, 1452, 5917, 7498, 10183, 10595, 21421, 38374, 42048, 42936, 103240, 139810, 152750, 173640, 2000000, 635700, 705700, 723700, 811500, 896200, 911500, 1231300, 1532900, 2047000, 2106800, 2000000, 2000000, 2000000, 2000000, 2000000, 587900, 897200, 964300, 990300, 1020400, 1321300]","['failure', 'failure', 'failure', 'failure', 'failure', 'failure', 'failure', 'failure', 'failure', 'failure', 'failure', 'failure', 'failure', 'failure', 'failure', 'failure', 'runout', 'failure', 'failure', 'failure', 'failure', 'failure', 'failure', 'failure', 'failure', 'runout', 'runout', 'runout', 'runout', 'runout', 'runout', 'runout', 'failure', 'failure', 'failure', 'failure', 'failure', 'failure']","[None, None, None, None, None, None, None, None, None, None, None, None, None, None, None, None, None, None, None, None, None, None, None, None, None, None, None, None, None, None, None, None, None, None, None, None, None, None]","[None, None, None, None, None, None, None, None, None, None, None, None, None, None, None, None, None, None, None, None, None, None, None, None, None, None, None, None, None, None, None, None, None, None, None, None, None, None]",-1.0,2000000.0,Force,,20.0,3.0,473.15,17.909,13.17,5.454,1171309.0,713414.0,1.097,0.028,4 params,38.0,6.0,2.0,2000000.0,,
DaBef717,,,,,,,Verguetungsstahl,Steel,,,,,,,,,,,,0.43,0.28,0.77,0.01,0.03,0.16,1.1,0.23,0.13,,,,,,,,,,,,,,,,,,,,,870.0,,30.0,0.0,1010.0,30.0,450.0,30.0,,,,,620.0,120.0,5.0,,,,,,A5-standard specimen,Cylindric,50.25,0,,,932.0,,1018.0,,,,,,15.0,,,,,,,,,,,,,,,,,,4,2.01,1.685,1.685,0,,,,0.35,,,cylinder,0,0,,,,"[420.0, 420.0, 420.0, 380.0, 380.0, 380.0, 380.0, 340.0, 340.0, 340.0, 340.0, 300.0, 300.0, 300.0, 300.0, 280.0, 280.0, 280.0, 280.0, 280.0, 280.0, 260.0, 260.0, 260.0, 260.0, 260.0, 260.0]","[31538, 37200, 39900, 62600, 64000, 67636, 74600, 107020, 127900, 134300, 173000, 272320, 288800, 314100, 457400, 2000000, 362400, 368900, 393700, 410900, 413300, 2000000, 2000000, 2000000, 2000000, 2000000, 344000]","['failure', 'failure', 'failure', 'failure', 'failure', 'failure', 'failure', 'failure', 'failure', 'failure', 'failure', 'failure', 'failure', 'failure', 'failure', 'runout', 'failure', 'failure', 'failure', 'failure', 'failure', 'runout', 'runout', 'runout', 'runout', 'runout', 'failure']","[None, None, None, None, None, None, None, None, None, None, None, None, None, None, None, None, None, None, None, None, None, None, None, None, None, None, None]","[None, None, None, None, None, None, None, None, None, None, None, None, None, None, None, None, None, None, None, None, None, None, None, None, None, None, None]",-1.0,2000000.0,Force,,20.0,3.0,269.78,9.95,5.709,1.559,486382.0,267791.0,1.095,0.033,4 params,27.0,6.0,2.0,2000000.0,,
DaBef718,,,,,,,Verguetungsstahl,Steel,,,,,,,,,,,,0.43,0.28,0.77,0.01,0.03,0.16,1.1,0.23,0.13,,,,,,,,,,,,,,,,,,,,,870.0,,30.0,0.0,1010.0,30.0,450.0,30.0,,,,,620.0,120.0,5.0,,,,,,A5-standard specimen,Cylindric,50.25,0,,,932.0,,1018.0,,,,,,15.0,,,,,,,,,,,,,,,,,,8,1.0,0.25,0,0.25,,,,0.35,,,cylinder,0,0,,,,"[850.0, 850.0, 850.0, 850.0, 850.0, 850.0, 800.0, 800.0, 800.0, 800.0, 800.0, 800.0, 750.0, 750.0, 750.0, 750.0, 750.0, 750.0, 650.0, 650.0, 650.0, 650.0, 650.0, 650.0, 550.0, 550.0, 550.0, 550.0, 550.0, 550.0, 520.0, 520.0, 520.0, 520.0, 520.0, 520.0, 520.0, 510.0, 510.0, 510.0, 510.0, 510.0, 510.0, 510.0]","[11572, 11904, 12673, 13339, 13965, 15708, 17724, 19095, 19577, 20822, 20864, 22961, 29056, 29136, 33838, 35564, 36953, 37886, 67192, 70940, 82683, 85005, 87978, 116770, 251240, 284220, 343660, 352310, 361790, 389580, 2000000, 395300, 552000, 562400, 732200, 901900, 1186200, 2000000, 2000000, 2000000, 2000000, 2000000, 1122600, 1418400]","['failure', 'failure', 'failure', 'failure', 'failure', 'failure', 'failure', 'failure', 'failure', 'failure', 'failure', 'failure', 'failure', 'failure', 'failure', 'failure', 'failure', 'failure', 'failure', 'failure', 'failure', 'failure', 'failure', 'failure', 'failure', 'failure', 'failure', 'failure', 'failure', 'failure', 'runout', 'failure', 'failure', 'failure', 'failure', 'failure', 'failure', 'runout', 'runout', 'runout', 'runout', 'runout', 'failure', 'failure']","[None, None, None, None, None, None, None, None, None, None, None, None, None, None, None, None, None, None, None, None, None, None, None, None, None, None, None, None, None, None, None, None, None, None, None, None, None, None, None, None, None, None, None, None]","[None, None, None, None, None, None, None, None, None, None, None, None, None, None, None, None, None, None, None, None, None, None, None, None, None, None, None, None, None, None, None, None, None, None, None, None, None, None, None, None, None, None, None, None]",-1.0,2000000.0,Force,,20.0,1.0,511.5,18.933,8.034,2.888,710437.0,437000.0,1.083,0.02,4 params,44.0,7.0,2.0,2000000.0,,
DaBef719,,,,,,,Verguetungsstahl,Steel,,,,,,,,,,,,0.43,0.28,0.77,0.01,0.03,0.16,1.1,0.23,0.13,,,,,,,,,,,,,,,,,,,,,870.0,,30.0,0.0,1010.0,30.0,450.0,30.0,,,,,620.0,120.0,5.0,,,,,,A5-standard specimen,Cylindric,50.25,0,,,932.0,,1018.0,,,,,,15.0,,,,,,,,,,,,,,,,,,16,1.0,0.125,0,0.125,,,,0.35,,,cylinder,0,0,,,,"[850.0, 850.0, 850.0, 800.0, 800.0, 800.0, 750.0, 750.0, 750.0, 650.0, 650.0, 650.0, 550.0, 550.0, 550.0, 460.0, 460.0, 460.0, 460.0, 460.0, 460.0, 460.0, 450.0, 450.0, 450.0, 450.0, 450.0, 450.0, 450.0]","[4447, 4694, 4748, 6600, 8028, 9402, 14353, 15727, 15926, 36454, 46570, 50917, 98492, 131470, 135530, 2000000, 2000000, 328900, 351800, 453500, 689400, 691700, 2000000, 2000000, 2000000, 2000000, 2000000, 2000000, 574900]","['failure', 'failure', 'failure', 'failure', 'failure', 'failure', 'failure', 'failure', 'failure', 'failure', 'failure', 'failure', 'failure', 'failure', 'failure', 'runout', 'runout', 'failure', 'failure', 'failure', 'failure', 'failure', 'runout', 'runout', 'runout', 'runout', 'runout', 'runout', 'failure']","[None, None, None, None, None, None, None, None, None, None, None, None, None, None, None, None, None, None, None, None, None, None, None, None, None, None, None, None, None]","[None, None, None, None, None, None, None, None, None, None, None, None, None, None, None, None, None, None, None, None, None, None, None, None, None, None, None, None, None]",-1.0,2000000.0,Force,,20.0,1.0,457.51,30.32,7.374,3.481,508520.0,338903.0,1.073,0.027,4 params,29.0,7.0,2.0,2000000.0,,
DaBef720,,,,,,,Verguetungsstahl,Steel,,,,,,,,,,,,0.43,0.28,0.77,0.01,0.03,0.16,1.1,0.23,0.13,,,,,,,,,,,,,,,,,,,,,870.0,,30.0,0.0,1010.0,30.0,450.0,30.0,,,,,620.0,120.0,5.0,,,,,,A5-standard specimen,Cylindric,50.25,0,,,932.0,,1018.0,,,,,,15.0,,,,,,,,,,,,,,,,,,8,1.0,0.25,0,0.25,,,,0.35,,,cylinder,0,0,,,,"[850.0, 850.0, 850.0, 850.0, 850.0, 850.0, 800.0, 800.0, 800.0, 800.0, 800.0, 800.0, 750.0, 750.0, 750.0, 750.0, 750.0, 750.0, 650.0, 650.0, 650.0, 650.0, 650.0, 650.0, 550.0, 550.0, 550.0, 550.0, 550.0, 550.0, 500.0, 500.0, 500.0, 500.0, 500.0, 500.0, 500.0, 490.0, 490.0, 490.0, 490.0, 490.0, 490.0, 490.0]","[5949, 6331, 7210, 8693, 8972, 9577, 10014, 10077, 12213, 12520, 14309, 14696, 18919, 19075, 19639, 21128, 21713, 23504, 53727, 58153, 58479, 59604, 60191, 62914, 122690, 148850, 189000, 210540, 223680, 268070, 2000000, 304800, 364000, 448600, 499700, 565400, 671800, 2000000, 2000000, 2000000, 2000000, 3499500, 615700, 995700]","['failure', 'failure', 'failure', 'failure', 'failure', 'failure', 'failure', 'failure', 'failure', 'failure', 'failure', 'failure', 'failure', 'failure', 'failure', 'failure', 'failure', 'failure', 'failure', 'failure', 'failure', 'failure', 'failure', 'failure', 'failure', 'failure', 'failure', 'failure', 'failure', 'failure', 'runout', 'failure', 'failure', 'failure', 'failure', 'failure', 'failure', 'runout', 'runout', 'runout', 'runout', 'runout', 'failure', 'failure']","[None, None, None, None, None, None, None, None, None, None, None, None, None, None, None, None, None, None, None, None, None, None, None, None, None, None, None, None, None, None, None, None, None, None, None, None, None, None, None, None, None, None, None, None]","[None, None, None, None, None, None, None, None, None, None, None, None, None, None, None, None, None, None, None, None, None, None, None, None, None, None, None, None, None, None, None, None, None, None, None, None, None, None, None, None, None, None, None, None]",-1.0,2000000.0,Force,,20.0,1.0,492.26,20.403,7.742,3.232,518432.0,340982.0,1.073,0.019,4 params,44.0,7.0,2.0,2000000.0,,
DaBef721,,,,,,,Verguetungsstahl,Steel,,,,,,,,,,,,0.43,0.28,0.77,0.01,0.03,0.16,1.1,0.23,0.13,,,,,,,,,,,,,,,,,,,,,870.0,,30.0,0.0,970.0,30.0,450.0,30.0,,,,,600.0,120.0,5.0,,,,,,A5-standard specimen,Cylindric,50.25,0,,,903.0,,1018.0,,,,,,16.0,,,,,,,,,,,,,,,,,,4,2.01,0.843,0.843,0,,,,0.35,,,cylinder,0,0,,,,"[420.0, 420.0, 420.0, 380.0, 380.0, 380.0, 340.0, 340.0, 340.0, 340.0, 300.0, 300.0, 300.0, 300.0, 260.0, 260.0, 260.0, 260.0, 240.0, 240.0, 240.0, 240.0, 240.0, 240.0, 220.0, 220.0, 220.0, 220.0, 220.0, 220.0]","[17070, 24390, 25430, 38360, 40120, 40660, 60280, 61650, 65370, 72980, 96100, 96730, 129920, 153180, 228500, 239380, 346830, 358880, 2000000, 385160, 426900, 448100, 571600, 714600, 2000000, 2000000, 2000000, 2000000, 2000000, 1366000]","['failure', 'failure', 'failure', 'failure', 'failure', 'failure', 'failure', 'failure', 'failure', 'failure', 'failure', 'failure', 'failure', 'failure', 'failure', 'failure', 'failure', 'failure', 'runout', 'failure', 'failure', 'failure', 'failure', 'failure', 'runout', 'runout', 'runout', 'runout', 'runout', 'failure']","[None, None, None, None, None, None, None, None, None, None, None, None, None, None, None, None, None, None, None, None, None, None, None, None, None, None, None, None, None, None]","[None, None, None, None, None, None, None, None, None, None, None, None, None, None, None, None, None, None, None, None, None, None, None, None, None, None, None, None, None, None]",-1.0,2000000.0,Force,,20.0,3.0,229.76,8.678,5.685,1.87,627085.0,371094.0,1.106,0.025,4 params,30.0,7.0,2.0,2000000.0,,
DaBef722,,,,,,,Verguetungsstahl,Steel,,,,,,,,,,,,0.43,0.28,0.77,0.01,0.03,0.16,1.1,0.23,0.13,,,,,,,,,,,,,,,,,,,,,870.0,,30.0,0.0,970.0,30.0,450.0,30.0,,,,,600.0,120.0,5.0,,,,,,A5-standard specimen,Cylindric,50.25,0,,,903.0,,1018.0,,,,,,16.0,,,,,,,,,,,,,,,,,,8,3.04,2.0,2,0,,,,0.35,,,cylinder,0,0,,,,"[380.0, 380.0, 380.0, 340.0, 340.0, 340.0, 300.0, 300.0, 300.0, 300.0, 260.0, 260.0, 260.0, 260.0, 260.0, 220.0, 220.0, 220.0, 220.0, 220.0, 180.0, 180.0, 180.0, 180.0, 180.0, 180.0, 180.0, 180.0, 180.0, 170.0, 170.0, 170.0, 170.0, 170.0, 170.0, 170.0, 170.0]","[15758, 16184, 17323, 23061, 24171, 30774, 33066, 34372, 34970, 43658, 56410, 59344, 62951, 64360, 68792, 95376, 111150, 125680, 126650, 127130, 339580, 360510, 373810, 443220, 895100, 1043200, 1111800, 2160300, 2283800, 2000000, 2000000, 2000000, 2000000, 2000000, 2000000, 1015000, 1453400]","['failure', 'failure', 'failure', 'failure', 'failure', 'failure', 'failure', 'failure', 'failure', 'failure', 'failure', 'failure', 'failure', 'failure', 'failure', 'failure', 'failure', 'failure', 'failure', 'failure', 'failure', 'failure', 'failure', 'failure', 'failure', 'failure', 'failure', 'runout', 'runout', 'runout', 'runout', 'runout', 'runout', 'runout', 'runout', 'failure', 'failure']","[None, None, None, None, None, None, None, None, None, None, None, None, None, None, None, None, None, None, None, None, None, None, None, None, None, None, None, None, None, None, None, None, None, None, None, None, None]","[None, None, None, None, None, None, None, None, None, None, None, None, None, None, None, None, None, None, None, None, None, None, None, None, None, None, None, None, None, None, None, None, None, None, None, None, None]",-1.0,2000000.0,Force,,20.0,3.0,174.11,6.746,5.018,1.673,594828.0,367656.0,1.221,0.029,4 params,37.0,7.0,2.0,2000000.0,,
DaBef723,,,,,,,Verguetungsstahl,Steel,,,,,,,,,,,,0.43,0.28,0.77,0.01,0.03,0.16,1.1,0.23,0.13,,,,,,,,,,,,,,,,,,,,,870.0,,30.0,0.0,970.0,30.0,450.0,30.0,,,,,600.0,120.0,5.0,,,,,,A5-standard specimen,Cylindric,50.25,0,,,893.0,,1049.0,,,,,,14.0,,,,,,,,,,,,,,,,,,8,3.04,1.0,1,0,,,,0.35,,,cylinder,0,0,,,,"[290.0, 290.0, 290.0, 260.0, 260.0, 260.0, 220.0, 220.0, 220.0, 180.0, 180.0, 180.0, 160.0, 160.0, 160.0, 150.0, 150.0, 150.0, 150.0, 150.0, 150.0, 140.0, 140.0, 140.0, 140.0, 140.0, 140.0]","[31325, 38487, 41995, 49089, 51971, 57955, 109500, 123140, 141150, 247040, 279790, 327260, 510860, 529970, 656490, 2000000, 2000000, 832530, 1024500, 1274100, 1565800, 2000000, 2000000, 2000000, 2000000, 2000000, 1176300]","['failure', 'failure', 'failure', 'failure', 'failure', 'failure', 'failure', 'failure', 'failure', 'failure', 'failure', 'failure', 'failure', 'failure', 'failure', 'runout', 'runout', 'failure', 'failure', 'failure', 'failure', 'runout', 'runout', 'runout', 'runout', 'runout', 'failure']","[None, None, None, None, None, None, None, None, None, None, None, None, None, None, None, None, None, None, None, None, None, None, None, None, None, None, None]","[None, None, None, None, None, None, None, None, None, None, None, None, None, None, None, None, None, None, None, None, None, None, None, None, None, None, None]",-1.0,2000000.0,Force,,20.0,3.0,146.54,5.593,5.034,1.599,999291.0,590522.0,1.116,0.028,4 params,27.0,7.0,2.0,2000000.0,,
DaBef724,,,,,,,Verguetungsstahl,Steel,,,,,,,,,,,,0.43,0.28,0.77,0.01,0.03,0.16,1.1,0.23,0.13,,,,,,,,,,,,,,,,,,,,,870.0,,30.0,0.0,970.0,30.0,450.0,30.0,,,,,600.0,120.0,5.0,,,,,,A5-standard specimen,Cylindric,50.25,0,,,893.0,,1049.0,,,,,,14.0,,,,,,,,,,,,,,,,,,16,1.0,0.125,0,0.125,,,,0.35,,,cylinder,0,0,,,,"[850.0, 850.0, 850.0, 850.0, 850.0, 850.0, 800.0, 800.0, 800.0, 800.0, 800.0, 800.0, 750.0, 750.0, 750.0, 750.0, 750.0, 750.0, 650.0, 650.0, 650.0, 650.0, 650.0, 650.0, 550.0, 550.0, 550.0, 550.0, 550.0, 550.0, 470.0, 470.0, 470.0, 470.0, 470.0, 470.0, 470.0, 470.0, 460.0, 460.0, 460.0, 460.0, 460.0, 460.0, 460.0, 460.0]","[4403, 4500, 4681, 4750, 4931, 5200, 7819, 8200, 8600, 9216, 8200, 10500, 13700, 15300, 15300, 15403, 15873, 17903, 37200, 38632, 38700, 42300, 44200, 49300, 111300, 117900, 133100, 146210, 158300, 160300, 2000000, 319500, 400800, 424100, 562700, 708700, 819400, 887600, 2000000, 2000000, 2000000, 2000000, 2000000, 442300, 583800, 717700]","['failure', 'failure', 'failure', 'failure', 'failure', 'failure', 'failure', 'failure', 'failure', 'failure', 'failure', 'failure', 'failure', 'failure', 'failure', 'failure', 'failure', 'failure', 'failure', 'failure', 'failure', 'failure', 'failure', 'failure', 'failure', 'failure', 'failure', 'failure', 'failure', 'failure', 'runout', 'failure', 'failure', 'failure', 'failure', 'failure', 'failure', 'failure', 'runout', 'runout', 'runout', 'runout', 'runout', 'failure', 'failure', 'failure']","[None, None, None, None, None, None, None, None, None, None, None, None, None, None, None, None, None, None, None, None, None, None, None, None, None, None, None, None, None, None, None, None, None, None, None, None, None, None, None, None, None, None, None, None, None, None]","[None, None, None, None, None, None, None, None, None, None, None, None, None, None, None, None, None, None, None, None, None, None, None, None, None, None, None, None, None, None, None, None, None, None, None, None, None, None, None, None, None, None, None, None, None, None]",-1.0,2000000.0,Force,,20.0,1.0,460.74,17.108,7.744,3.584,599820.0,376214.0,1.067,0.02,4 params,46.0,7.0,2.0,2000000.0,,
DaBef744,,,,,,,Verguetungsstahl,Steel,,,,,,,,,,,,0.52,0.24,0.61,0.01,0.03,0.04,0.01,0.02,0.0,,,,,,,,,,,,,,,,,,,,,860.0,,30.0,0.0,30.0,0.0,0.0,30.0,,,,,30.0,0.0,0.0,,,,,,A5-standard specimen,Cylindric,50.25,0,,,438.0,,728.0,,,,,,23.7,,,,,,,,,,,,,,,,,,8,1.0,0.0,0,0,,,,,,,cylinder,0,0,,,,"[240.0, 240.0, 240.0, 218.0, 218.0, 218.0, 210.0, 210.0, 210.0]","[176000, 197000, 138000, 1770000, 914000, 517000, 2000000, 2000000, 2000000]","['failure', 'failure', 'failure', 'failure', 'failure', 'failure', 'runout', 'runout', 'runout']","[None, None, None, None, None, None, None, None, None]","[None, None, None, None, None, None, None, None, None]",0.0,2000000.0,Force,,20.0,3.0,213.96,9.014,18.612,5.819,1380527.0,734553.0,1.046,0.083,4 params,9.0,2.0,1.0,2000000.0,,
DaBef745,,,,,,,Verguetungsstahl,Steel,,,,,,,,,,,,0.52,0.24,0.61,0.01,0.03,0.04,0.01,0.02,0.0,,,,,,,,,,,,,,,,,,,,,860.0,,30.0,0.0,30.0,0.0,0.0,30.0,,,,,30.0,0.0,0.0,,,,,,A5-standard specimen,Cylindric,50.25,0,,,438.0,,728.0,,,,,,23.7,,,,,,,,,,,,,,,,,,14.2,3.6,1.15,1.15,0,,,,,,,cylinder,0,0,,,,"[170.0, 170.0, 170.0, 170.0, 170.0, 170.0, 130.0, 130.0, 130.0, 130.0, 130.0, 130.0, 108.0, 108.0, 108.0, 100.0, 100.0, 100.0]","[26700, 31200, 24900, 30800, 34400, 33000, 446200, 312500, 112100, 123800, 113700, 140800, 828700, 1484200, 956800, 2000000, 2000000, 2000000]","['failure', 'failure', 'failure', 'failure', 'failure', 'failure', 'failure', 'failure', 'failure', 'failure', 'failure', 'failure', 'failure', 'failure', 'failure', 'runout', 'runout', 'runout']","[None, None, None, None, None, None, None, None, None, None, None, None, None, None, None, None, None, None]","[None, None, None, None, None, None, None, None, None, None, None, None, None, None, None, None, None, None]",0.0,2000000.0,Force,,20.0,3.0,103.92,4.335,7.621,2.512,1170226.0,693019.0,1.135,0.036,4 params,18.0,3.0,1.0,2000000.0,,
DaBef746,,,,,,,Verguetungsstahl,Steel,,,,,,,,,,,,0.52,0.24,0.61,0.01,0.03,0.04,0.01,0.02,0.0,,,,,,,,,,,,,,,,,,,,,860.0,,30.0,0.0,30.0,0.0,0.0,30.0,,,,,30.0,0.0,0.0,,,,,,A5-standard specimen,Cylindric,50.25,0,,,438.0,,728.0,,,,,,23.7,,,,,,,,,,,,,,,,,,8,1.0,0.0,0,0,,,,,,,cylinder,0,0,,,,"[300.0, 300.0, 300.0, 272.0, 272.0, 264.0, 264.0, 256.0, 248.0, 240.0]","[111600, 44300, 118000, 407200, 475300, 2000000, 2000000, 2000000, 2000000, 2000000]","['failure', 'failure', 'failure', 'failure', 'failure', 'runout', 'runout', 'runout', 'runout', 'runout']","[None, None, None, None, None, None, None, None, None, None]","[None, None, None, None, None, None, None, None, None, None]",-1.0,2000000.0,Force,,20.0,3.0,268.02,9.493,17.555,5.998,590583.0,291514.0,1.047,0.103,4 params,10.0,2.0,4.0,2000000.0,,
DaBef747,,,,,,,Verguetungsstahl,Steel,,,,,,,,,,,,0.52,0.24,0.61,0.01,0.03,0.04,0.01,0.02,0.0,,,,,,,,,,,,,,,,,,,,,860.0,,30.0,0.0,30.0,0.0,0.0,30.0,,,,,30.0,0.0,0.0,,,,,,A5-standard specimen,Cylindric,50.25,0,,,438.0,,728.0,,,,,,23.7,,,,,,,,,,,,,,,,,,14.2,3.6,1.15,1.15,0,,,,,,,cylinder,0,0,,,,"[220.0, 220.0, 220.0, 220.0, 220.0, 220.0, 160.0, 160.0, 160.0, 160.0, 160.0, 160.0, 128.0, 128.0, 120.0, 120.0, 120.0, 112.0]","[29300, 23600, 23700, 8100, 24300, 10900, 183300, 185200, 123000, 140400, 151700, 113400, 934600, 604000, 2000000, 947000, 1826600, 2000000]","['failure', 'failure', 'failure', 'failure', 'failure', 'failure', 'failure', 'failure', 'failure', 'failure', 'failure', 'failure', 'failure', 'failure', 'runout', 'failure', 'failure', 'runout']","[None, None, None, None, None, None, None, None, None, None, None, None, None, None, None, None, None, None]","[None, None, None, None, None, None, None, None, None, None, None, None, None, None, None, None, None, None]",-1.0,2000000.0,Force,,20.0,3.0,117.75,5.209,6.951,2.736,1339735.0,859588.0,1.135,0.033,4 params,18.0,4.0,2.0,2000000.0,,
DaBef748,,,,,,,Verguetungsstahl,Steel,,,,,,,,,,,,0.52,0.24,0.61,0.01,0.03,0.04,0.01,0.02,0.0,,,,,,,,,,,,,,,,,,,,,860.0,,30.0,0.0,30.0,0.0,0.0,30.0,,,,,30.0,0.0,0.0,,,,,,A5-standard specimen,Cylindric,50.25,0,,,390.0,,651.0,,,,,,24.0,,,,,,,,,,,,,,,,,,8,1.0,0.0,0,0,,,,,,,cylinder,0,0,,,,"[240.0, 240.0, 240.0, 240.0, 240.0, 240.0, 210.0, 210.0, 210.0, 210.0, 210.0, 210.0, 201.0, 201.0, 201.0, 193.0, 193.0, 185.0, 185.0, 172.0]","[40800, 63400, 46700, 48400, 54800, 63500, 360000, 351000, 325000, 351000, 371000, 236000, 688000, 1160000, 450000, 2000000, 1290000, 2000000, 2000000, 2000000]","['failure', 'failure', 'failure', 'failure', 'failure', 'failure', 'failure', 'failure', 'failure', 'failure', 'failure', 'failure', 'failure', 'failure', 'failure', 'runout', 'failure', 'runout', 'runout', 'runout']","[None, None, None, None, None, None, None, None, None, None, None, None, None, None, None, None, None, None, None, None]","[None, None, None, None, None, None, None, None, None, None, None, None, None, None, None, None, None, None, None, None]",0.0,2000000.0,Force,,20.0,3.0,192.96,9.885,14.441,5.535,1195089.0,779062.0,1.04,0.03,4 params,20.0,4.0,3.0,2000000.0,,
DaBef749,,,,,,,Verguetungsstahl,Steel,,,,,,,,,,,,0.52,0.24,0.61,0.01,0.03,0.04,0.01,0.02,0.0,,,,,,,,,,,,,,,,,,,,,860.0,,30.0,0.0,30.0,0.0,0.0,30.0,,,,,30.0,0.0,0.0,,,,,,A5-standard specimen,Cylindric,50.25,0,,,390.0,,651.0,,,,,,24.0,,,,,,,,,,,,,,,,,,16,2.5,0.575,0.575,0,,,,7.0,,,cylinder,0,0,,,,"[220.0, 220.0, 220.0, 220.0, 220.0, 220.0, 187.0, 187.0, 187.0, 187.0, 187.0, 187.0, 170.0, 170.0, 170.0, 170.0, 170.0, 170.0, 170.0, 130.0, 130.0, 130.0, 130.0, 130.0, 130.0, 130.0, 130.0, 130.0, 130.0, 130.0, 130.0, 130.0, 122.0, 122.0, 122.0, 122.0, 122.0, 122.0, 122.0, 122.0, 122.0, 114.0, 114.0]","[14700, 16600, 11100, 8000, 11100, 10400, 43900, 43600, 44200, 58000, 43000, 60000, 184000, 163600, 175300, 78300, 97900, 108200, 115700, 823200, 2000000, 463100, 436000, 401500, 450000, 1496300, 945000, 1126000, 500600, 752500, 1972500, 642900, 2000000, 617300, 2000000, 2000000, 2000000, 1769300, 2000000, 2000000, 2000000, 2000000, 2000000]","['failure', 'failure', 'failure', 'failure', 'failure', 'failure', 'failure', 'failure', 'failure', 'failure', 'failure', 'failure', 'failure', 'failure', 'failure', 'failure', 'failure', 'failure', 'failure', 'failure', 'runout', 'failure', 'failure', 'failure', 'failure', 'failure', 'failure', 'failure', 'failure', 'failure', 'failure', 'failure', 'runout', 'failure', 'runout', 'runout', 'runout', 'failure', 'runout', 'runout', 'runout', 'runout', 'runout']","[None, None, None, None, None, None, None, None, None, None, None, None, None, None, None, None, None, None, None, None, None, None, None, None, None, None, None, None, None, None, None, None, None, None, None, None, None, None, None, None, None, None, None]","[None, None, None, None, None, None, None, None, None, None, None, None, None, None, None, None, None, None, None, None, None, None, None, None, None, None, None, None, None, None, None, None, None, None, None, None, None, None, None, None, None, None, None]",0.0,2000000.0,Force,,20.0,3.0,124.1,4.275,7.672,2.904,1097450.0,632501.0,1.137,0.021,4 params,43.0,5.0,3.0,2000000.0,,
DaBef750,,,,,,,Verguetungsstahl,Steel,,,,,,,,,,,,0.52,0.24,0.61,0.01,0.03,0.04,0.01,0.02,0.0,,,,,,,,,,,,,,,,,,,,,860.0,,30.0,0.0,30.0,0.0,0.0,30.0,,,,,30.0,0.0,0.0,,,,,,A5-standard specimen,Cylindric,50.25,0,,,390.0,,651.0,,,,,,24.0,,,,,,,,,,,,,,,,,,14.2,3.6,1.15,1.15,0,,,,,,,cylinder,0,0,,,,"[170.0, 170.0, 170.0, 170.0, 170.0, 170.0, 130.0, 130.0, 130.0, 130.0, 130.0, 130.0, 108.0, 100.0, 100.0, 100.0, 100.0, 100.0, 100.0, 100.0, 100.0, 100.0, 100.0, 92.0, 92.0, 92.0, 92.0, 92.0, 84.0, 84.0]","[22400, 51500, 34400, 17000, 16800, 16300, 145200, 182700, 143500, 94000, 111600, 115500, 318200, 1486000, 2000000, 730200, 572900, 1268000, 946800, 1113000, 721900, 1469000, 941100, 2000000, 2000000, 2000000, 894200, 1315000, 2000000, 2000000]","['failure', 'failure', 'failure', 'failure', 'failure', 'failure', 'failure', 'failure', 'failure', 'failure', 'failure', 'failure', 'failure', 'failure', 'runout', 'failure', 'failure', 'failure', 'failure', 'failure', 'failure', 'failure', 'failure', 'runout', 'runout', 'runout', 'failure', 'failure', 'runout', 'runout']","[None, None, None, None, None, None, None, None, None, None, None, None, None, None, None, None, None, None, None, None, None, None, None, None, None, None, None, None, None, None]","[None, None, None, None, None, None, None, None, None, None, None, None, None, None, None, None, None, None, None, None, None, None, None, None, None, None, None, None, None, None]",0.0,2000000.0,Force,,20.0,3.0,93.45,3.108,6.789,2.301,1330333.0,755622.0,1.143,0.025,4 params,30.0,5.0,3.0,2000000.0,,
DaBef751,,,,,,,Verguetungsstahl,Steel,,,,,,,,,,,,0.52,0.24,0.61,0.01,0.03,0.04,0.01,0.02,0.0,,,,,,,,,,,,,,,,,,,,,860.0,,30.0,0.0,30.0,0.0,0.0,30.0,,,,,30.0,0.0,0.0,,,,,,A5-standard specimen,Cylindric,50.25,0,,,390.0,,651.0,,,,,,24.0,,,,,,,,,,,,,,,,,,18,5.2,2.3,2.3,0,,,,,,,cylinder,0,0,,,,"[170.0, 170.0, 170.0, 170.0, 170.0, 130.0, 130.0, 130.0, 130.0, 130.0, 130.0, 100.0, 100.0, 100.0, 100.0, 100.0, 100.0, 90.0, 90.0, 90.0, 90.0, 90.0, 90.0, 75.0, 75.0, 75.0, 75.0, 75.0, 75.0, 75.0, 75.0, 75.0, 67.0, 67.0, 67.0, 67.0, 67.0, 67.0, 59.0, 59.0, 59.0]","[8800, 7100, 6000, 8500, 6400, 31800, 46600, 31600, 24300, 42600, 26100, 139100, 115700, 100000, 104600, 123900, 98300, 205900, 215700, 225400, 202800, 167400, 196700, 521500, 596600, 607500, 965700, 711500, 309800, 350000, 364600, 704900, 2000000, 2000000, 849000, 1500000, 2000000, 1160000, 2000000, 2000000, 2000000]","['failure', 'failure', 'failure', 'failure', 'failure', 'failure', 'failure', 'failure', 'failure', 'failure', 'failure', 'failure', 'failure', 'failure', 'failure', 'failure', 'failure', 'failure', 'failure', 'failure', 'failure', 'failure', 'failure', 'failure', 'failure', 'failure', 'failure', 'failure', 'failure', 'failure', 'failure', 'failure', 'runout', 'runout', 'failure', 'failure', 'runout', 'failure', 'runout', 'runout', 'runout']","[None, None, None, None, None, None, None, None, None, None, None, None, None, None, None, None, None, None, None, None, None, None, None, None, None, None, None, None, None, None, None, None, None, None, None, None, None, None, None, None, None]","[None, None, None, None, None, None, None, None, None, None, None, None, None, None, None, None, None, None, None, None, None, None, None, None, None, None, None, None, None, None, None, None, None, None, None, None, None, None, None, None, None]",0.0,2000000.0,Force,,20.0,3.0,66.89,2.515,5.262,2.239,999118.0,674980.0,1.125,0.026,4 params,41.0,6.0,2.0,2000000.0,,
