Repository: Tareqawwad/Masterthesis-Final

File: allData.csv (part 7 of 36)
,Institute,Sci_topic,Author,Year,Conf_level,Material,M_Type,MatGroupFKM,Batch,Manufacturer,Prod_Proc,Furn_capa,Deoxid_proc,Ingot_size,Red_ratio,HProc,Form,DorTh,Length,C,Si,Mn,P,S,Ni,Cr,Mo,Cu,Al,V,Nb,N_,Ti,Ca,O,dA,dB,dC,dD,DS,Exp_n,Exp_b,DefType,Proc_name,Microstruct,Tstart,Tend,Vcf,NTemp,Ntime,CTemp,Ctime,THTemp,THtime,THQCr,QmTemp,THTemp2,THtime2,THQCr2,QmTemp2,TTemp,Ttime,TCr,Gm,Gstd,Texture,GrainRatio,Poros,Geometry_type,CS_form,CS_surface,QS_LD,Re_U,Re_U_dev,Rp02,Rp02_dev,Rm,Rm_dev,R_true_fracture,Rtf_dev,AG,AG_dev,A5,A5_dev,Z,Z_dev,A_KerbSchlag,A_KS_dev,HV20,HV20_dev,HardProc,t_eff,t_eff_dev,HV20_core,HV20_core_dev,Rp02_base,Rm_base,AG_base,A5_base,Z_base,Deff,Kt,G0,G0_r,G0_d,A90_Mises,V90_Mises,Kp,Rz,Finish,Finish_speci,SpecF,LD,Prstrain,RS_depth,RS_I,RSII,Sa,N,outcome,fail_loc,defect_type,R_ratio,Nu,Control,Machine,f_test,L_Type,Sd,Sd_unc,k,k_unc,NE,NE_unc,1Ts,1Ts_unc,method,n_spec,n_lvls_frac,n_lvls_inf,Nu_cur,Sa_min,Nm_Sa_min
DaBef752,,,,,,,Verguetungsstahl,Steel,,,,,,,,,,,,0.52,0.24,0.61,0.01,0.03,0.04,0.01,0.02,0.0,,,,,,,,,,,,,,,,,,,,,860.0,,30.0,0.0,30.0,0.0,0.0,30.0,,,,,30.0,0.0,0.0,,,,,,A5-standard specimen,Cylindric,50.25,0,,,390.0,,651.0,,,,,,24.0,,,,,,,,,,,,,,,,,,8,1.0,0.0,0,0,,,,,,,cylinder,0,0,,,,"[300.0, 300.0, 300.0, 300.0, 300.0, 300.0, 240.0, 240.0, 240.0, 240.0, 240.0, 240.0, 206.0, 206.0, 198.0, 190.0, 190.0]","[19300, 9900, 17500, 21300, 15400, 10600, 189200, 118400, 235700, 90500, 84500, 458000, 2000000, 2000000, 2000000, 2000000, 2000000]","['failure', 'failure', 'failure', 'failure', 'failure', 'failure', 'failure', 'failure', 'failure', 'failure', 'failure', 'failure', 'runout', 'runout', 'runout', 'runout', 'runout']","[None, None, None, None, None, None, None, None, None, None, None, None, None, None, None, None, None]","[None, None, None, None, None, None, None, None, None, None, None, None, None, None, None, None, None]",-1.0,2000000.0,Force,,20.0,3.0,219.89,6.479,10.789,3.451,423892.0,218719.0,1.112,0.038,4 params,17.0,2.0,3.0,2000000.0,,
DaBef753,,,,,,,Verguetungsstahl,Steel,,,,,,,,,,,,0.52,0.24,0.61,0.01,0.03,0.04,0.01,0.02,0.0,,,,,,,,,,,,,,,,,,,,,860.0,,30.0,0.0,30.0,0.0,0.0,30.0,,,,,30.0,0.0,0.0,,,,,,A5-standard specimen,Cylindric,50.25,0,,,390.0,,651.0,,,,,,24.0,,,,,,,,,,,,,,,,,,16,2.5,0.575,0.575,0,,,,7.0,,,cylinder,0,0,,,,"[300.0, 300.0, 300.0, 300.0, 300.0, 300.0, 229.0, 229.0, 229.0, 229.0, 229.0, 229.0, 220.0, 220.0, 220.0, 220.0, 220.0, 220.0, 220.0, 220.0, 160.0, 160.0, 160.0, 160.0, 160.0, 160.0, 160.0, 152.0, 152.0, 144.0, 144.0, 144.0, 144.0, 144.0, 144.0, 144.0, 144.0, 136.0, 136.0, 136.0, 136.0, 136.0, 136.0, 136.0, 128.0]","[3400, 4300, 2200, 2100, 1500, 1700, 28000, 35100, 39100, 36300, 37900, 43300, 90300, 87000, 60200, 53100, 76600, 37300, 79500, 40400, 834200, 961800, 319500, 294000, 311800, 465200, 401300, 496000, 776500, 496000, 1172500, 1084200, 783600, 696200, 1622000, 2000000, 806000, 2000000, 2000000, 2000000, 2000000, 1357800, 2000000, 2000000, 2000000]","['failure', 'failure', 'failure', 'failure', 'failure', 'failure', 'failure', 'failure', 'failure', 'failure', 'failure', 'failure', 'failure', 'failure', 'failure', 'failure', 'failure', 'failure', 'failure', 'failure', 'failure', 'failure', 'failure', 'failure', 'failure', 'failure', 'failure', 'failure', 'failure', 'failure', 'failure', 'failure', 'failure', 'failure', 'failure', 'runout', 'failure', 'runout', 'runout', 'runout', 'runout', 'failure', 'runout', 'runout', 'runout']","[None, None, None, None, None, None, None, None, None, None, None, None, None, None, None, None, None, None, None, None, None, None, None, None, None, None, None, None, None, None, None, None, None, None, None, None, None, None, None, None, None, None, None, None, None]","[None, None, None, None, None, None, None, None, None, None, None, None, None, None, None, None, None, None, None, None, None, None, None, None, None, None, None, None, None, None, None, None, None, None, None, None, None, None, None, None, None, None, None, None, None]",-1.0,2000000.0,Force,,20.0,3.0,139.24,4.878,7.747,3.043,1399143.0,860728.0,1.153,0.025,4 params,45.0,7.0,3.0,2000000.0,,
DaBef754,,,,,,,Verguetungsstahl,Steel,,,,,,,,,,,,0.52,0.24,0.61,0.01,0.03,0.04,0.01,0.02,0.0,,,,,,,,,,,,,,,,,,,,,860.0,,30.0,0.0,30.0,0.0,0.0,30.0,,,,,30.0,0.0,0.0,,,,,,A5-standard specimen,Cylindric,50.25,0,,,390.0,,651.0,,,,,,24.0,,,,,,,,,,,,,,,,,,14.2,3.6,1.15,1.15,0,,,,,,,cylinder,0,0,,,,"[300.0, 300.0, 300.0, 220.0, 220.0, 220.0, 220.0, 220.0, 220.0, 220.0, 160.0, 160.0, 160.0, 160.0, 160.0, 160.0, 120.0, 120.0, 120.0, 120.0, 120.0, 120.0, 120.0, 112.0, 112.0, 112.0, 112.0, 112.0, 112.0, 104.0, 104.0, 104.0, 104.0, 104.0]","[900, 1000, 1500, 30000, 47500, 17700, 33500, 17600, 21100, 19800, 107800, 196000, 124600, 95800, 119700, 87700, 1385000, 891000, 442900, 792600, 615700, 751300, 850200, 1437000, 923900, 1584000, 1392000, 2000000, 1128000, 2000000, 2000000, 2000000, 2000000, 2000000]","['failure', 'failure', 'failure', 'failure', 'failure', 'failure', 'failure', 'failure', 'failure', 'failure', 'failure', 'failure', 'failure', 'failure', 'failure', 'failure', 'failure', 'failure', 'failure', 'failure', 'failure', 'failure', 'failure', 'failure', 'failure', 'failure', 'failure', 'runout', 'failure', 'runout', 'runout', 'runout', 'runout', 'runout']","[None, None, None, None, None, None, None, None, None, None, None, None, None, None, None, None, None, None, None, None, None, None, None, None, None, None, None, None, None, None, None, None, None, None]","[None, None, None, None, None, None, None, None, None, None, None, None, None, None, None, None, None, None, None, None, None, None, None, None, None, None, None, None, None, None, None, None, None, None]",-1.0,2000000.0,Force,,20.0,3.0,108.47,3.711,6.559,2.708,1638143.0,1011404.0,1.17,0.034,4 params,34.0,5.0,2.0,2000000.0,,
DaBef755,,,,,,,Verguetungsstahl,Steel,,,,,,,,,,,,0.52,0.24,0.61,0.01,0.03,0.04,0.01,0.02,0.0,,,,,,,,,,,,,,,,,,,,,860.0,,30.0,0.0,30.0,0.0,0.0,30.0,,,,,30.0,0.0,0.0,,,,,,A5-standard specimen,Cylindric,50.25,0,,,390.0,,651.0,,,,,,24.0,,,,,,,,,,,,,,,,,,18,5.2,2.3,2.3,0,,,,,,,cylinder,0,0,,,,"[300.0, 300.0, 300.0, 300.0, 300.0, 300.0, 220.0, 220.0, 220.0, 220.0, 220.0, 220.0, 160.0, 160.0, 160.0, 160.0, 160.0, 160.0, 120.0, 120.0, 120.0, 120.0, 120.0, 120.0, 110.0, 110.0, 110.0, 110.0, 110.0, 110.0, 96.0, 88.0, 80.0, 80.0, 80.0, 80.0, 72.0, 72.0, 72.0, 72.0, 72.0, 64.0]","[700, 800, 700, 700, 900, 600, 7500, 8300, 11200, 7000, 5300, 6100, 69900, 65600, 75200, 48000, 71300, 115000, 177000, 175000, 165100, 111700, 215100, 200300, 284500, 318000, 304800, 292000, 279100, 270400, 412800, 838600, 1333000, 939800, 1540000, 1357000, 2000000, 2000000, 2000000, 2000000, 2000000, 2000000]","['failure', 'failure', 'failure', 'failure', 'failure', 'failure', 'failure', 'failure', 'failure', 'failure', 'failure', 'failure', 'failure', 'failure', 'failure', 'failure', 'failure', 'failure', 'failure', 'failure', 'failure', 'failure', 'failure', 'failure', 'failure', 'failure', 'failure', 'failure', 'failure', 'failure', 'failure', 'failure', 'failure', 'failure', 'failure', 'failure', 'runout', 'runout', 'runout', 'runout', 'runout', 'runout']","[None, None, None, None, None, None, None, None, None, None, None, None, None, None, None, None, None, None, None, None, None, None, None, None, None, None, None, None, None, None, None, None, None, None, None, None, None, None, None, None, None, None]","[None, None, None, None, None, None, None, None, None, None, None, None, None, None, None, None, None, None, None, None, None, None, None, None, None, None, None, None, None, None, None, None, None, None, None, None, None, None, None, None, None, None]",-1.0,2000000.0,Force,,20.0,3.0,78.67,3.137,5.499,2.672,1800000.0,1284770.0,1.2,0.04,4 params,42.0,8.0,2.0,2000000.0,,
DaBef756,,,,,,,Verguetungsstahl,Steel,,,,,,,,,,,,0.52,0.24,0.61,0.01,0.03,0.04,0.01,0.02,0.0,,,,,,,,,,,,,,,,,,,,,860.0,,30.0,0.0,30.0,0.0,0.0,30.0,,,,,30.0,0.0,0.0,,,,,,A5-standard specimen,Cylindric,50.25,0,,,391.0,,652.0,,,,,,22.0,,,,,,,,,,,,,,,,,,8,1.0,0.0,0,0,,,,,,,cylinder,0,0,,,,"[240.0, 240.0, 240.0, 240.0, 240.0, 240.0, 210.0, 210.0, 210.0, 210.0, 210.0, 210.0, 193.0, 193.0, 193.0, 193.0, 193.0, 193.0]","[58100, 34600, 26900, 59200, 49300, 55500, 354800, 490600, 446900, 184100, 321500, 330800, 877500, 2000000, 890000, 559700, 2000000, 2000000]","['failure', 'failure', 'failure', 'failure', 'failure', 'failure', 'failure', 'failure', 'failure', 'failure', 'failure', 'failure', 'failure', 'runout', 'failure', 'failure', 'runout', 'runout']","[None, None, None, None, None, None, None, None, None, None, None, None, None, None, None, None, None, None]","[None, None, None, None, None, None, None, None, None, None, None, None, None, None, None, None, None, None]",0.0,2000000.0,Force,,20.0,3.0,193.0,10.396,13.501,5.012,912692.0,599175.0,1.062,0.035,4 params,18.0,3.0,1.0,2000000.0,,
DaBef757,,,,,,,Verguetungsstahl,Steel,,,,,,,,,,,,0.52,0.24,0.61,0.01,0.03,0.04,0.01,0.02,0.0,,,,,,,,,,,,,,,,,,,,,860.0,,30.0,0.0,30.0,0.0,0.0,30.0,,,,,30.0,0.0,0.0,,,,,,A5-standard specimen,Cylindric,50.25,0,,,391.0,,652.0,,,,,,22.0,,,,,,,,,,,,,,,,,,16,3.6,1.15,1.15,0,,,,,,,cylinder,0,0,,,,"[170.0, 170.0, 170.0, 170.0, 170.0, 170.0, 130.0, 130.0, 130.0, 130.0, 130.0, 130.0, 100.0, 100.0, 100.0, 100.0, 100.0, 100.0]","[20900, 27600, 14800, 23400, 16300, 15100, 130000, 122500, 95800, 122200, 100000, 89400, 1067000, 596000, 269400, 561100, 659800, 914200]","['failure', 'failure', 'failure', 'failure', 'failure', 'failure', 'failure', 'failure', 'failure', 'failure', 'failure', 'failure', 'failure', 'failure', 'failure', 'failure', 'failure', 'failure']","[None, None, None, None, None, None, None, None, None, None, None, None, None, None, None, None, None, None]","[None, None, None, None, None, None, None, None, None, None, None, None, None, None, None, None, None, None]",0.0,10000000.0,Force,,20.0,3.0,,,6.560564936666737,2.025,,,1.123895772898058,0.041,4 params,18.0,3.0,0.0,10000000.0,100.0,622134
DaBef758,,,,,,,Verguetungsstahl,Steel,,,,,,,,,,,,0.52,0.24,0.61,0.01,0.03,0.04,0.01,0.02,0.0,,,,,,,,,,,,,,,,,,,,,860.0,,30.0,0.0,30.0,0.0,0.0,30.0,,,,,30.0,0.0,0.0,,,,,,A5-standard specimen,Cylindric,50.25,0,,,391.0,,652.0,,,,,,22.0,,,,,,,,,,,,,,,,,,8,1.0,0.0,0,0,,,,,,,cylinder,0,0,,,,"[300.0, 300.0, 300.0, 300.0, 300.0, 300.0, 240.0, 240.0, 240.0, 240.0, 240.0, 240.0, 222.0, 222.0, 222.0, 214.0, 206.0, 206.0, 198.0, 190.0]","[23700, 23600, 20100, 13600, 10900, 9300, 194000, 187000, 83000, 690000, 341000, 146000, 533000, 2000000, 2000000, 2000000, 2000000, 2000000, 2000000, 2000000]","['failure', 'failure', 'failure', 'failure', 'failure', 'failure', 'failure', 'failure', 'failure', 'failure', 'failure', 'failure', 'failure', 'runout', 'runout', 'runout', 'runout', 'runout', 'runout', 'runout']","[None, None, None, None, None, None, None, None, None, None, None, None, None, None, None, None, None, None, None, None]","[None, None, None, None, None, None, None, None, None, None, None, None, None, None, None, None, None, None, None, None]",-1.0,2000000.0,Force,,20.0,3.0,224.34,8.457,11.901,3.421,490944.0,262562.0,1.111,0.036,4 params,20.0,3.0,5.0,2000000.0,,
DaBef759,,,,,,,Verguetungsstahl,Steel,,,,,,,,,,,,0.52,0.24,0.61,0.01,0.03,0.04,0.01,0.02,0.0,,,,,,,,,,,,,,,,,,,,,860.0,,30.0,0.0,30.0,0.0,0.0,30.0,,,,,30.0,0.0,0.0,,,,,,A5-standard specimen,Cylindric,50.25,0,,,391.0,,652.0,,,,,,22.0,,,,,,,,,,,,,,,,,,16,3.6,1.15,1.15,0,,,,,,,cylinder,0,0,,,,"[220.0, 220.0, 220.0, 220.0, 220.0, 220.0, 160.0, 160.0, 160.0, 160.0, 160.0, 160.0, 120.0, 120.0, 120.0, 120.0, 120.0, 120.0]","[15200, 10300, 9800, 10300, 20200, 8800, 139000, 121600, 82200, 115200, 73400, 73000, 820500, 525900, 304000, 768000, 626200, 327500]","['failure', 'failure', 'failure', 'failure', 'failure', 'failure', 'failure', 'failure', 'failure', 'failure', 'failure', 'failure', 'failure', 'failure', 'failure', 'failure', 'failure', 'failure']","[None, None, None, None, None, None, None, None, None, None, None, None, None, None, None, None, None, None]","[None, None, None, None, None, None, None, None, None, None, None, None, None, None, None, None, None, None]",-1.0,10000000.0,Force,,20.0,3.0,,,6.253270263534636,2.117,,,1.1406726604327857,0.043,4 params,18.0,3.0,0.0,10000000.0,120.0,523830
DaBef760,,,,,,,Verguetungsstahl,Steel,,,,,,,,,,,,0.52,0.24,0.61,0.01,0.03,0.04,0.01,0.02,0.0,,,,,,,,,,,,,,,,,,,,,860.0,,30.0,0.0,30.0,0.0,0.0,30.0,,,,,605.0,30.0,5.0,,,,,,A5-standard specimen,Cylindric,50.25,0,,,539.0,,747.0,,,,,,24.5,,,,,,,,,,,,,,,,,,4,1.0,0.0,0,0,,,,,,,cylinder,0,0,,,,"[320.0, 304.0, 304.0, 304.0, 304.0, 304.0, 304.0, 280.0, 280.0, 272.0, 272.0, 272.0, 264.0, 264.0, 256.0, 256.0, 256.0, 256.0, 256.0, 248.0, 248.0, 248.0]","[6000, 55100, 30100, 35600, 45100, 34800, 53600, 378900, 457000, 2000000, 2000000, 187000, 178500, 330900, 2000000, 1040000, 715000, 635000, 291000, 2000000, 2000000, 2000000]","['failure', 'failure', 'failure', 'failure', 'failure', 'failure', 'failure', 'failure', 'failure', 'runout', 'runout', 'failure', 'failure', 'failure', 'runout', 'failure', 'failure', 'failure', 'failure', 'runout', 'runout', 'runout']","[None, None, None, None, None, None, None, None, None, None, None, None, None, None, None, None, None, None, None, None, None, None]","[None, None, None, None, None, None, None, None, None, None, None, None, None, None, None, None, None, None, None, None, None, None]",0.0,2000000.0,Force,,20.0,3.0,258.24,10.196,15.717,4.526,527886.0,301209.0,1.109,0.037,4 params,22.0,6.0,3.0,2000000.0,,
DaBef761,,,,,,,Verguetungsstahl,Steel,,,,,,,,,,,,0.52,0.24,0.61,0.01,0.03,0.04,0.01,0.02,0.0,,,,,,,,,,,,,,,,,,,,,860.0,,30.0,0.0,30.0,0.0,0.0,30.0,,,,,605.0,30.0,5.0,,,,,,A5-standard specimen,Cylindric,50.25,0,,,539.0,,747.0,,,,,,24.5,,,,,,,,,,,,,,,,,,8,3.6,1.15,1.15,0,,,,,,,cylinder,0,0,,,,"[220.0, 220.0, 220.0, 220.0, 220.0, 220.0, 170.0, 170.0, 170.0, 170.0, 170.0, 170.0, 138.0, 138.0, 138.0, 138.0, 138.0, 138.0, 130.0, 130.0, 130.0, 130.0, 130.0, 130.0, 122.0, 122.0, 122.0]","[15000, 16000, 13900, 13800, 13900, 13800, 58100, 54300, 53800, 47800, 45100, 42300, 233700, 355800, 284600, 382700, 187200, 233600, 2000000, 543600, 2000000, 2000000, 296400, 281900, 2000000, 2000000, 2000000]","['failure', 'failure', 'failure', 'failure', 'failure', 'failure', 'failure', 'failure', 'failure', 'failure', 'failure', 'failure', 'failure', 'failure', 'failure', 'failure', 'failure', 'failure', 'runout', 'failure', 'runout', 'runout', 'failure', 'failure', 'runout', 'runout', 'runout']","[None, None, None, None, None, None, None, None, None, None, None, None, None, None, None, None, None, None, None, None, None, None, None, None, None, None, None]","[None, None, None, None, None, None, None, None, None, None, None, None, None, None, None, None, None, None, None, None, None, None, None, None, None, None, None]",0.0,2000000.0,Force,,20.0,3.0,129.61,4.749,6.292,1.912,355360.0,205277.0,1.103,0.027,4 params,27.0,4.0,2.0,2000000.0,,
DaBef762,,,,,,,Verguetungsstahl,Steel,,,,,,,,,,,,0.52,0.24,0.61,0.01,0.03,0.04,0.01,0.02,0.0,,,,,,,,,,,,,,,,,,,,,860.0,,30.0,0.0,30.0,0.0,0.0,30.0,,,,,605.0,30.0,5.0,,,,,,A5-standard specimen,Cylindric,50.25,0,,,539.0,,747.0,,,,,,24.5,,,,,,,,,,,,,,,,,,4,1.0,0.0,0,0,,,,,,,cylinder,0,0,,,,"[470.0, 470.0, 470.0, 470.0, 470.0, 470.0, 420.0, 420.0, 375.0, 375.0, 375.0, 375.0, 375.0, 375.0, 340.0, 332.0, 332.0, 324.0, 324.0, 324.0, 324.0, 324.0, 324.0, 316.0, 316.0, 316.0, 316.0]","[3800, 3300, 4000, 2500, 1900, 3900, 5400, 8200, 235000, 72700, 103000, 58700, 32400, 198100, 142300, 652500, 2000000, 2000000, 2000000, 2000000, 1280000, 299400, 410200, 2000000, 2000000, 2000000, 2000000]","['failure', 'failure', 'failure', 'failure', 'failure', 'failure', 'failure', 'failure', 'failure', 'failure', 'failure', 'failure', 'failure', 'failure', 'failure', 'failure', 'runout', 'runout', 'runout', 'runout', 'failure', 'failure', 'failure', 'runout', 'runout', 'runout', 'runout']","[None, None, None, None, None, None, None, None, None, None, None, None, None, None, None, None, None, None, None, None, None, None, None, None, None, None, None]","[None, None, None, None, None, None, None, None, None, None, None, None, None, None, None, None, None, None, None, None, None, None, None, None, None, None, None]",-1.0,2000000.0,Force,,20.0,3.0,328.32,15.353,14.38,5.758,491460.0,326162.0,1.11,0.028,4 params,27.0,6.0,3.0,2000000.0,,
DaBef763,,,,,,,Verguetungsstahl,Steel,,,,,,,,,,,,0.52,0.24,0.61,0.01,0.03,0.04,0.01,0.02,0.0,,,,,,,,,,,,,,,,,,,,,860.0,,30.0,0.0,30.0,0.0,0.0,30.0,,,,,605.0,30.0,5.0,,,,,,A5-standard specimen,Cylindric,50.25,0,,,539.0,,747.0,,,,,,24.5,,,,,,,,,,,,,,,,,,8,3.6,1.15,1.15,0,,,,,,,cylinder,0,0,,,,"[300.0, 300.0, 300.0, 300.0, 300.0, 300.0, 220.0, 220.0, 220.0, 220.0, 220.0, 220.0, 160.0, 160.0, 160.0, 160.0, 160.0, 160.0, 152.0, 152.0, 144.0, 144.0, 144.0, 144.0, 144.0, 144.0, 136.0, 136.0, 136.0, 136.0]","[8900, 10400, 8800, 8600, 7900, 8300, 37500, 40800, 39600, 40100, 38300, 38100, 351700, 348200, 334500, 297400, 181400, 239700, 594100, 466800, 2000000, 2000000, 447500, 2000000, 878700, 1705000, 2000000, 2000000, 2000000, 2000000]","['failure', 'failure', 'failure', 'failure', 'failure', 'failure', 'failure', 'failure', 'failure', 'failure', 'failure', 'failure', 'failure', 'failure', 'failure', 'failure', 'failure', 'failure', 'failure', 'failure', 'runout', 'runout', 'failure', 'runout', 'failure', 'failure', 'runout', 'runout', 'runout', 'runout']","[None, None, None, None, None, None, None, None, None, None, None, None, None, None, None, None, None, None, None, None, None, None, None, None, None, None, None, None, None, None]","[None, None, None, None, None, None, None, None, None, None, None, None, None, None, None, None, None, None, None, None, None, None, None, None, None, None, None, None, None, None]",-1.0,2000000.0,Force,,20.0,3.0,144.19,5.079,6.019,2.019,619642.0,358064.0,1.137,0.023,4 params,30.0,5.0,2.0,2000000.0,,
DaBef783,,,,,,,unlegierter Baustahl,Steel,,,,,,,,,,,,0.17,0.0,1.4,0.045,0.045,0.0,0.0,0.0,0.0,,,,,,,,,,,,,,,,,,,,,30.0,,30.0,0.0,30.0,0.0,0.0,30.0,,,,,30.0,0.0,0.0,,,,,,A5-standard specimen,Cylindric,50.25,0,,,,,,,,,,,,,,,,,,,,,,,,,,,,,7,2.2,4.29,4,0.29,,,,,,,cylinder,0,0,,,,"[135.0, 135.0, 135.0, 135.0, 135.0, 135.0, 135.0, 135.0, 135.0, 135.0, 145.0, 145.0, 145.0, 145.0, 145.0, 145.0, 145.0, 145.0, 145.0, 145.0, 145.0, 145.0, 145.0, 145.0, 145.0, 145.0, 145.0, 145.0, 145.0, 145.0, 145.0, 145.0, 145.0, 145.0, 145.0, 145.0, 145.0, 145.0, 145.0, 145.0, 145.0, 145.0, 145.0, 145.0, 180.0, 180.0, 180.0, 180.0, 180.0, 180.0, 180.0, 180.0, 180.0, 180.0, 190.0, 190.0, 190.0, 205.0, 205.0, 205.0, 205.0, 205.0, 205.0, 205.0, 205.0, 205.0, 205.0, 205.0, 205.0, 205.0, 205.0, 205.0, 205.0, 205.0, 205.0, 205.0, 205.0, 205.0, 205.0, 205.0, 205.0, 205.0, 205.0, 205.0, 205.0, 205.0, 205.0, 235.0, 235.0, 235.0, 235.0, 235.0, 235.0, 235.0, 235.0, 235.0, 235.0, 235.0, 235.0, 235.0, 235.0, 235.0, 235.0, 235.0, 235.0, 235.0, 235.0, 250.0, 250.0, 250.0, 250.0, 260.0, 260.0, 260.0, 260.0, 280.0, 280.0, 280.0, 280.0, 280.0, 280.0, 280.0, 280.0, 280.0, 280.0, 300.0, 300.0, 300.0, 300.0, 300.0, 300.0, 300.0, 300.0, 300.0, 300.0, 350.0, 350.0, 350.0, 350.0, 350.0, 350.0, 350.0, 350.0, 350.0, 350.0, 350.0, 350.0, 350.0, 350.0, 350.0, 350.0, 350.0, 350.0, 350.0, 350.0]","[5300000, 5300000, 5300000, 1920000, 5260000, 2793000, 5300000, 2013000, 5300000, 1957000, 1056000, 966000, 1065000, 953000, 653000, 1551000, 1052000, 724000, 844000, 846000, 1368000, 1040000, 875000, 1577000, 1046000, 755000, 661000, 1169000, 817000, 737000, 1777000, 1547000, 1888000, 1023000, 1967000, 1475000, 1428000, 1598000, 2068000, 1627000, 1084000, 727000, 1106000, 1025000, 508000, 336000, 378000, 365000, 373000, 309000, 400000, 189000, 394000, 219000, 214000, 230000, 267000, 237000, 223000, 208000, 157000, 190000, 237000, 239000, 157000, 220000, 157000, 232000, 67200, 221300, 114600, 183500, 253000, 199300, 225200, 200500, 183500, 121900, 163800, 199200, 150600, 187300, 110200, 177100, 171900, 199900, 145900, 74000, 43000, 78000, 35000, 61000, 59000, 89000, 70000, 68000, 83000, 84000, 55000, 78000, 43000, 47000, 59000, 68000, 41000, 68000, 50000, 36500, 34500, 43700, 30100, 30100, 24700, 31700, 29600, 28200, 16700, 25100, 16500, 21800, 19400, 13500, 12900, 27700, 21900, 16200, 9700, 16700, 12800, 11900, 11900, 7400, 14200, 12700, 11200, 3600, 3100, 4700, 3600, 5200, 4800, 4000, 3300, 4000, 4100, 2200, 2500, 6200, 4300, 5300, 5100, 4600, 3700, 3700, 3800]","['failure', 'failure', 'failure', 'failure', 'failure', 'failure', 'failure', 'failure', 'failure', 'failure', 'failure', 'failure', 'failure', 'failure', 'failure', 'failure', 'failure', 'failure', 'failure', 'failure', 'failure', 'failure', 'failure', 'failure', 'failure', 'failure', 'failure', 'failure', 'failure', 'failure', 'failure', 'failure', 'failure', 'failure', 'failure', 'failure', 'failure', 'failure', 'failure', 'failure', 'failure', 'failure', 'failure', 'failure', 'failure', 'failure', 'failure', 'failure', 'failure', 'failure', 'failure', 'failure', 'failure', 'failure', 'failure', 'failure', 'failure', 'failure', 'failure', 'failure', 'failure', 'failure', 'failure', 'failure', 'failure', 'failure', 'failure', 'failure', 'failure', 'failure', 'failure', 'failure', 'failure', 'failure', 'failure', 'failure', 'failure', 'failure', 'failure', 'failure', 'failure', 'failure', 'failure', 'failure', 'failure', 'failure', 'failure', 'failure', 'failure', 'failure', 'failure', 'failure', 'failure', 'failure', 'failure', 'failure', 'failure', 'failure', 'failure', 'failure', 'failure', 'failure', 'failure', 'failure', 'failure', 'failure', 'failure', 'failure', 'failure', 'failure', 'failure', 'failure', 'failure', 'failure', 'failure', 'failure', 'failure', 'failure', 'failure', 'failure', 'failure', 'failure', 'failure', 'failure', 'failure', 'failure', 'failure', 'failure', 'failure', 'failure', 'failure', 'failure', 'failure', 'failure', 'failure', 'failure', 'failure', 'failure', 'failure', 'failure', 'failure', 'failure', 'failure', 'failure', 'failure', 'failure', 'failure', 'failure', 'failure', 'failure', 'failure', 'failure', 'failure', 'failure', 'failure']","[None, None, None, None, None, None, None, None, None, None, None, None, None, None, None, None, None, None, None, None, None, None, None, None, None, None, None, None, None, None, None, None, None, None, None, None, None, None, None, None, None, None, None, None, None, None, None, None, None, None, None, None, None, None, None, None, None, None, None, None, None, None, None, None, None, None, None, None, None, None, None, None, None, None, None, None, None, None, None, None, None, None, None, None, None, None, None, None, None, None, None, None, None, None, None, None, None, None, None, None, None, None, None, None, None, None, None, None, None, None, None, None, None, None, None, None, None, None, None, None, None, None, None, None, None, None, None, None, None, None, None, None, None, None, None, None, None, None, None, None, None, None, None, None, None, None, None, None, None, None, None, None, None, None, None]","[None, None, None, None, None, None, None, None, None, None, None, None, None, None, None, None, None, None, None, None, None, None, None, None, None, None, None, None, None, None, None, None, None, None, None, None, None, None, None, None, None, None, None, None, None, None, None, None, None, None, None, None, None, None, None, None, None, None, None, None, None, None, None, None, None, None, None, None, None, None, None, None, None, None, None, None, None, None, None, None, None, None, None, None, None, None, None, None, None, None, None, None, None, None, None, None, None, None, None, None, None, None, None, None, None, None, None, None, None, None, None, None, None, None, None, None, None, None, None, None, None, None, None, None, None, None, None, None, None, None, None, None, None, None, None, None, None, None, None, None, None, None, None, None, None, None, None, None, None, None, None, None, None, None, None]",-1.0,10000000.0,Force,,20.0,1.0,,,6.571837317114531,3.042,,,1.1442837772641483,0.054,4 params,155.0,11.0,0.0,10000000.0,135.0,3687374
DaBef798,,,,,,,Verguetungsstahl,Steel,,,,,,,,,,,,0.42,0.25,0.7,0.0,0.03,0.0,1.05,0.0,0.0,,,,,,,,,,,,,,,,,,,,,30.0,,30.0,0.0,850.0,30.0,450.0,30.0,,,,,600.0,0.0,0.0,,,,,,A5-standard specimen,Cylindric,50.25,0,,,,,880.0,,,,,,,,,,,,,,,,,,,,,,,,16,1.5,0.463,0.4,0.063,,,,2.5,,,cylinder,0,0,,,,"[616.0, 616.0, 477.0, 477.0, 477.0, 477.0, 477.0, 477.0, 382.0, 382.0, 382.0, 382.0, 382.0, 382.0, 334.0, 334.0, 310.0, 573.0, 573.0, 414.0]","[16500, 25000, 86000, 98000, 126000, 60000, 96000, 59900, 168000, 305000, 375000, 810000, 355000, 590000, 1600000, 2000000, 3200000, 45000, 76000, 212000]","['failure', 'failure', 'failure', 'failure', 'failure', 'failure', 'failure', 'failure', 'failure', 'failure', 'failure', 'failure', 'failure', 'failure', 'failure', 'runout', 'runout', 'failure', 'failure', 'failure']","[None, None, None, None, None, None, None, None, None, None, None, None, None, None, None, None, None, None, None, None]","[None, None, None, None, None, None, None, None, None, None, None, None, None, None, None, None, None, None, None, None]",-1.0,2000000.0,Force,,20.0,1.0,332.88,11.927,6.086,1.88,920854.0,511583.0,1.193,0.033,4 params,20.0,6.0,2.0,2000000.0,,
DaBef799,,,,,,,Verguetungsstahl,Steel,,,,,,,,,,,,0.42,0.25,0.7,0.0,0.03,0.0,1.05,0.0,0.0,,,,,,,,,,,,,,,,,,,,,30.0,,30.0,0.0,850.0,30.0,450.0,30.0,,,,,600.0,0.0,0.0,,,,,,A5-standard specimen,Cylindric,50.25,0,,,,,880.0,,,,,,,,,,,,,,,,,,,,,,,,16,1.5,0.463,0.4,0.063,,,,2.5,,,cylinder,0,0,,,,"[804.0, 642.0, 603.0, 603.0, 579.0, 547.0, 515.0, 466.0, 418.0, 386.0, 354.0, 322.0, 289.0, 289.0, 289.0, 273.0, 257.0]","[2230, 10300, 15900, 14800, 12300, 22600, 27600, 42400, 59000, 131000, 124000, 293000, 1120000, 603000, 365000, 821000, 2700000]","['failure', 'failure', 'failure', 'failure', 'failure', 'failure', 'failure', 'failure', 'failure', 'failure', 'failure', 'failure', 'failure', 'failure', 'failure', 'failure', 'runout']","[None, None, None, None, None, None, None, None, None, None, None, None, None, None, None, None, None]","[None, None, None, None, None, None, None, None, None, None, None, None, None, None, None, None, None]",-1.0,2700000.0,Force,,20.0,1.0,262.01,9.566,5.214,1.891,927929.0,493017.0,1.142,0.031,4 params,17.0,13.0,1.0,2700000.0,,
DaBef801,,,,,,,Verguetungsstahl,Steel,,,,,,,,,,,,0.42,0.25,0.7,0.0,0.03,0.0,1.05,0.0,0.0,,,,,,,,,,,,,,,,,,,,,30.0,,30.0,0.0,850.0,30.0,450.0,30.0,,,,,600.0,0.0,0.0,,,,,,A5-standard specimen,Cylindric,50.25,0,,,,,880.0,,,,,,,,,,,,,,,,,,,,,,,,16,1.5,0.463,0.4,0.063,,,,,,,cylinder,0,0,,,,"[647.0, 566.0, 485.0, 453.0, 438.0, 437.0, 420.0, 404.0, 404.0, 388.0, 387.0, 356.0, 338.0, 306.0]","[8900, 20300, 43200, 77100, 115000, 110000, 115000, 456000, 188000, 238000, 223000, 351000, 911000, 5060000]","['failure', 'failure', 'failure', 'failure', 'failure', 'failure', 'failure', 'failure', 'failure', 'failure', 'failure', 'failure', 'failure', 'runout']","[None, None, None, None, None, None, None, None, None, None, None, None, None, None]","[None, None, None, None, None, None, None, None, None, None, None, None, None, None]",-1.0,5060000.0,Force,,20.0,1.0,321.21,9.768,6.903,2.449,963000.0,506797.0,1.112,0.037,4 params,14.0,12.0,1.0,5060000.0,,
DaBef802,,,,,,,Verguetungsstahl,Steel,,,,,,,,,,,,0.42,0.25,0.7,0.0,0.03,0.0,1.05,0.0,0.0,,,,,,,,,,,,,,,,,,,,,30.0,,30.0,0.0,850.0,30.0,450.0,30.0,,,,,600.0,0.0,0.0,,,,,,A5-standard specimen,Cylindric,50.25,0,,,,,880.0,,,,,,,,,,,,,,,,,,,,,,,,16,1.5,0.463,0.4,0.063,,,,,,,cylinder,0,0,,,,"[647.0, 582.0, 520.0, 471.0, 422.0, 422.0, 422.0, 398.0, 359.0, 340.0, 313.0, 297.0, 260.0]","[9400, 15900, 24400, 48000, 95700, 95800, 68500, 142000, 278000, 1170000, 3640000, 3000000, 4190000]","['failure', 'failure', 'failure', 'failure', 'failure', 'failure', 'failure', 'failure', 'failure', 'failure', 'runout', 'runout', 'runout']","[None, None, None, None, None, None, None, None, None, None, None, None, None]","[None, None, None, None, None, None, None, None, None, None, None, None, None]",-1.0,3000000.0,Force,,20.0,1.0,326.3,12.737,6.673,2.189,629234.0,337665.0,1.146,0.041,4 params,13.0,8.0,3.0,3000000.0,,
DaBef812,,,,,,,Verguetungsstahl,Steel,,,,,,,,,,,,0.45,0.3,0.6,0.01,0.0,0.0,0.0,0.0,0.0,,,,,,,,,,,,,,,,,,,,,30.0,,30.0,0.0,30.0,0.0,0.0,30.0,,,,,605.0,60.0,5.0,,,,,,A5-standard specimen,Cylindric,50.25,0,,,392.7,,646.5,,,,,,,,,,,,,,,,,,,,,,,,8,1.0,0.25,0,0.25,,,,,,,cylinder,0,0,,,,"[410.0, 410.0, 410.0, 410.0, 410.0, 410.0, 410.0, 410.0, 410.0, 410.0, 410.0, 410.0, 410.0, 410.0, 410.0, 440.0, 440.0, 440.0, 440.0, 440.0, 440.0, 440.0, 440.0, 440.0, 440.0, 440.0, 440.0, 440.0, 440.0, 440.0, 370.0, 370.0, 370.0, 370.0, 370.0, 370.0, 370.0, 370.0, 370.0, 370.0, 370.0, 370.0, 370.0, 370.0, 370.0]","[335800, 242450, 220530, 215960, 274100, 143380, 249700, 410600, 240300, 252300, 213800, 203100, 119900, 159300, 189900, 103700, 61460, 77630, 80510, 98520, 86850, 58080, 85130, 68720, 76720, 50320, 130600, 114900, 85600, 70200, 738100, 613500, 512600, 992300, 1073400, 434500, 903400, 697000, 744100, 1260200, 893000, 611400, 586800, 353100, 771000]","['failure', 'failure', 'failure', 'failure', 'failure', 'failure', 'failure', 'failure', 'failure', 'failure', 'failure', 'failure', 'failure', 'failure', 'failure', 'failure', 'failure', 'failure', 'failure', 'failure', 'failure', 'failure', 'failure', 'failure', 'failure', 'failure', 'failure', 'failure', 'failure', 'failure', 'failure', 'failure', 'failure', 'failure', 'failure', 'failure', 'failure', 'failure', 'failure', 'failure', 'failure', 'failure', 'failure', 'failure', 'failure']","[None, None, None, None, None, None, None, None, None, None, None, None, None, None, None, None, None, None, None, None, None, None, None, None, None, None, None, None, None, None, None, None, None, None, None, None, None, None, None, None, None, None, None, None, None]","[None, None, None, None, None, None, None, None, None, None, None, None, None, None, None, None, None, None, None, None, None, None, None, None, None, None, None, None, None, None, None, None, None, None, None, None, None, None, None, None, None, None, None, None, None]",-1.0,10000000.0,Force,,20.0,1.0,,,12.437621894823835,2.425,,,1.064010348249412,0.021,4 params,45.0,3.0,0.0,10000000.0,370.0,707175
DaBef814,,,,,,,unlegierter Baustahl,Steel,,,,,,,,,,,,0.21,0.25,0.69,0.02,0.02,0.0,0.08,0.0,0.0,,,,,,,,,,,,,,,,,,,,,30.0,,30.0,0.0,30.0,0.0,0.0,30.0,,,,,570.0,120.0,5.0,,,,,,A5-standard specimen,Cylindric,50.25,0,,,298.0,,414.0,,,,,,43.0,,,,,,,,,,,,,,,,,,7.11,2.4,0.667,0.667,0,,,,7.0,,,cylinder,0,0,,,,"[240.0, 240.0, 240.0, 240.0, 240.0, 240.0, 180.0, 180.0, 180.0, 180.0, 180.0, 180.0, 140.0, 140.0, 140.0, 140.0, 127.0, 120.0, 120.0]","[14200, 26000, 18300, 20900, 26000, 19400, 121000, 92300, 81600, 72300, 106000, 130000, 427000, 478000, 269000, 418000, 693000, 988000, 595000]","['failure', 'failure', 'failure', 'failure', 'failure', 'failure', 'failure', 'failure', 'failure', 'failure', 'failure', 'failure', 'failure', 'failure', 'failure', 'failure', 'failure', 'failure', 'failure']","[None, None, None, None, None, None, None, None, None, None, None, None, None, None, None, None, None, None, None]","[None, None, None, None, None, None, None, None, None, None, None, None, None, None, None, None, None, None, None]",-1.0,10000000.0,Force,,20.0,3.0,,,5.379355096348641,2.024,,,1.1084168452206908,0.035,4 params,19.0,5.0,0.0,10000000.0,120.0,766720
DaBef815,,,,,,,unlegierter Baustahl,Steel,,,,,,,,,,,,0.16,0.42,1.53,0.03,0.02,0.0,0.04,0.0,0.0,,,,,,,,,,,,,,,,,,,,,30.0,,30.0,0.0,30.0,0.0,0.0,30.0,,,,,600.0,120.0,5.0,,,,,,A5-standard specimen,Cylindric,50.25,0,,,360.0,,492.0,,,,,,40.0,,,,,,,,,,,,,,,,,,7.11,2.4,0.667,0.667,0,,,,7.0,,,cylinder,0,0,,,,"[240.0, 240.0, 240.0, 240.0, 240.0, 240.0, 200.0, 200.0, 200.0, 200.0, 200.0, 200.0, 160.0, 160.0, 160.0, 160.0, 160.0, 160.0, 125.0, 125.0, 125.0, 125.0]","[26200, 36100, 40900, 30000, 32100, 25000, 66500, 76000, 56400, 70500, 90000, 81000, 189000, 202000, 221000, 145000, 272000, 167000, 650000, 820000, 980000, 710000]","['failure', 'failure', 'failure', 'failure', 'failure', 'failure', 'failure', 'failure', 'failure', 'failure', 'failure', 'failure', 'failure', 'failure', 'failure', 'failure', 'failure', 'failure', 'failure', 'failure', 'failure', 'failure']","[None, None, None, None, None, None, None, None, None, None, None, None, None, None, None, None, None, None, None, None, None, None]","[None, None, None, None, None, None, None, None, None, None, None, None, None, None, None, None, None, None, None, None, None, None]",-1.0,10000000.0,Force,,20.0,3.0,,,4.852515601680732,1.505,,,1.101991036084884,0.03,4 params,22.0,4.0,0.0,10000000.0,125.0,780374
DaBef817,,,,,,,unlegierter Baustahl,Steel,,,,,,,,,,,,0.1,0.05,0.57,0.01,0.02,0.0,0.0,0.0,0.0,,,,,,,,,,,,,,,,,,,,,30.0,,30.0,0.0,30.0,0.0,0.0,30.0,,,,,570.0,120.0,5.0,,,,,,A5-standard specimen,Cylindric,50.25,0,,,270.0,,400.0,,,,,,40.0,,,,,,,,,,,,,,,,,,2,1.0,0.0,0,0,,,,,,,cylinder,0,0,,,,"[120.0, 120.0, 120.0, 120.0, 120.0, 120.0, 120.0, 120.0, 120.0, 89.0, 89.0, 89.0, 89.0, 89.0, 89.0, 98.0, 98.0, 98.0, 98.0, 98.0, 98.0, 98.0, 98.0, 98.0, 107.0, 107.0, 107.0, 116.0]","[1206000, 882000, 777000, 750000, 692000, 650000, 639000, 537000, 454000, 2000000, 2000000, 2000000, 2000000, 2000000, 2000000, 2000000, 2000000, 910000, 990000, 1080000, 1280000, 1360000, 1550000, 1800000, 1160000, 1190000, 2000000, 920000]","['failure', 'failure', 'failure', 'failure', 'failure', 'failure', 'failure', 'failure', 'failure', 'runout', 'runout', 'runout', 'runout', 'runout', 'runout', 'runout', 'runout', 'failure', 'failure', 'failure', 'failure', 'failure', 'failure', 'failure', 'failure', 'failure', 'runout', 'failure']","[None, None, None, None, None, None, None, None, None, None, None, None, None, None, None, None, None, None, None, None, None, None, None, None, None, None, None, None]","[None, None, None, None, None, None, None, None, None, None, None, None, None, None, None, None, None, None, None, None, None, None, None, None, None, None, None, None]",0.0,2000000.0,Force,,20.0,3.0,96.54,3.308,2.914,0.863,1356930.0,737763.0,1.228,0.094,4 params,28.0,4.0,3.0,2000000.0,,
DaBef819,,,,,,,unlegierter Baustahl,Steel,,,,,,,,,,,,0.1,0.05,0.57,0.01,0.02,0.0,0.0,0.0,0.0,,,,,,,,,,,,,,,,,,,,,30.0,,30.0,0.0,30.0,0.0,0.0,30.0,,,,,570.0,120.0,5.0,,,,,,A5-standard specimen,Cylindric,50.25,0,,,270.0,,400.0,,,,,,40.0,,,,,,,,,,,,,,,,,,2,1.0,0.0,0,0,,,,,,,cylinder,0,0,,,,"[210.0, 210.0, 210.0, 210.0, 210.0, 210.0, 210.0, 210.0, 210.0, 180.0, 180.0, 180.0, 180.0, 180.0, 180.0, 180.0, 180.0, 180.0, 120.0, 120.0, 120.0, 120.0, 120.0, 120.0, 120.0, 120.0, 120.0, 102.0, 102.0, 102.0, 111.0, 111.0, 111.0, 111.0, 111.0, 111.0, 111.0, 111.0, 111.0, 121.0, 121.0, 121.0, 121.0, 121.0, 121.0, 130.0]","[97300, 93600, 88100, 85200, 81600, 73000, 71600, 55500, 38100, 231000, 228000, 216000, 203000, 193000, 193000, 183000, 173000, 103000, 2000000, 2000000, 1880000, 1300000, 1220000, 1190000, 1060000, 880000, 820000, 2000000, 2000000, 2000000, 1660000, 1740000, 1780000, 2000000, 2000000, 2000000, 2000000, 2000000, 2000000, 1130000, 1180000, 1290000, 1290000, 1730000, 2000000, 510000]","['failure', 'failure', 'failure', 'failure', 'failure', 'failure', 'failure', 'failure', 'failure', 'failure', 'failure', 'failure', 'failure', 'failure', 'failure', 'failure', 'failure', 'failure', 'runout', 'runout', 'failure', 'failure', 'failure', 'failure', 'failure', 'failure', 'failure', 'runout', 'runout', 'runout', 'failure', 'failure', 'failure', 'runout', 'runout', 'runout', 'runout', 'runout', 'runout', 'failure', 'failure', 'failure', 'failure', 'failure', 'runout', 'failure']","[None, None, None, None, None, None, None, None, None, None, None, None, None, None, None, None, None, None, None, None, None, None, None, None, None, None, None, None, None, None, None, None, None, None, None, None, None, None, None, None, None, None, None, None, None, None]","[None, None, None, None, None, None, None, None, None, None, None, None, None, None, None, None, None, None, None, None, None, None, None, None, None, None, None, None, None, None, None, None, None, None, None, None, None, None, None, None, None, None, None, None, None, None]",-1.0,2000000.0,Force,,20.0,3.0,114.5,3.875,4.874,1.346,1521533.0,834878.0,1.146,0.026,4 params,46.0,6.0,4.0,2000000.0,,
DaBef841,,,,,,,unlegierter Baustahl,Steel,,,,,,,,,,,,0.2,0.55,1.6,0.035,0.035,0.0,0.0,0.0,0.0,,,,,,,,,,,,,,,,,,,,,30.0,,30.0,0.0,30.0,0.0,0.0,30.0,,,,,30.0,0.0,0.0,,,,,,A5-standard specimen,Cylindric,50.25,0,,,390.0,,546.0,,,,,,,,,,,,,,,,,,,,,,,,14,2.14,1.167,1.167,0,,,,,,,cylinder,0,0,,,,"[240.0, 240.0, 210.0, 210.0, 210.0, 170.0, 170.0, 170.0, 170.0, 150.0, 150.0]","[28300, 40100, 40300, 65650, 81100, 448200, 732300, 1608100, 2242300, 10081000, 10001000]","['failure', 'failure', 'failure', 'failure', 'failure', 'failure', 'failure', 'failure', 'failure', 'runout', 'runout']","[None, None, None, None, None, None, None, None, None, None, None]","[None, None, None, None, None, None, None, None, None, None, None]",-1.0,10001000.0,Force,,20.0,3.0,157.88,4.779,10.977,3.191,2122896.0,1551755.0,1.133,0.045,4 params,11.0,3.0,1.0,10000000.0,,
DaBef848,,,,,,,Verguetungsstahl,Steel,,,,,,,,,,,,0.45,0.23,0.79,0.02,0.02,0.0,0.0,0.0,0.0,,,,,,,,,,,,,,,,,,,,,30.0,,30.0,0.0,30.0,0.0,0.0,30.0,,,,,605.0,60.0,5.0,,,,,,A5-standard specimen,Cylindric,50.25,0,,,345.0,,599.0,,,,,,25.7,,,,,,,,,,,,,,,,,,8,1.0,0.25,0,0.25,,,,,,,cylinder,0,0,,,,"[371.0, 371.0, 371.0, 371.0, 371.0, 371.0, 371.0, 371.0, 371.0, 371.0, 371.0, 371.0, 371.0, 371.0, 371.0, 439.0, 439.0, 439.0, 439.0, 439.0, 439.0, 439.0, 439.0, 439.0, 439.0, 439.0, 439.0, 409.0, 409.0, 409.0, 409.0, 409.0, 409.0, 409.0, 409.0, 409.0, 409.0, 409.0, 409.0]","[597130, 866810, 3983900, 758000, 1527900, 408630, 914530, 576140, 303550, 1791600, 926830, 702340, 405580, 517340, 335400, 154450, 191000, 118260, 86711, 128990, 122860, 146110, 102080, 175280, 105760, 160530, 107900, 213090, 139980, 137500, 120480, 174570, 265510, 194590, 252410, 149620, 322430, 157570, 254790]","['failure', 'failure', 'failure', 'failure', 'failure', 'failure', 'failure', 'failure', 'failure', 'failure', 'failure', 'failure', 'failure', 'failure', 'failure', 'failure', 'failure', 'failure', 'failure', 'failure', 'failure', 'failure', 'failure', 'failure', 'failure', 'failure', 'failure', 'failure', 'failure', 'failure', 'failure', 'failure', 'failure', 'failure', 'failure', 'failure', 'failure', 'failure', 'failure']","[None, None, None, None, None, None, None, None, None, None, None, None, None, None, None, None, None, None, None, None, None, None, None, None, None, None, None, None, None, None, None, None, None, None, None, None, None, None, None]","[None, None, None, None, None, None, None, None, None, None, None, None, None, None, None, None, None, None, None, None, None, None, None, None, None, None, None, None, None, None, None, None, None, None, None, None, None, None, None]",-1.0,10000000.0,Force,,20.0,1.0,,,10.752779375508467,1.861,,,1.1240353167363581,0.026,4 params,39.0,3.0,0.0,10000000.0,371.0,747889
KOL2RNG.1,Uni Siegen/ RB,"Schwingfestigkeitsnachweis für
innendruckbelastete Common-Rail-Bauteile
aus 100Cr6 unter Berücksichtigung
