Repository: Tareqawwad/Masterthesis-Final

File: allData.csv (part 8 of 36)
,Institute,Sci_topic,Author,Year,Conf_level,Material,M_Type,MatGroupFKM,Batch,Manufacturer,Prod_Proc,Furn_capa,Deoxid_proc,Ingot_size,Red_ratio,HProc,Form,DorTh,Length,C,Si,Mn,P,S,Ni,Cr,Mo,Cu,Al,V,Nb,N_,Ti,Ca,O,dA,dB,dC,dD,DS,Exp_n,Exp_b,DefType,Proc_name,Microstruct,Tstart,Tend,Vcf,NTemp,Ntime,CTemp,Ctime,THTemp,THtime,THQCr,QmTemp,THTemp2,THtime2,THQCr2,QmTemp2,TTemp,Ttime,TCr,Gm,Gstd,Texture,GrainRatio,Poros,Geometry_type,CS_form,CS_surface,QS_LD,Re_U,Re_U_dev,Rp02,Rp02_dev,Rm,Rm_dev,R_true_fracture,Rtf_dev,AG,AG_dev,A5,A5_dev,Z,Z_dev,A_KerbSchlag,A_KS_dev,HV20,HV20_dev,HardProc,t_eff,t_eff_dev,HV20_core,HV20_core_dev,Rp02_base,Rm_base,AG_base,A5_base,Z_base,Deff,Kt,G0,G0_r,G0_d,A90_Mises,V90_Mises,Kp,Rz,Finish,Finish_speci,SpecF,LD,Prstrain,RS_depth,RS_I,RSII,Sa,N,outcome,fail_loc,defect_type,R_ratio,Nu,Control,Machine,f_test,L_Type,Sd,Sd_unc,k,k_unc,NE,NE_unc,1Ts,1Ts_unc,method,n_spec,n_lvls_frac,n_lvls_inf,Nu_cur,Sa_min,Nm_Sa_min
hochzyklischer Betriebsbeanspruchungen",Mike Köder,2014,,100Cr6,Beari-st,Steel,803Q,Ovako,,,,,,hot rolled,rod,33,,0.95,0.28,0.27,0.002,0.001,0.08,1.45,,0.048,,,,,,,,,,,,,440000,2342000,Nitrides,Hardened+Annealed,Bainitic,,,,,,,,850,35,450,220,,,,,260,280,5,,,0,,,A5-standard specimen,Cylindric,,0,,,2056,6,2342,5,,,3.2,0.2,6.2,0.4,,,,,644.5,4.8,,,,,,,,,,,6,1.3,0.5,0.5,0,,5.073,,0.4,Polieren,normal ,Cylindric,0,0,"['0.0', '10.0', '20.0', '50.0']","['-600.0', '-300.0', '-220.0', '-190.0']","['-600.0', '-300.0', '-180.0', '-150.0']","[800.159, 800.159, 800.97, 800.97, 800.159, 749.137, 749.137, 749.137, 749.137, 749.137, 699.948, 699.948, 699.239, 699.948, 699.239, 650.024, 649.365, 650.024, 649.365, 649.365, 600.0, 600.0, 600.0, 600.0, 600.0, 600.0, 600.0, 549.91, 549.353, 549.353, 549.91, 549.91, 499.425, 499.425, 499.425, 499.425, 498.919, 498.919, 498.919]","[10788, 23293, 27406, 29889, 34788, 15597, 19584, 48159, 226951, 1024136, 20675, 26529, 1024136, 2746596, 10308196, 71924, 1920558, 3843667, 10087104, 32526779, 4522382, 9249147, 42652403, 47536202, 86291868, 98280429, 140551108, 9249147, 69471697, 655215527, 1055699922, 1033057021, 29185025, 429307387, 533249332, 620645615, 1033057021, 1055699922, 1078839118]","['failure', 'failure', 'failure', 'failure', 'failure', 'failure', 'failure', 'failure', 'failure', 'failure', 'failure', 'failure', 'failure', 'failure', 'failure', 'failure', 'failure', 'failure', 'failure', 'failure', 'failure', 'failure', 'failure', 'failure', 'failure', 'failure', 'failure', 'failure', 'failure', 'failure', 'runout', 'runout', 'failure', 'failure', 'failure', 'failure', 'runout', 'runout', 'runout']","['surface', 'surface', 'surface', 'surface', 'surface', 'surface', 'surface', 'surface', 'surface', 'interior', 'surface', 'surface', 'interior', 'interior', 'interior', 'surface', 'interior', 'interior', 'interior', 'interior', 'interior', 'interior', 'interior', 'interior', 'interior', 'interior', 'interior', 'interior', 'interior', 'interior', '', '', 'interior', 'interior', 'interior', 'interior', None, None, None]","[None, None, None, None, None, None, None, None, None, None, None, None, None, None, None, None, None, None, None, None, None, None, None, None, None, None, None, None, None, None, None, None, None, None, None, None, None, None, None]",0.1,1000000000.0,Displacement,US-resonanz,20000,3,627.22,10.174,16.488,2.17,1462166.0,613956.0,1.267,0.034,4 params,39.0,9.0,7.0,10000000.0,,
KOL2RNG.10,PS-GI/EMP1,CR_ML-Project,Ruthard Bonn,2020,RB-internal part,X90,Cr-st,Steel,,Haering (Germany),Continious belt furnace,,,,,hot rolled,rod,,,0.92,0.2,0.6,0.03,0.01,,18.5,1,,,0.08,,,,,,,,,,,,,,Hardened+Annealed,Ferritic,,,,,,,,1082,,400,-70,,,,,185,135,,,,,,,,,,,,,,,,,,,,,,,,,,,687.1,,,,,,,,,,,,5,,0.73,0,0,,72,,5,,,,0,,,,,"[436.32, 463.59, 436.32, 409.05, 381.78, 409.05, 381.78, 409.05, 436.32, 409.05, 381.78]","[10887000, 5718000, 9439000, 8398000, 10927000, 11419000, 10075000, 11743000, 7863000, 10348000, 9646000]","['runout', 'failure', 'failure', 'failure', 'runout', 'runout', 'runout', 'runout', 'failure', 'runout', 'failure']","[None, None, None, None, None, None, None, None, None, None, None]","[None, None, None, None, None, None, None, None, None, None, None]",0,10000000.0,Stress,,,3,416.72,1681704.567,1.724,1.698,8338438.0,7200636.0,1.229,4551102321618813.0,4 params,11.0,4.0,3.0,10000000.0,,
KOL2RNG.11,PS-GI/EMP1,CR_ML-Project,Ruthard Bonn,2020,RB-internal part,X90CrMoV18,Cr-st,Steel,,Klumpp (Germany),,,,,,hot rolled,rod,,,0.92,0.2,0.6,0.03,0.01,,18.5,1,,,0.08,,,,,,,,,,,,,,Hardened+Annealed,Ferritic,,,,,,,,1070,,400,-70,,,,,180,105,,,,,,,,,,,,,,,,,,,,,,,,,,,710,,,,,,,,,,,,1,,15.35,0,0,,0.037,,5,,,,0,,,,,"[960.0, 566.4, 566.4, 864.0, 864.0, 699.84, 699.84, 648.0, 648.0, 699.84, 699.84, 864.0, 864.0, 864.0, 864.0, 864.0, 864.0, 648.0, 648.0, 648.0, 648.0, 648.0, 760.32, 760.32, 760.32, 760.32, 760.32, 699.84, 600.0, 600.0, 600.0, 600.0, 600.0]","[13784, 8755290, 10000000, 21519, 23400, 104245, 6185250, 4409929, 10000000, 10000000, 10000000, 8800, 4800, 5320, 11282, 34311, 9262, 10000000, 37090, 10000000, 41524, 10000000, 16144, 21671, 14108, 12025, 37610, 10000000, 10000000, 10000000, 10000000, 10000000, 10000000]","['failure', 'failure', 'runout', 'failure', 'failure', 'failure', 'failure', 'failure', 'runout', 'runout', 'runout', 'failure', 'failure', 'failure', 'failure', 'failure', 'failure', 'runout', 'failure', 'runout', 'failure', 'runout', 'failure', 'failure', 'failure', 'failure', 'failure', 'runout', 'runout', 'runout', 'runout', 'runout', 'runout']","[None, None, None, None, None, None, None, None, None, None, None, None, None, None, None, None, None, None, None, None, None, None, None, None, None, None, None, None, None, None, None, None, None]","[None, None, None, None, None, None, None, None, None, None, None, None, None, None, None, None, None, None, None, None, None, None, None, None, None, None, None, None, None, None, None, None, None]",0.1,10000000.0,Stress,,,3,668.45,10.42,12.355,1.595,256943.0,90998.0,1.36,0.033,4 params,33.0,6.0,4.0,10000000.0,760.32,18610
KOL2RNG.12,NIMS,,,,Open Source,SUJ2,Beari-st,Steel,,,,,Al deoxidized,,,Continuous Casting,,,,0.99,0.22,0.25,0.014,0.003,,1.42,,,,,,,,,,0.01,0.00,0.00,,,,,Oxides,Hardened+Annealed,Bainitic,,,,,,,,840,30,200,30,,,,,180,90,5,9,,,,,A5-standard specimen,Cylindric,,0,,,1694,,2135,,,,,,,,,,6.7,,753.0,,,,,,,,,,,,3,1,0.044,0,0,,227,1.29,1.5,,,Cylindric,0,0,,,,"[960.0, 960.0, 920.0, 920.0, 880.0, 880.0, 840.0, 840.0, 800.0, 800.0, 760.0, 760.0, 720.0]","[95000, 1130000, 2270000, 5730000, 24600000, 66500000, 36700000, 55800000, 52100000, 100000000, 100000000, 100000000, 100000000]","['failure', 'failure', 'failure', 'failure', 'failure', 'failure', 'failure', 'failure', 'failure', 'runout', 'runout', 'runout', 'runout']","[None, None, None, None, None, None, None, None, None, None, None, None, None]","[None, None, None, None, None, None, None, None, None, None, None, None, None]",-1,100000000.0,Force,Electro-magnetic,130,3,898.78,27.811,46.943,15.245,9000000.0,11467390.0,1.045,0.071,4 params,13.0,2.0,5.0,10000000.0,920.0,3606536
KOL2RNG.13,RB,Nissan E-Maschine,Marc Wagner,2019,RB-internal part,C60,C-st_struct,CaseHard_Steel,,,,,,,,hot rolled,rod,,,0.6,0.4,0.75,,0.045,,0.4,0.1,,,,,,,,,,,,,,,,,Carburized+Annealed,,,,,,,,,,,,,,,,,,,,,,,,,A5-standard specimen,,,,,,,,,,,,,,,,,,,,695.6,,Inductive hardening,3.5,,220.8,,,,,,,10,1.65,1.54,1.44,0.1,,,3.17,,,,Cylindric,0,0,,,,"[636.084, 636.084, 636.084, 573.654, 477.018, 477.018, 477.018, 446.368, 382.293, 382.293, 382.293, 382.293]","[43246, 54617, 67529, 122337, 758900, 808787, 979002, 1290028, 2287953, 3145545, 3424224, 8711484]","['failure', 'failure', 'failure', 'failure', 'failure', 'failure', 'failure', 'failure', 'failure', 'failure', 'failure', 'failure']","[None, None, None, None, None, None, None, None, None, None, None, None]","[None, None, None, None, None, None, None, None, None, None, None, None]",-1,2000000.0,Stress,Servohydraulic,5,2,436.32,40.114,9.337,3.309,1800000.0,609077.0,1.042,0.047,4 params,12.0,4.0,1.0,2000000.0,446.368,1290028
KOL2RNG.14,RB,Nissan E-Maschine,Marc Wagner,2019,RB-internal part,42CrMoS4,CrMo-st,CaseHard_Steel,,,,,,,,hot rolled,rod,,,0.42,0.25,0.75,,0.035,,1.1,0.22,,,,,,,,,,,,,,,,,Carburized+Annealed,,,,,,,,,,,,,,,,,,,,,,,,,A5-standard specimen,,,,,,,,,,,,,,,,,,,,625.5,,Inductive hardening,2.5,,284.3,,,,,,,10,1.65,1.54,1.44,0.1,,,2.95,,,,Cylindric,0,0,,,,"[664.879, 664.879, 664.879, 664.879, 569.437, 573.654, 573.654, 573.654, 509.773, 509.773, 509.773, 509.773, 480.551]","[10214, 16292, 20576, 31455, 103235, 183093, 262636, 279901, 1135794, 1465206, 1528734, 2769468, 2192875]","['failure', 'failure', 'failure', 'failure', 'failure', 'failure', 'failure', 'failure', 'failure', 'failure', 'failure', 'failure', 'failure']","[None, None, None, None, None, None, None, None, None, None, None, None, None]","[None, None, None, None, None, None, None, None, None, None, None, None, None]",-1,2000000.0,Stress,Servohydraulic,5,2,502.34,30.414,16.192,6.872,1672622.0,1037042.0,1.06,0.034,4 params,13.0,4.0,2.0,2000000.0,509.773,1365139
KOL2RNG.15,RB,Nissan E-Maschine,Marc Wagner,2019,RB-internal part,C60,C-st_struct,Steel,,,,,,,,hot rolled,rod,,,0.6,0.4,0.75,,0.045,,0.4,0.1,,,,,,,,,,,,,,,,,Annealed,,,,,,,,,,,,,,,,,,,,,,,,,A5-standard specimen,,,,,,,,,,,,,,,,,,,,220.8,,,,,220.8,,,,,,,20,1.65,1.54,1.44,0.1,,,2.95,,,,Cylindric,0,0,,,,"[320.248, 320.248, 320.248, 320.248, 320.248, 256.654, 256.654, 256.654, 193.898, 193.898, 193.898, 193.898, 160.049, 160.049, 160.049, 160.049]","[14652, 30148, 34242, 39726, 46089, 130379, 151260, 127641, 361080, 563835, 588282, 712089, 1065736, 1210457, 1317697, 5461692]","['failure', 'failure', 'failure', 'failure', 'failure', 'failure', 'failure', 'failure', 'failure', 'failure', 'failure', 'failure', 'failure', 'failure', 'failure', 'failure']","[None, None, None, None, None, None, None, None, None, None, None, None, None, None, None, None]","[None, None, None, None, None, None, None, None, None, None, None, None, None, None, None, None]",-1,2000000.0,Stress,Servohydraulic,5,2,154.1,7.506,5.338,2.133,1691586.0,1044157.0,1.155,0.034,4 params,16.0,4.0,1.0,2000000.0,160.049,1193452
KOL2RNG.16,KIT (Karlsruhe),Very high cycle fatigue resistance of low alloy steel 42CrMo4 in medium and high-strength quenche and tempered condition,"Lang, Korn and Rohm",2016,Open Source,42CrMo4 (AISI 4140),CrMo-st,Steel,,,,,,,,,bar,15,,0.422,0.299,0.851,0.016,0.021,,1.062,0.162,,,,,,,,,,,,,,,,Oxides,Hardened+Annealed,tempered martensite,,,,,,,,850,20,200,20,,,,,90,180,,,,,,,A5-standard specimen,Cylindric,,0,,,1906,,2212,,,,,,5.3,,,,,,645.2,,,,,,,,,,,,4,1,0,0,0,62.8,62.8,,3.3,,0.0,Cylindric,0,0,['0.0'],"['""NULL""']",['340.0'],"[551.351, 525.676, 490.541, 521.622, 502.703, 521.622, 521.622, 558.108, 525.676, 502.703, 502.703, 491.892, 486.486, 400.0, 400.0, 450.0, 474.324, 477.027, 483.784, 490.541, 501.351, 479.73, 504.054, 514.865]","[442251, 176490, 145455, 1886212, 2180633, 16613932, 41631549, 78052794, 153586027, 120604866, 169179001, 139430234, 120604866, 918871101, 1490144371, 1228114461, 594672993, 539862877, 721552136, 964388379, 687496262, 1419812421, 1419812421, 1288950444]","['failure', 'failure', 'failure', 'failure', 'failure', 'failure', 'failure', 'failure', 'failure', 'failure', 'failure', 'failure', 'failure', 'failure', 'runout', 'runout', 'failure', 'failure', 'failure', 'failure', 'failure', 'runout', 'runout', 'runout']","[None, None, None, None, None, None, None, None, None, None, None, None, None, None, None, None, None, None, None, None, None, None, None, None]","[None, None, None, None, None, None, None, None, None, None, None, None, None, None, None, None, None, None, None, None, None, None, None, None]",-1,1000000000.0,Stress,Resonanz,1000,3,,,,,,,,,4 params,24.0,5.0,16.0,10000000.0,490.541,145455
KOL2RNG.17,KIT (Karlsruhe),Very high cycle fatigue resistance of low alloy steel 42CrMo4 in medium and high-strength quenche and tempered condition,"Lang, Korn and Rohm",2016,Open Source,42CrMo4 (AISI 4140),CrMo-st,Steel,,,,,,,,,bar,15,,0.422,0.299,0.851,0.016,0.021,,1.062,0.162,,,,,,,,,,,,,,,,Oxides,Hardened+Annealed,tempered martensite,,,,,,,,850,20,200,20,,,,,90,180,,,,,,,A5-standard specimen,Cylindric,,0,,,1906,,2212,,,,,,5.3,,,,,,645.2,,,,,,,,,,,,4,1,0,0,0,62.8,62.8,,3.3,,0.0,Cylindric,0,0,['0.0'],"['""NULL""']",['340.0'],"[808.108, 806.757, 791.892, 782.432, 759.459, 760.811, 736.486, 713.514, 690.541, 643.243, 643.243, 620.27, 620.27, 689.189, 643.243, 662.162, 620.27, 598.649]","[50210, 70432, 55307, 58047, 34104, 58047, 70432, 55307, 103693, 168160, 259835, 119878, 132049, 9300449, 3369450, 401490, 3058893, 23305266]","['failure', 'failure', 'failure', 'failure', 'failure', 'failure', 'failure', 'failure', 'failure', 'failure', 'failure', 'failure', 'failure', 'runout', 'runout', 'failure', 'runout', 'runout']","[None, None, None, None, None, None, None, None, None, None, None, None, None, None, None, None, None, None]","[None, None, None, None, None, None, None, None, None, None, None, None, None, None, None, None, None, None]",-1,1000000.0,Stress,Servohydraulic,50,3,625.62,40.032,5.19,2.178,179752.0,123193.0,1.245,0.115,4 params,18.0,12.0,4.0,1000000.0,620.27,125816
KOL2RNG.18,KIT (Karlsruhe),Very high cycle fatigue resistance of low alloy steel 42CrMo4 in medium and high-strength quenche and tempered condition,"Lang, Korn and Rohm",2016,Open Source,42CrMo4 (AISI 4140),CrMo-st,Steel,,,,,,,,,bar,15,,0.422,0.299,0.851,0.016,0.021,,1.062,0.162,,,,,,,,,,,,,,,,Oxides,Hardened+Annealed,tempered martensite,,,,,,,,850,20,200,20,,,,,570,180,,,,,,,A5-standard specimen,Cylindric,,0,,,967,,1054,,,,,,13,,,,,,322.1,10.0,,,,,,,,,,,4,1,0,0,0,62.8,62.8,,3.3,,0.0,Cylindric,0,0,['0.0'],"['""NULL""']",['340.0'],"[494.036, 494.036, 499.142, 499.142, 500.844, 473.611, 475.313, 473.611, 477.015, 468.505, 459.995, 448.08, 459.995, 449.782, 456.59, 463.399, 468.505, 408.932, 403.826, 351.062]","[197505, 242925, 331372, 407579, 501312, 117717, 367506, 407579, 683835, 932814, 2912202, 1411193, 501312, 178086, 106143, 1178141383, 1306607875, 957859233, 957859233, 957859233]","['failure', 'failure', 'failure', 'failure', 'failure', 'failure', 'failure', 'failure', 'failure', 'failure', 'failure', 'failure', 'failure', 'failure', 'failure', 'runout', 'runout', 'failure', 'failure', 'failure']","[None, None, None, None, None, None, None, None, None, None, None, None, None, None, None, None, None, None, None, None]","[None, None, None, None, None, None, None, None, None, None, None, None, None, None, None, None, None, None, None, None]",-1,1000000000.0,Stress,Resonanz,1000,3,429.35,15.172,9.575,7.68,1072096.0,1754030.0,1.25,0.109,4 params,20.0,11.0,5.0,10000000.0,448.08,1411193
KOL2RNG.19,KIT (Karlsruhe),Very high cycle fatigue resistance of low alloy steel 42CrMo4 in medium and high-strength quenche and tempered condition,"Lang, Korn and Rohm",2016,Open Source,42CrMo4 (AISI 4140),CrMo-st,Steel,,,,,,,,,bar,15,,0.422,0.299,0.851,0.016,0.021,,1.062,0.162,,,,,,,,,,,,,,,,Oxides,Hardened+Annealed,tempered martensite,,,,,,,,850,20,200,20,,,,,570,180,,,,,,,A5-standard specimen,Cylindric,,0,,,967,,1054,,,,,,13,,,,,,322.1,10.0,,,,,,,,,,,4,1,0,0,0,62.8,62.8,,3.3,,0.0,Cylindric,0,0,['0.0'],"['""NULL""']",['340.0'],"[608.075, 608.075, 599.564, 602.401, 600.983, 598.146, 500.277, 501.695, 500.277, 500.277, 480.419, 480.419, 480.419, 480.419, 459.144, 460.562, 461.98, 461.98, 456.307, 459.144, 440.704, 460.562, 450.633, 442.123, 456.307]","[2190, 31732, 26705, 53240, 41102, 53240, 81945, 89326, 106143, 126126, 115704, 211613, 251452, 325706, 137486, 274102, 421886, 595691, 916861, 1187609, 9410888, 52815524, 96595623, 96595623, 352213263]","['failure', 'failure', 'failure', 'failure', 'failure', 'failure', 'failure', 'failure', 'failure', 'failure', 'failure', 'failure', 'failure', 'failure', 'failure', 'failure', 'failure', 'failure', 'failure', 'failure', 'failure', 'runout', 'runout', 'runout', 'runout']","[None, None, None, None, None, None, None, None, None, None, None, None, None, None, None, None, None, None, None, None, None, None, None, None, None]","[None, None, None, None, None, None, None, None, None, None, None, None, None, None, None, None, None, None, None, None, None, None, None, None, None]",-1,10000000.0,Stress,Servohydraulic,50,3,437.45,13.209,12.255,2.244,932068.0,483584.0,1.211,0.038,4 params,25.0,13.0,4.0,10000000.0,440.704,9410888
KOL2RNG.2,Uni Siegen/ RB,"Schwingfestigkeitsnachweis für
innendruckbelastete Common-Rail-Bauteile
aus 100Cr6 unter Berücksichtigung
hochzyklischer Betriebsbeanspruchungen",Mike Köder,2014,,100Cr6,Beari-st,Steel,803Q,Ovako,,,,,,hot rolled,rod,33,,0.95,0.28,0.27,0.002,0.001,0.08,1.45,,0.048,,,,,,,,,,,,,440000,2342000,Nitrides,Hardened+Annealed,Bainitic,,,,,,,,850,35,450,220,,,,,260,280,5,,,0,,,A5-standard specimen,Cylindric,50.24,0,,,2056,6,2342,5,,,3.2,0.2,6.2,0.4,,,,,635.0,,,,,,,,,,,,6,2,2.0,2,0,,0.443,,1.5,Schleifen,advanced,Cylindric,0,0,"['0.0', '8.0', '20.0', '50.0']","['-441.001592356687', '-359.877388535031', '-237.667197452229', '-192.168789808917']","['-519.702896461206', '-416.086545823348', '-292.602837796183', '-212.304541070487']","[500.0, 500.0, 500.0, 500.0, 500.0, 500.0, 500.0, 500.0, 500.0, 500.0, 450.0, 450.0, 450.0, 450.0, 450.0, 450.0, 450.0, 450.0, 450.0, 450.0, 450.0, 450.0, 450.0, 400.0, 400.0, 400.0, 400.0, 400.0, 400.0, 400.0, 400.0, 378.0, 378.0, 378.0, 378.0, 378.0, 378.0]","[4723, 6409, 7564, 9657, 10629, 14298, 15602, 19067, 22504, 7305, 14351, 14227, 16791, 21064, 16938, 16938, 39470, 22587680, 25744830, 22586879, 137393298, 173875611, 361760971, 19214, 27958, 50153608, 629203691, 1007732355, 1007732355, 1007732355, 1007732355, 1009985812, 1009985812, 1009985812, 1009985812, 1009985812, 1009985812]","['failure', 'failure', 'failure', 'failure', 'failure', 'failure', 'failure', 'failure', 'failure', 'failure', 'failure', 'failure', 'failure', 'failure', 'failure', 'failure', 'failure', 'failure', 'failure', 'failure', 'failure', 'failure', 'failure', 'failure', 'failure', 'failure', 'failure', 'runout', 'runout', 'runout', 'runout', 'runout', 'runout', 'runout', 'runout', 'runout', 'runout']","['surface', 'surface', 'surface', 'surface', 'surface', 'surface', 'surface', 'surface', 'surface', 'surface', 'surface', 'surface', 'surface', 'surface', 'surface', 'surface', 'surface', 'interior', 'interior', 'interior', 'interior', 'interior', 'interior', 'surface', 'surface', 'interior', 'interior', '', None, None, None, None, None, None, None, None, None]","[None, None, None, None, None, None, None, None, None, None, None, None, None, None, None, None, None, None, None, None, None, None, None, None, None, None, None, None, None, None, None, None, None, None, None, None, None]",0.1,1000000000.0,Displacement,US-resonanz,20000,3,436.79,6.374,4.557,2.143,19707.0,9287.0,1.255,0.132,4 params,37.0,3.0,3.0,10000000.0,,
KOL2RNG.20,ED/ESY3,FPS pole housing strength assessment (C-sample),"Thoene Holger, Keller Hanspeter, Schirmaier Fabian, Laemmer Harald",2018,RB-internal part,DX53D+Z275,C-st_struct,Steel,,,,,,,,,,,,0.11,0.4,0.5,0.07,0.03,,,,,,,,,0.2,,,,,,,,,,,Normalized,,,,,,,,,,,,,,,,,,,,,,,,,A5-standard specimen,,,,,,,,,,,,,,30,,,,,,116.6,,,,,,,,,,,,1,,1,,,,,,,,,"Plate 0,1<D<3 [mm]",0,0,,,,"[260.7, 220.2, 244.2, 228.8, 217.2, 199.6, 198.2, 195.6, 195.6, 195.6]","[1000000, 1105941, 2208123, 2314363, 2237970, 2393364, 4178220, 4206363, 4206363, 4206363]","['failure', 'failure', 'failure', 'failure', 'failure', 'failure', 'runout', 'runout', 'runout', 'runout']","[None, None, None, None, None, None, None, None, None, None]","[None, None, None, None, None, None, None, None, None, None]",0,4000000.0,Force,Servohydraulic,5,3,198.13,6.944,3.537,2.337,3000522.0,1129988.0,1.251,0.215,4 params,10.0,7.0,3.0,4000000.0,195.6,3986420
KOL2RNG.21,ED/ESY3,FPS pole housing strength assessment (C-sample),"Thoene Holger, Keller Hanspeter, Schirmaier Fabian, Laemmer Harald",2018,RB-internal part,DX53D+Z275,C-st_struct,Steel,,,,,,,,,,,,0.11,0.4,0.5,0.07,0.03,,,,,,,,,0.2,,,,,,,,,,,Normalized,,,,,,,,,,,,,,,,,,,,,,,,,A5-standard specimen,,,,,,,,,,,,,,,,,,,,158.3,,,,,,,,,,,,1,,6.52,,,,,,,,,"Plate 0,1<D<3 [mm]",0,0,,,,"[484.2, 413.9, 385.3, 349.4, 340.2, 322.9, 287.1, 255.3, 222.5, 208.5, 176.0, 195.2, 182.9, 173.6, 159.6, 158.5, 157.4, 156.4, 156.4]","[16995, 36533, 42632, 49087, 90421, 138950, 176935, 304765, 616719, 1000000, 1105941, 2208123, 2314363, 2237970, 2393364, 4178220, 4206363, 4206363, 3986420]","['failure', 'failure', 'failure', 'failure', 'failure', 'failure', 'failure', 'failure', 'failure', 'failure', 'failure', 'failure', 'failure', 'failure', 'failure', 'runout', 'runout', 'runout', 'failure']","[None, None, None, None, None, None, None, None, None, None, None, None, None, None, None, None, None, None, None]","[None, None, None, None, None, None, None, None, None, None, None, None, None, None, None, None, None, None, None]",0.625,1000000.0,Force,Servohydraulic,5,3,215.47,14.174,4.651,1.801,692847.0,485973.0,1.096,0.049,4 params,19.0,9.0,9.0,1000000.0,222.5,616719
KOL2RNG.22,"department of Civil and industrial Engineering, University of Pisa, Italy",Experimental determination and sensitivity analysis of the fatigue critical distance obtained with rounded V-notched specimens,"C. Santus, D. Taylor, M. Benedetti",2018,Open Source,42CrMo4 + QT,CrMo-st,Steel,,,,,,,,,bar,60,,,,,,,,,,,,,,,,,,,,,,,,,,quenched and tempered,tempered martensite ,,,,,,,,,,,,,,,,,,,,,,,,,Cylindric,,0,,,727,13.9,875,15,,,,,,,,,,,,,,,,,,,,,,,14,1,0,0,0,,,,,,0.0,Cylindric,,,,,,"[370.527, 360.603, 360.603, 360.603, 350.946, 350.946, 350.946, 351.21, 340.518, 340.775, 340.518, 340.261, 340.775, 330.65]","[102261, 89424, 219904, 314465, 112453, 189103, 223622, 418176, 267414, 565493, 967023, 3438807, 10000000, 10056044]","['failure', 'failure', 'failure', 'failure', 'failure', 'failure', 'failure', 'failure', 'failure', 'failure', 'failure', 'failure', 'runout', 'runout']","[None, None, None, None, None, None, None, None, None, None, None, None, None, None]","[None, None, None, None, None, None, None, None, None, None, None, None, None, None]",0.1,10000000.0,Stress,Resonanz,150,3,310.95,26.376,8.162,7.824,824675.0,1319301.0,1.292,0.305,4 params,14.0,7.0,2.0,10000000.0,340.261,3438807
KOL2RNG.23,"department of Civil and industrial Engineering, University of Pisa, Italy",Experimental determination and sensitivity analysis of the fatigue critical distance obtained with rounded V-notched specimens,"C. Santus, D. Taylor, M. Benedetti",2018,Open Source,42CrMo4QT,CrMo-st,Steel,,,,,,,,,bar,60,,,,,,,,,,,,,,,,,,,,,,,,,,quenched and tempered,tempered martensite ,,,,,,,,,,,,,,,,,,,,,,,,,Cylindric,,0,,,727,13.9,875,15,,,,,,,,,,,,,,,,,,,,,,,14,1,0,0,0,,,,,,0.0,Cylindric,,,,,,"[479.264, 450.42, 451.052, 450.396, 420.768, 450.403, 420.897, 419.545, 410.075, 399.66, 400.204, 390.747, 390.609, 381.365, 380.084, 370.139, 360.048, 399.305, 390.965, 385.695, 378.78, 369.751]","[72947, 158925, 219452, 187432, 341437, 178253, 134375, 249069, 479123, 639405, 1004615, 527586, 1558506, 918010, 2654610, 394530, 1834506, 9693625, 9637408, 9645820, 9657047, 9741666]","['failure', 'failure', 'failure', 'failure', 'failure', 'failure', 'failure', 'failure', 'failure', 'failure', 'failure', 'failure', 'failure', 'failure', 'failure', 'failure', 'failure', 'failure', 'failure', 'failure', 'failure', 'failure']","[None, None, None, None, None, None, None, None, None, None, None, None, None, None, None, None, None, None, None, None, None, None]","[None, None, None, None, None, None, None, None, None, None, None, None, None, None, None, None, None, None, None, None, None, None]",-1,10000000.0,Stress,Resonanz,150,3,,,15.295291436020564,6.104,,,1.1933074763162324,0.039,4 params,22.0,22.0,0.0,10000000.0,360.048,1834506
KOL2RNG.24,"department of Civil and industrial Engineering, University of Pisa, Italy",Experimental determination and sensitivity analysis of the fatigue critical distance obtained with rounded V-notched specimens,"C. Santus, D. Taylor, M. Benedetti",2018,Open Source,42CrMo4QT,CrMo-st,Steel,,,,,,,,,bar,60,,,,,,,,,,,,,,,,,,,,,,,,,,quenched and tempered,tempered martensite ,,,,,,,,,,,,,,,,,,,,,,,,,Cylindric,153.93804002589985,0,,,727,13.9,875,15,,,,,,,,,,,,,,,,,,,,,,,14,3.5,10.57,10.57,0,,,,,,0.0,Cylindric,,,,,,"[109.59, 109.59, 99.668, 99.668, 99.668, 85.192, 89.986, 89.986, 90.315, 80.359, 80.066, 84.881, 84.881, 84.881, 80.066, 75.249]","[316228, 359605, 552991, 565493, 723142, 1156397, 1430012, 1599129, 2391337, 2299590, 2957153, 2940672, 3040953, 3270116, 10000000, 9944268]","['failure', 'failure', 'failure', 'failure', 'failure', 'failure', 'failure', 'failure', 'failure', 'failure', 'failure', 'failure', 'failure', 'failure', 'runout', 'failure']","[None, None, None, None, None, None, None, None, None, None, None, None, None, None, None, None]","[None, None, None, None, None, None, None, None, None, None, None, None, None, None, None, None]",0.1,10000000.0,Stress,Resonanz,150,3,76.43,1.68,7.867,1.623,5497468.0,2287506.0,1.115,0.042,4 params,16.0,9.0,1.0,10000000.0,75.249,9944268
KOL2RNG.25,"department of Civil and industrial Engineering, University of Pisa, Italy",Experimental determination and sensitivity analysis of the fatigue critical distance obtained with rounded V-notched specimens,"C. Santus, D. Taylor, M. Benedetti",2018,Open Source,42CrMo4QT,CrMo-st,Steel,,,,,,,,,bar,60,,,,,,,,,,,,,,,,,,,,,,,,,,quenched and tempered,tempered martensite ,,,,,,,,,,,,,,,,,,,,,,,,,Cylindric,153.93804002589985,0,,,727,13.9,875,15,,,,,,,,,,,,,,,,,,,,,,,14,3.5,10.57,10.57,0,,,,,,0.0,Cylindric,,,,,,"[125.0, 124.417, 125.0, 110.177, 109.663, 99.875, 95.313, 95.313, 95.313, 90.113, 90.113, 90.113, 90.535, 84.8, 90.113, 85.596, 79.8]","[404551, 498084, 631131, 717524, 997987, 1407319, 1386850, 1732219, 2409378, 2241781, 3326081, 3757442, 5615137, 3572014, 10111110, 10107716, 10103089]","['failure', 'failure', 'failure', 'failure', 'failure', 'failure', 'failure', 'failure', 'failure', 'failure', 'failure', 'failure', 'failure', 'failure', 'runout', 'runout', 'runout']","[None, None, None, None, None, None, None, None, None, None, None, None, None, None, None, None, None]","[None, None, None, None, None, None, None, None, None, None, None, None, None, None, None, None, None]",-1,10000000.0,Stress,Resonanz,150,3,86.04,2.775,5.656,1.626,3799553.0,4276139.0,1.134,0.045,4 params,17.0,9.0,3.0,10000000.0,84.8,3572014
KOL2RNG.26,"department of Civil and industrial Engineering, University of Pisa, Italy",Experimental determination and sensitivity analysis of the fatigue critical distance obtained with rounded V-notched specimens,"C. Santus, D. Taylor, M. Benedetti",2018,Open Source,42CrMo4QT,CrMo-st,Steel,,,,,,,,,bar,60,,,,,,,,,,,,,,,,,,,,,,,,,,quenched and tempered,tempered martensite ,,,,,,,,,,,,,,,,,,,,,,,,,Cylindric,153.93804002589985,0,,,727,13.9,875,15,,,,,,,,,,,,,,,,,,,,,,,14,2,2.224,2.224,0,,,,,,0.0,Cylindric,,,,,,"[146.751, 138.932, 132.012, 125.894, 124.978, 117.46, 125.435, 117.889, 111.202]","[483577, 961634, 1045725, 1307690, 1988583, 3802744, 6394775, 10000000, 10000000]","['failure', 'failure', 'failure', 'failure', 'failure', 'failure', 'failure', 'runout', 'runout']","[None, None, None, None, None, None, None, None, None]","[None, None, None, None, None, None, None, None, None]",0.1,10000000.0,Stress,Resonanz,150,3,117.1,4.525,10.13,3.687,4663554.0,6378701.0,1.117,0.074,4 params,9.0,7.0,2.0,10000000.0,117.46,3802744
KOL2RNG.27,"department of Civil and industrial Engineering, University of Pisa, Italy",Experimental determination and sensitivity analysis of the fatigue critical distance obtained with rounded V-notched specimens,"C. Santus, D. Taylor, M. Benedetti",2018,Open Source,42CrMo4QT,CrMo-st,Steel,,,,,,,,,bar,60,,,,,,,,,,,,,,,,,,,,,,,,,,quenched and tempered,tempered martensite ,,,,,,,,,,,,,,,,,,,,,,,,,Cylindric,153.93804002589985,0,,,727,13.9,875,15,,,,,,,,,,,,,,,,,,,,,,,14,3.5,2.224,2.224,0,,,,,,0.0,Cylindric,,,,,,"[176.666, 160.896, 168.597, 169.387, 168.597, 160.896, 156.446, 147.911]","[842774, 1007691, 1333384, 1815202, 10152552, 10222520, 9931556, 10143878]","['failure', 'failure', 'failure', 'failure', 'runout', 'runout', 'failure', 'runout']","[None, None, None, None, None, None, None, None]","[None, None, None, None, None, None, None, None]",-1,10000000.0,Stress,Resonanz,150,3,159.91,7.434,11.723,13.622,2882806.0,5019053.0,1.161,0.154,4 params,8.0,5.0,3.0,10000000.0,156.446,9931556
KOL2RNG.28,Institut für Werkstofftechnik (IWT) Bremen,Dissertation: Berechnung der Wechselfestigkeit von gekerbten und mehrachsig beanspruchten Proben des Stahls 100Cr6 im bainitischen Zustand,Thomas Linkewitz,1998,Open Source,100Cr6,Cr-st,Steel,,,,,,,,vakuumumgeschmolzen,,,,1,0.31,0.32,0.011,0.008,0.13,1.42,,0.08,,,,,,,,,,,,,,,,bainitisieren,Bainitic,,,,,,,,855,20,200,30,,,,,220,360,5,,,,,,,Cylindric,28.3,0,,,2100,20,2600,30,,,,,2.8,1.1,2.1,0.7,,,706.1,9.4,,,,,,,,,,,,1,0,0,0,,,,1,Schleifen,,Cylindric,0,,"['0.0', '0.0', '0.0', '0.0', '3.0', '50.0', '100.0', '175.0']","['""NULL""', '""NULL""', '""NULL""', '""NULL""', '""NULL""', '""NULL""', '""NULL""', '""NULL""']","['-425.0', '-475.0', '-275.0', '-125.0', '-137.0', '-200.0', '-100.0', '-137.0']","[674.746, 678.903, 675.902, 675.917, 672.454, 620.92, 621.146, 619.261, 620.256, 586.714, 586.877, 514.267, 545.286, 545.344, 533.433, 588.663, 546.548, 582.635, 586.149, 586.25, 532.168, 532.259, 529.362, 547.941, 532.783, 539.068, 514.993, 529.974, 530.235, 530.451]","[6239, 8363, 20145, 20443, 30365, 36239, 46488, 290241, 870942, 50058, 60561, 38518, 102725, 110533, 187365, 485010, 499905, 1054524, 1294517, 1455500, 1842290, 2071393, 2469738, 2858197, 4064093, 4988654, 5065228, 5448243, 7631448, 10081037]","['failure', 'failure', 'failure', 'failure', 'failure', 'failure', 'failure', 'failure', 'failure', 'failure', 'failure', 'failure', 'failure', 'failure', 'failure', 'failure', 'failure', 'failure', 'failure', 'failure', 'failure', 'failure', 'failure', 'failure', 'failure', 'failure', 'runout', 'runout', 'runout', 'runout']","[None, None, None, None, None, None, None, None, None, None, None, None, None, None, None, None, None, None, None, None, None, None, None, None, None, None, None, None, None, None]","[None, None, None, None, None, None, None, None, None, None, None, None, None, None, None, None, None, None, None, None, None, None, None, None, None, None, None, None, None, None]",0.1,5000000.0,Stress,Resonanz,33,3,499.96,13.609,16.174,3.708,2894459.0,1015738.0,1.257,0.035,4 params,30.0,26.0,4.0,5000000.0,514.267,38518
KOL2RNG.29,Institut für Werkstofftechnik (IWT) Bremen,Dissertation: Berechnung der Wechselfestigkeit von gekerbten und mehrachsig beanspruchten Proben des Stahls 100Cr6 im bainitischen Zustand,Thomas Linkewitz,1998,Open Source,100Cr6,Cr-st,Steel,,,,,,,,vakuumumgeschmolzen,,,,1,0.31,0.32,0.011,0.008,0.13,1.42,,0.08,,,,,,,,,,,,,,,,bainitisieren,Bainitic,,,,,,,,855,20,200,30,,,,,220,360,5,,,,,,,Cylindric,28.3,0,,,2100,20,2600,30,,,,,2.8,1.1,2.1,0.7,,,706.1,9.4,,,,,,,,,,,6,1,0,0,0,,,,1,Schleifen,,Cylindric,0,,"['0.0', '0.0', '0.0', '0.0', '3.0', '50.0', '100.0', '175.0']","['""NULL""', '""NULL""', '""NULL""', '""NULL""', '""NULL""', '""NULL""', '""NULL""', '""NULL""']","['-425.0', '-475.0', '-275.0', '-125.0', '-137.0', '-200.0', '-100.0', '-137.0']","[1197.559, 1198.246, 1192.801, 1193.652, 1194.194, 1213.065, 1000.063, 998.741, 1005.003, 1005.655, 1006.177, 1007.156, 832.25, 827.815, 828.567, 829.158, 829.965, 785.683, 781.952, 826.614, 831.959, 832.175, 798.202, 798.357, 828.653, 780.615, 795.134, 795.649, 782.287, 797.509, 797.612, 746.74, 780.747, 835.126, 800.825, 772.548, 745.269, 837.914, 803.655, 779.735, 770.147, 807.961, 847.63]","[12345, 15448, 19628, 23136, 25688, 60198, 44332, 130098, 138080, 160345, 180715, 226141, 285258, 331337, 408472, 481480, 602508, 489832, 650894, 943716, 1047560, 1112112, 1182708, 1236957, 1665520, 1746275, 1937462, 2249865, 2859957, 3853723, 3970682, 3981616, 7227576, 10014510, 10032049, 10047108, 10062189, 5424198, 5682933, 5359768, 4902405, 4892610, 4882835]","['failure', 'failure', 'failure', 'failure', 'failure', 'failure', 'failure', 'failure', 'failure', 'failure', 'failure', 'failure', 'failure', 'failure', 'failure', 'failure', 'failure', 'failure', 'failure', 'failure', 'failure', 'failure', 'failure', 'failure', 'failure', 'failure', 'failure', 'failure', 'failure', 'failure', 'failure', 'failure', 'runout', 'runout', 'runout', 'runout', 'runout', 'runout', 'runout', 'runout', 'failure', 'failure', 'failure']","[None, None, None, None, None, None, None, None, None, None, None, None, None, None, None, None, None, None, None, None, None, None, None, None, None, None, None, None, None, None, None, None, None, None, None, None, None, None, None, None, None, None, None]","[None, None, None, None, None, None, None, None, None, None, None, None, None, None, None, None, None, None, None, None, None, None, None, None, None, None, None, None, None, None, None, None, None, None, None, None, None, None, None, None, None, None, None]",-1,5000000.0,Stress,Resonanz,83,3,763.37,21.638,10.359,2.67,2388089.0,969539.0,1.205,0.032,4 params,43.0,35.0,8.0,5000000.0,746.74,3981616
KOL2RNG.3,Uni Siegen/ RB,"Schwingfestigkeitsnachweis für
innendruckbelastete Common-Rail-Bauteile
aus 100Cr6 unter Berücksichtigung
hochzyklischer Betriebsbeanspruchungen",Mike Köder,2014,,100Cr6,Beari-st,Steel,803Q,Ovako,,,,,,hot rolled,rod,33,,0.95,0.28,0.27,0.002,0.001,0.08,1.45,,0.048,,,,,,,,,,,,,440000,2342000,Nitrides,Normalized+Hardened+Annealed,Martensitic,,,,830,10,,,880,60,400,-70,,,,,230,120,5,,,0,,,A5-standard specimen,Cylindric,50.24,0,,,2273,8,2531,77,,,0.8,0.3,0.8,0.3,,,,,720.3,,,,,,,,,,,,6,2,2.0,2,0,,0.443,,1.5,Schleifen,advanced,Cylindric,0,0,"['0.0424774537391243', '7.55800379831164', '19.9918465561642', '50.2394924978373']","['-350.001592356687', '6.12420382165603', '-68.6687898089172', '14.8312101910827']","['-445.885990991438', '-16.0857503654135', '-69.1602947171649', '1.15977766950715']","[600.0, 600.0, 600.0, 600.0, 600.0, 550.0, 550.0, 550.0, 550.0, 500.0, 500.0, 500.0, 500.0, 500.0, 450.0, 450.0, 450.0, 450.0, 450.0, 400.0, 400.0, 400.0, 400.0, 400.0, 350.0, 350.0, 350.0, 350.0, 350.0]","[5635, 13463, 16827, 18126, 102364, 11727, 12767, 14048, 199866, 15788, 101283, 302432, 1487679, 1879253, 1036771, 4836173, 8052005, 12314192, 26455089, 3196043, 44046504, 110969327, 128759297, 273696581, 396925031, 613511741, 1000000000, 1000000000, 1000000000]","['failure', 'failure', 'failure', 'failure', 'failure', 'failure', 'failure', 'failure', 'failure', 'failure', 'failure', 'failure', 'failure', 'failure', 'failure', 'failure', 'failure', 'failure', 'failure', 'failure', 'failure', 'failure', 'failure', 'failure', 'failure', 'failure', 'runout', 'runout', 'runout']","['surface', 'surface', 'surface', 'surface', 'interior', 'surface', 'surface', 'surface', 'interior', 'surface', 'surface', 'interior', 'interior', 'interior', 'interior', 'interior', 'interior', 'interior', 'interior', 'interior', 'interior', 'interior', 'interior', 'interior', 'interior', 'interior', None, None, None]","[None, None, None, None, None, None, None, None, None, None, None, None, None, None, None, None, None, None, None, None, None, None, None, None, None, None, None, None, None]",0.1,1000000000.0,Displacement,US-resonanz,20000,3,432.79,8.373,16.549,3.202,2902943.0,1066872.0,1.236,0.033,4 params,29.0,5.0,3.0,10000000.0,,
KOL2RNG.30,Institut für Werkstofftechnik (IWT) Bremen,Dissertation: Berechnung der Wechselfestigkeit von gekerbten und mehrachsig beanspruchten Proben des Stahls 100Cr6 im bainitischen Zustand,Thomas Linkewitz,1998,Open Source,100Cr6,Cr-st,Steel,,,,,,,,vakuumumgeschmolzen,,,,1,0.31,0.32,0.011,0.008,0.13,1.42,,0.08,,,,,,,,,,,,,,,,bainitisieren,Bainitic,,,,,,,,855,20,200,30,,,,,220,360,5,,,,,,,Cylindric,28.3,0,,,2100,20,2600,30,,,,,2.8,1.1,2.1,0.7,,,706.1,9.4,,,,,,,,,,,6,2.1,2,2,0,,,,,Schleifen,,Cylindric,0,,,,,"[627.054, 631.722, 632.419, 634.226, 602.181, 599.477, 596.514, 547.56, 600.045, 599.368, 499.79, 500.276, 630.92, 552.898, 550.344, 547.376, 500.328, 595.27, 628.25]","[12874, 17883, 23057, 44512, 71979, 101540, 129010, 86467, 502835, 1543329, 992992, 1242598, 3351130, 3221831, 4411134, 5047657, 5066620, 5030022, 5018718]","['failure', 'failure', 'failure', 'failure', 'failure', 'failure', 'failure', 'failure', 'failure', 'failure', 'failure', 'failure', 'failure', 'failure', 'failure', 'runout', 'runout', 'runout', 'runout']","[None, None, None, None, None, None, None, None, None, None, None, None, None, None, None, None, None, None, None]","[None, None, None, None, None, None, None, None, None, None, None, None, None, None, None, None, None, None, None]",-1,5000000.0,Stress,Resonanz,33,3,500.03,37.257,10.058,23.886,1211738.0,906210.0,1.558,0.377,4 params,19.0,15.0,4.0,5000000.0,499.79,992992
KOL2RNG.31,Institut für Werkstofftechnik (IWT) Bremen,Dissertation: Berechnung der Wechselfestigkeit von gekerbten und mehrachsig beanspruchten Proben des Stahls 100Cr6 im bainitischen Zustand,Thomas Linkewitz,1998,Open Source,100Cr6,Cr-st,Steel,,,,,,,,vakuumumgeschmolzen,,,,1,0.31,0.32,0.011,0.008,0.13,1.42,,0.08,,,,,,,,,,,,,,,,bainitisieren,Bainitic,,,,,,,,855,20,200,30,,,,,220,360,5,,,,,,,Cylindric,28.3,0,,,2100,20,2600,30,,,,,2.8,1.1,2.1,0.7,,,706.1,9.4,,,,,,,,,,,6,4.2,10,10,0,,,,,Schleifen,,Cylindric,0,,,,,"[251.032, 251.064, 251.145, 251.182, 221.56, 211.684, 211.743, 220.529, 220.61, 220.638, 220.676, 220.728, 211.861, 202.434, 201.41, 180.694, 180.764, 179.85, 179.938, 180.389, 208.805, 198.339, 179.98, 158.721]","[5072, 5538, 6899, 7644, 8864, 9543, 11546, 18174, 23315, 25457, 28623, 33629, 16899, 19292, 29944, 30428, 39610, 61480, 86116, 478147, 5049233, 5052538, 5058787, 5066886]","['failure', 'failure', 'failure', 'failure', 'failure', 'failure', 'failure', 'failure', 'failure', 'failure', 'failure', 'failure', 'failure', 'failure', 'failure', 'failure', 'failure', 'failure', 'failure', 'failure', 'runout', 'runout', 'runout', 'runout']","[None, None, None, None, None, None, None, None, None, None, None, None, None, None, None, None, None, None, None, None, None, None, None, None]","[None, None, None, None, None, None, None, None, None, None, None, None, None, None, None, None, None, None, None, None, None, None, None, None]",0.1,5000000.0,Stress,Resonanz,33,3,178.42,5.897,6.672,1.717,68204.0,39442.0,1.295,0.066,4 params,24.0,20.0,4.0,5000000.0,179.85,61480
KOL2RNG.32,Institut für Werkstofftechnik (IWT) Bremen,Dissertation: Berechnung der Wechselfestigkeit von gekerbten und mehrachsig beanspruchten Proben des Stahls 100Cr6 im bainitischen Zustand,Thomas Linkewitz,1998,Open Source,100Cr6,Cr-st,Steel,,,,,,,,vakuumumgeschmolzen,,,,1,0.31,0.32,0.011,0.008,0.13,1.42,,0.08,,,,,,,,,,,,,,,,bainitisieren,Bainitic,,,,,,,,855,20,200,30,,,,,220,360,5,,,,,,,Cylindric,28.3,0,,,2100,20,2600,30,,,,,2.8,1.1,2.1,0.7,,,706.1,9.4,,,,,,,,,,,6,2.1,2,2,0,,,,,Schleifen,,Cylindric,0,,,,,"[500.94, 501.272, 500.918, 422.764, 422.791, 372.509, 370.87, 371.013, 350.44, 421.265, 348.54, 369.539, 347.133, 369.721, 349.189, 320.516]","[3750, 5906, 3642, 12315, 12868, 6864, 16779, 21843, 23178, 54091, 1402157, 3578632, 4396907, 5012652, 5016298, 5095890]","['failure', 'failure', 'failure', 'failure', 'failure', 'failure', 'failure', 'failure', 'failure', 'failure', 'failure', 'failure', 'failure', 'runout', 'runout', 'runout']","[None, None, None, None, None, None, None, None, None, None, None, None, None, None, None, None]","[None, None, None, None, None, None, None, None, None, None, None, None, None, None, None, None]",0.1,5000000.0,Stress,Resonanz,33,3,327.55,9.795,12.628,3.274,575734.0,242779.0,1.438,0.051,4 params,16.0,13.0,3.0,5000000.0,347.133,4396907
