Repository: Tareqawwad/Masterthesis-Final

File: allData.csv (part 9 of 36)
,Institute,Sci_topic,Author,Year,Conf_level,Material,M_Type,MatGroupFKM,Batch,Manufacturer,Prod_Proc,Furn_capa,Deoxid_proc,Ingot_size,Red_ratio,HProc,Form,DorTh,Length,C,Si,Mn,P,S,Ni,Cr,Mo,Cu,Al,V,Nb,N_,Ti,Ca,O,dA,dB,dC,dD,DS,Exp_n,Exp_b,DefType,Proc_name,Microstruct,Tstart,Tend,Vcf,NTemp,Ntime,CTemp,Ctime,THTemp,THtime,THQCr,QmTemp,THTemp2,THtime2,THQCr2,QmTemp2,TTemp,Ttime,TCr,Gm,Gstd,Texture,GrainRatio,Poros,Geometry_type,CS_form,CS_surface,QS_LD,Re_U,Re_U_dev,Rp02,Rp02_dev,Rm,Rm_dev,R_true_fracture,Rtf_dev,AG,AG_dev,A5,A5_dev,Z,Z_dev,A_KerbSchlag,A_KS_dev,HV20,HV20_dev,HardProc,t_eff,t_eff_dev,HV20_core,HV20_core_dev,Rp02_base,Rm_base,AG_base,A5_base,Z_base,Deff,Kt,G0,G0_r,G0_d,A90_Mises,V90_Mises,Kp,Rz,Finish,Finish_speci,SpecF,LD,Prstrain,RS_depth,RS_I,RSII,Sa,N,outcome,fail_loc,defect_type,R_ratio,Nu,Control,Machine,f_test,L_Type,Sd,Sd_unc,k,k_unc,NE,NE_unc,1Ts,1Ts_unc,method,n_spec,n_lvls_frac,n_lvls_inf,Nu_cur,Sa_min,Nm_Sa_min
KOL2RNG.33,Institut für Werkstofftechnik (IWT) Bremen,Dissertation: Berechnung der Wechselfestigkeit von gekerbten und mehrachsig beanspruchten Proben des Stahls 100Cr6 im bainitischen Zustand,Thomas Linkewitz,1998,Open Source,100Cr6,Cr-st,Steel,,,,,,,,vakuumumgeschmolzen,,,,1,0.31,0.32,0.011,0.008,0.13,1.42,,0.08,,,,,,,,,,,,,,,,bainitisieren,Bainitic,,,,,,,,855,20,200,30,,,,,220,360,5,,,,,,,Cylindric,28.3,0,,,2100,20,2600,30,,,,,2.8,1.1,2.1,0.7,,,706.1,9.4,,,,,,,,,,,6,4.2,10,10,0,,,,,Schleifen,,Cylindric,0,,,,,"[399.877, 400.188, 400.785, 401.097, 350.19, 350.281, 350.463, 349.07, 322.286, 319.316, 318.398, 318.645, 318.873, 301.117, 301.586, 299.92, 300.524, 279.752, 298.829, 319.726, 301.543]","[11639, 13926, 19641, 23500, 38134, 40484, 45627, 72542, 46477, 87122, 178595, 213687, 251879, 116030, 166106, 184476, 293226, 4963321, 5024241, 7390552, 10141484]","['failure', 'failure', 'failure', 'failure', 'failure', 'failure', 'failure', 'failure', 'failure', 'failure', 'failure', 'failure', 'failure', 'failure', 'failure', 'failure', 'failure', 'failure', 'runout', 'runout', 'runout']","[None, None, None, None, None, None, None, None, None, None, None, None, None, None, None, None, None, None, None, None, None]","[None, None, None, None, None, None, None, None, None, None, None, None, None, None, None, None, None, None, None, None, None]",-1,5000000.0,Stress,Resonanz,83,3,290.46,7.104,10.409,2.472,392206.0,173521.0,1.194,0.045,4 params,21.0,18.0,3.0,5000000.0,279.752,4963321
KOL2RNG.34,Institut für Werkstofftechnik (IWT) Bremen,Dissertation: Berechnung der Wechselfestigkeit von gekerbten und mehrachsig beanspruchten Proben des Stahls 100Cr6 im bainitischen Zustand,Thomas Linkewitz,1998,Open Source,100Cr6,Cr-st,Steel,,,,,,,,vakuumumgeschmolzen,,,,1,0.31,0.32,0.011,0.008,0.13,1.42,,0.08,,,,,,,,,,,,,,,,bainitisieren,Bainitic,,,,,,,,855,20,200,30,,,,,220,360,5,,,,,,,Cylindric,28.3,0,,,2100,20,2600,30,,,,,2.8,1.1,2.1,0.7,,,706.1,9.4,,,,,,,,,,,6,2.1,2,2,0,,,,,Schleifen,,Cylindric,0,,,,,"[852.779, 853.831, 854.551, 699.139, 703.706, 696.813, 560.929, 561.766, 559.788, 529.783, 560.951, 555.665, 529.66]","[4955, 6583, 7995, 16038, 18071, 29610, 22490, 31719, 55994, 42880, 90343, 10186202, 10206593]","['failure', 'failure', 'failure', 'failure', 'failure', 'failure', 'failure', 'failure', 'failure', 'failure', 'failure', 'runout', 'runout']","[None, None, None, None, None, None, None, None, None, None, None, None, None]","[None, None, None, None, None, None, None, None, None, None, None, None, None]",-1,5000000.0,Stress,Resonanz,83,3,522.5,15.679,4.32,0.986,59323.0,27781.0,1.256,0.06,4 params,13.0,11.0,2.0,5000000.0,529.783,42880
KOL2RNG.35,Institut für Werkstofftechnik (IWT) Bremen,Dissertation: Berechnung der Wechselfestigkeit von gekerbten und mehrachsig beanspruchten Proben des Stahls 100Cr6 im bainitischen Zustand,Thomas Linkewitz,1998,Open Source,100Cr6,Cr-st,Steel,,,,,,,,vakuumumgeschmolzen,,,,1,0.31,0.32,0.011,0.008,0.13,1.42,,0.08,,,,,,,,,,,,,,,,bainitisieren,Bainitic,,,,,,,,855,20,200,30,,,,,220,360,5,,,,,,,Cylindric,28.3,0,,,2100,20,2600,30,,,,,2.8,1.1,2.1,0.7,,,706.1,9.4,,,,,,,,,,,6,1,0.33,0,0.33,,,,,Schleifen,,Cylindric,0,,"['0.0', '0.0', '0.0', '25.0', '75.0', '140.0', '200.0']","['""NULL""', '""NULL""', '""NULL""', '""NULL""', '""NULL""', '""NULL""', '""NULL""']","['-350.0', '-275.0', '-200.0', '-225.0', '-75.0', '-100.0', '-150.0']","[1294.753, 1294.859, 1287.759, 1295.273, 1295.415, 1095.124, 1095.384, 1095.614, 1089.397, 1089.497, 1095.374, 969.809, 964.305, 964.464, 964.217, 964.534, 964.561, 964.728, 964.746, 953.706, 976.297, 937.939, 971.28, 971.262, 932.779, 966.077, 966.183, 938.556, 972.15, 939.079, 972.479, 972.443, 939.345, 934.109, 934.185, 956.148, 934.373, 945.353, 950.94, 934.715, 951.339, 946.01]","[12826, 14614, 23587, 24280, 28896, 42824, 62440, 87165, 103743, 119936, 61541, 67222, 80007, 103875, 69205, 116656, 121844, 160505, 165229, 191043, 266628, 609738, 746746, 725395, 955968, 1476592, 1757319, 1732540, 3093798, 4196939, 5291286, 4993035, 6579713, 9185743, 10466628, 11089145, 14400865, 16406971, 18966786, 25725002, 36962014, 49404374]","['failure', 'failure', 'failure', 'failure', 'failure', 'failure', 'failure', 'failure', 'failure', 'failure', 'failure', 'failure', 'failure', 'failure', 'failure', 'failure', 'failure', 'failure', 'failure', 'failure', 'failure', 'failure', 'failure', 'failure', 'failure', 'failure', 'failure', 'failure', 'failure', 'failure', 'runout', 'failure', 'runout', 'runout', 'runout', 'runout', 'runout', 'runout', 'runout', 'runout', 'runout', 'runout']","[None, None, None, None, None, None, None, None, None, None, None, None, None, None, None, None, None, None, None, None, None, None, None, None, None, None, None, None, None, None, None, None, None, None, None, None, None, None, None, None, None, None]","[None, None, None, None, None, None, None, None, None, None, None, None, None, None, None, None, None, None, None, None, None, None, None, None, None, None, None, None, None, None, None, None, None, None, None, None, None, None, None, None, None, None]",-1,5000000.0,Stress,Resonanz,100,1,918.64,20.632,11.533,2.2,736619.0,261268.0,1.277,0.036,4 params,42.0,31.0,11.0,5000000.0,932.779,955968
KOL2RNG.36,Institut für Werkstofftechnik (IWT) Bremen,Dissertation: Berechnung der Wechselfestigkeit von gekerbten und mehrachsig beanspruchten Proben des Stahls 100Cr6 im bainitischen Zustand,Thomas Linkewitz,1998,Open Source,100Cr6,Cr-st,Steel,,,,,,,,vakuumumgeschmolzen,,,,1,0.31,0.32,0.011,0.008,0.13,1.42,,0.08,,,,,,,,,,,,,,,,bainitisieren,Bainitic,,,,,,,,855,20,200,30,,,,,220,360,5,,,,,,,Cylindric,28.3,0,,,2100,20,2600,30,,,,,2.8,1.1,2.1,0.7,,,706.1,9.4,,,,,,,,,,,6,1.8,2.333,2,0.333,,,,,Schleifen,,Cylindric,0,,"['0.0', '0.0']","['""NULL""', '""NULL""']","['-490.0', '-175.0']","[897.941, 898.245, 898.302, 898.343, 893.303, 893.319, 814.42, 814.464, 814.531, 814.725, 814.807, 814.829, 729.801, 769.178, 721.95, 770.0, 770.274, 766.421, 771.359, 687.379, 768.11, 724.825, 680.023]","[5393, 9223, 10208, 10976, 14460, 14886, 25483, 27800, 31677, 46187, 54177, 56586, 56652, 98252, 197239, 536224, 944092, 3286769, 8812244, 28565807, 108360118, 108425900, 108498305]","['failure', 'failure', 'failure', 'failure', 'failure', 'failure', 'failure', 'failure', 'failure', 'failure', 'failure', 'failure', 'failure', 'failure', 'failure', 'failure', 'failure', 'failure', 'runout', 'runout', 'runout', 'runout', 'runout']","[None, None, None, None, None, None, None, None, None, None, None, None, None, None, None, None, None, None, None, None, None, None, None]","[None, None, None, None, None, None, None, None, None, None, None, None, None, None, None, None, None, None, None, None, None, None, None]",-1,5000000.0,Stress,Resonanz,100,1,733.85,18.845,18.008,3.163,379852.0,162156.0,1.164,0.038,4 params,23.0,18.0,5.0,5000000.0,721.95,197239
KOL2RNG.37,Institut für Werkstofftechnik (IWT) Bremen,Dissertation: Berechnung der Wechselfestigkeit von gekerbten und mehrachsig beanspruchten Proben des Stahls 100Cr6 im bainitischen Zustand,Thomas Linkewitz,1998,Open Source,100Cr6,Cr-st,Steel,,,,,,,,vakuumumgeschmolzen,,,,1,0.31,0.32,0.011,0.008,0.13,1.42,,0.08,,,,,,,,,,,,,,,,bainitisieren,Bainitic,,,,,,,,855,20,200,30,,,,,220,360,5,,,,,,,Cylindric,28.3,0,,,2100,20,2600,30,,,,,2.8,1.1,2.1,0.7,,,706.1,9.4,,,,,,,,,,,6,3,10.33,10,0.33,,,,,Schleifen,,Cylindric,0,,,,,"[567.84, 568.089, 568.12, 568.162, 564.943, 500.315, 500.465, 497.471, 500.41, 497.653, 420.585, 420.65, 438.097, 438.209, 438.237, 438.273, 401.698, 420.939, 421.446, 421.824, 436.91, 414.687, 395.884]","[5113, 10258, 11190, 12567, 15176, 25245, 40742, 29613, 34234, 52900, 49286, 63068, 66807, 100277, 110992, 126470, 101834, 187175, 1269810, 5260868, 8994326, 8999240, 9003610]","['failure', 'failure', 'failure', 'failure', 'failure', 'failure', 'failure', 'failure', 'failure', 'failure', 'failure', 'failure', 'failure', 'failure', 'failure', 'failure', 'failure', 'failure', 'failure', 'runout', 'runout', 'runout', 'runout']","[None, None, None, None, None, None, None, None, None, None, None, None, None, None, None, None, None, None, None, None, None, None, None]","[None, None, None, None, None, None, None, None, None, None, None, None, None, None, None, None, None, None, None, None, None, None, None]",-1,5000000.0,Stress,Resonanz,100,1,405.75,10.454,8.537,1.407,191239.0,78418.0,1.222,0.041,4 params,23.0,19.0,4.0,5000000.0,401.698,101834
KOL2RNG.38,Institut für Werkstofftechnik (IWT) Bremen,Dissertation: Berechnung der Wechselfestigkeit von gekerbten und mehrachsig beanspruchten Proben des Stahls 100Cr6 im bainitischen Zustand,Thomas Linkewitz,1998,Open Source,100Cr6,Cr-st,Steel,,,,,,,,vakuumumgeschmolzen,,,,0.98,0.27,0.34,0.006,0.02,,1.45,,0.22,,,,,,,,,,,,,,,,bainitisieren,Bainitic,,,,,,,,855,20,200,30,,,,,220,360,5,,,,,,,Cylindric,28.3,0,,,,,,,,,,,,,,,,,696.6,9.5,,,,,,,,,,,6,1,0.33,0,0.33,,,,1.2,Schleifen,,Cylindric,0,,,,,"[1277.135, 1277.017, 1276.856, 1276.562, 1048.344, 1048.32, 1046.515, 1046.25, 1047.295, 1046.066, 1045.717, 894.88, 894.54, 894.52, 894.345, 895.31, 893.985, 895.042, 877.019, 884.418, 884.326, 884.051, 885.209, 883.838, 883.695, 883.583, 873.567, 873.426, 874.319, 872.974, 874.077, 865.181, 863.632, 863.523, 863.274]","[17254, 19383, 22745, 30423, 38044, 39167, 61472, 84648, 134817, 594197, 905903, 886412, 1432350, 1474621, 1888186, 2716197, 3141155, 3964293, 102919, 2524273, 2877242, 4260852, 4582491, 5782600, 7088281, 8317869, 2673938, 3277700, 5070648, 6306223, 7188476, 2959158, 5067763, 5946856, 8554141]","['failure', 'failure', 'failure', 'failure', 'failure', 'failure', 'failure', 'failure', 'failure', 'failure', 'failure', 'failure', 'failure', 'failure', 'failure', 'failure', 'failure', 'failure', 'failure', 'failure', 'failure', 'failure', 'failure', 'runout', 'runout', 'runout', 'failure', 'failure', 'runout', 'runout', 'runout', 'failure', 'runout', 'runout', 'runout']","[None, None, None, None, None, None, None, None, None, None, None, None, None, None, None, None, None, None, None, None, None, None, None, None, None, None, None, None, None, None, None, None, None, None, None]","[None, None, None, None, None, None, None, None, None, None, None, None, None, None, None, None, None, None, None, None, None, None, None, None, None, None, None, None, None, None, None, None, None, None, None]",-1,5000000.0,Stress,Resonanz,100,1,860.34,17.113,13.273,3.369,2727832.0,895497.0,1.202,0.047,4 params,35.0,26.0,9.0,5000000.0,865.181,2959158
KOL2RNG.39,Institut für Werkstofftechnik (IWT) Bremen,Dissertation: Berechnung der Wechselfestigkeit von gekerbten und mehrachsig beanspruchten Proben des Stahls 100Cr6 im bainitischen Zustand,Thomas Linkewitz,1998,Open Source,100Cr6,Cr-st,Steel,,,,,,,,vakuumumgeschmolzen,,,,1,0.31,0.32,0.011,0.008,0.13,1.42,,0.08,,,,,,,,,,,,,,,,bainitisieren,Bainitic,,,,,,,,855,20,200,30,,,,,220,120,5,,,,,,,Cylindric,28.3,0,,,2100,20,2600,30,,,,,2.8,1.1,2.1,0.7,,,706.1,9.4,,,,,,,,,,,6,1,0.33,0,0.33,,,,2.1,Schleifen,,Cylindric,0,,,,,"[1250.525, 1250.496, 1250.485, 1250.35, 1250.314, 1250.246, 1102.594, 1102.544, 1102.471, 1102.399, 1103.356, 1103.306, 1071.399, 1081.56, 1081.439, 1071.215, 1072.418, 1055.134, 1056.479, 1057.871, 1057.838, 1072.189, 1072.167, 1037.702, 1037.649, 1037.634, 1011.004, 1036.138, 1071.959, 1012.227, 1070.646, 1056.129]","[26755, 30034, 31365, 54317, 62762, 82593, 121466, 153064, 213415, 297560, 3678227, 4635069, 142249, 257346, 452154, 338545, 1156395, 585970, 930534, 1189726, 1394711, 3418332, 3782221, 2379054, 3085846, 3317071, 4489020, 4899915, 10104671, 9939363, 4977048, 4974627]","['failure', 'failure', 'failure', 'failure', 'failure', 'failure', 'failure', 'failure', 'failure', 'failure', 'failure', 'failure', 'failure', 'failure', 'failure', 'failure', 'failure', 'failure', 'failure', 'failure', 'failure', 'failure', 'failure', 'failure', 'failure', 'failure', 'failure', 'failure', 'runout', 'runout', 'failure', 'failure']","[None, None, None, None, None, None, None, None, None, None, None, None, None, None, None, None, None, None, None, None, None, None, None, None, None, None, None, None, None, None, None, None]","[None, None, None, None, None, None, None, None, None, None, None, None, None, None, None, None, None, None, None, None, None, None, None, None, None, None, None, None, None, None, None, None]",-1,5000000.0,Stress,Resonanz,100,1,998.19,30.885,20.896,6.096,4500000.0,1843107.0,1.129,0.039,4 params,32.0,30.0,2.0,5000000.0,1011.004,4489020
KOL2RNG.4,Uni Siegen/ RB,"Schwingfestigkeitsnachweis für
innendruckbelastete Common-Rail-Bauteile
aus 100Cr6 unter Berücksichtigung
hochzyklischer Betriebsbeanspruchungen",Mike Köder,2014,,100Cr6,Beari-st,Steel,VIM-VAR,Aubert & Duval,,,,,,hot rolled,rod,30,,1.01,0.28,0.34,0.005,0.002,0.04,1.48,,,,,,,,,,,,,,,930000,340000,Nitrides,Hardened+Annealed,Bainitic,,,,,,,,850,35,450,220,,,,,260,280,5,,,0,,,A5-standard specimen,Cylindric,50.24,0,,,2061,13,2339,12,,,2.7,0.1,5.5,0.4,,,,,644.5,,,,,,,,,,,,6,2,2.0,2,0,,0.443,,1.5,Schleifen,advanced,Cylindric,0,0,"['0.0', '8.0', '20.0', '50.0']","['-350.0', '-290.0', '-250.0', '-230.0']","['-490.0', '-320.0', '-260.0', '-250.0']","[499.695, 499.695, 499.695, 499.695, 449.259, 449.259, 449.539, 449.539, 449.259, 399.664, 399.415, 399.415, 399.415, 399.415]","[3785, 4343, 4880, 5256, 5915, 6716, 9426, 15506, 1130936, 7721, 1132970, 1157226, 1182000, 1233153]","['failure', 'failure', 'failure', 'failure', 'failure', 'failure', 'failure', 'failure', 'runout', 'failure', 'runout', 'runout', 'runout', 'runout']","['surface', 'surface', 'surface', 'surface', 'surface', 'surface', 'surface', 'surface', None, 'surface', None, None, None, None]","[None, None, None, None, None, None, None, None, None, None, None, None, None, None]",0.1,1000000.0,Stress,Servohydraulic,20,3,422.56,25.592,3.891,2.754,9337.0,6446.0,1.225,0.171,4 params,14.0,4.0,2.0,1000000.0,,
KOL2RNG.40,Institut für Werkstofftechnik (IWT) Bremen,Dissertation: Berechnung der Wechselfestigkeit von gekerbten und mehrachsig beanspruchten Proben des Stahls 100Cr6 im bainitischen Zustand,Thomas Linkewitz,1998,Open Source,100Cr6,Cr-st,Steel,,,,,,,,vakuumumgeschmolzen,,,,1,0.31,0.32,0.011,0.008,0.13,1.42,,0.08,,,,,,,,,,,,,,,,bainitisieren,Bainitic,,,,,,,,855,20,200,30,,,,,220,360,5,,,,,,,Cylindric,28.3,0,,,2100,20,2600,30,,,,,2.8,1.1,2.1,0.7,,,706.1,9.4,,,,,,,,,,,6,1,0.33,0,0.33,,,,0.2,Polieren,,Cylindric,0,,['0.0'],"['""NULL""']",['-490.0'],"[979.151, 999.479, 1000.876, 1000.901, 1000.95, 1000.957, 999.699, 981.099, 981.136, 979.905, 980.009, 980.174, 950.163, 950.169, 948.994, 950.28, 951.657, 951.666, 950.432, 951.86, 951.882]","[36971, 2089953, 3333332, 4004306, 5778627, 6075011, 10708631, 4730807, 6280998, 11257873, 24647537, 86066250, 3745969, 3938098, 8065671, 9371468, 21932493, 23445050, 30612854, 106896421, 126290615]","['failure', 'failure', 'failure', 'failure', 'runout', 'runout', 'runout', 'failure', 'runout', 'runout', 'runout', 'runout', 'failure', 'failure', 'runout', 'runout', 'runout', 'runout', 'runout', 'runout', 'runout']","[None, None, None, None, None, None, None, None, None, None, None, None, None, None, None, None, None, None, None, None, None]","[None, None, None, None, None, None, None, None, None, None, None, None, None, None, None, None, None, None, None, None, None]",-1,5000000.0,Stress,Resonanz,100,1,,,,,,,,,4 params,21.0,7.0,14.0,5000000.0,950.163,3745969
KOL2RNG.41,Institut für Werkstofftechnik (IWT) Bremen,Dissertation: Berechnung der Wechselfestigkeit von gekerbten und mehrachsig beanspruchten Proben des Stahls 100Cr6 im bainitischen Zustand,Thomas Linkewitz,1998,Open Source,100Cr6,Cr-st,Steel,,,,,,,,vakuumumgeschmolzen,,,,1,0.31,0.32,0.011,0.008,0.13,1.42,,0.08,,,,,,,,,,,,,,,,bainitisieren,Bainitic,,,,,,,,855,20,200,30,,,,,220,360,5,,,,,,,Cylindric,28.3,0,,,2100,20,2600,30,,,,,2.8,1.1,2.1,0.7,,,706.1,9.4,,,,,,,,,,,6,1,0.33,0,0.33,,,,2.4,Schleifen,,Cylindric,0,,"['0.0', '0.0', '0.0', '0.0', '8.0', '33.0', '62.0', '100.0', '130.0', '175.0', '233.0']","['""NULL""', '""NULL""', '""NULL""', '""NULL""', '""NULL""', '""NULL""', '""NULL""', '""NULL""', '""NULL""', '""NULL""', '""NULL""']","['-600.0', '-590.0', '-460.0', '-360.0', '-290.0', '-190.0', '-100.0', '0.0', '75.0', '-100.0', '-12.0']","[830.367, 830.367, 830.367, 830.367, 830.367, 610.417, 610.417, 610.417, 610.417, 598.251, 610.417, 589.71, 589.71, 559.959, 559.959, 561.572, 591.408, 591.408, 561.572, 561.572, 561.572, 530.182, 531.709, 530.182, 480.794, 480.794, 480.794]","[27514, 37910, 65041, 67273, 80989, 437548, 713641, 816748, 966825, 888624, 2172683, 1774534, 2100605, 1183750, 2285464, 4338730, 5978012, 6288322, 6288322, 6841713, 8098879, 4965588, 5878016, 12347388, 5223345, 5878016, 10084700]","['failure', 'failure', 'failure', 'failure', 'failure', 'failure', 'failure', 'failure', 'failure', 'failure', 'failure', 'failure', 'failure', 'failure', 'failure', 'failure', 'runout', 'runout', 'runout', 'runout', 'runout', 'failure', 'runout', 'runout', 'runout', 'runout', 'runout']","[None, None, None, None, None, None, None, None, None, None, None, None, None, None, None, None, None, None, None, None, None, None, None, None, None, None, None]","[None, None, None, None, None, None, None, None, None, None, None, None, None, None, None, None, None, None, None, None, None, None, None, None, None, None, None]",-1,5000000.0,Stress,electro-mechanic,25,2,563.18,13.951,9.589,1.854,2154832.0,786372.0,1.141,0.041,4 params,27.0,7.0,5.0,5000000.0,530.182,4965588
KOL2RNG.42,Institut für Werkstofftechnik (IWT) Bremen,Dissertation: Berechnung der Wechselfestigkeit von gekerbten und mehrachsig beanspruchten Proben des Stahls 100Cr6 im bainitischen Zustand,Thomas Linkewitz,1998,Open Source,100Cr6,Cr-st,Steel,,,,,,,,vakuumumgeschmolzen,,,,1,0.31,0.32,0.011,0.008,0.13,1.42,,0.08,,,,,,,,,,,,,,,,bainitisieren,Bainitic,,,,,,,,855,20,200,30,,,,,220,360,5,,,,,,,Cylindric,28.3,0,,,2100,20,2600,30,,,,,2.8,1.1,2.1,0.7,,,706.1,9.4,,,,,,,,,,,6,1.4,1.333,1,0.333,,,,,Schleifen,,Cylindric,0,,,,,"[797.598, 797.598, 799.895, 802.199, 802.199, 700.775, 700.775, 700.775, 598.251, 599.974, 599.974, 599.974, 599.974, 539.41, 540.964, 540.964, 539.41, 540.964, 539.41, 499.109, 500.547, 500.547, 500.547]","[10000, 13098, 20309, 23243, 26602, 102563, 115417, 161730, 888624, 1245197, 2444997, 234403, 296843, 563528, 1715664, 3426088, 4412540, 5135973, 7963407, 4194794, 5779693, 6183136, 8376776]","['failure', 'failure', 'failure', 'failure', 'failure', 'failure', 'failure', 'failure', 'failure', 'failure', 'failure', 'failure', 'failure', 'failure', 'failure', 'failure', 'failure', 'runout', 'runout', 'failure', 'runout', 'runout', 'runout']","[None, None, None, None, None, None, None, None, None, None, None, None, None, None, None, None, None, None, None, None, None, None, None]","[None, None, None, None, None, None, None, None, None, None, None, None, None, None, None, None, None, None, None, None, None, None, None]",-1,5000000.0,Stress,electro-mechanic,25,2,523.72,15.943,11.871,3.616,3106736.0,1359498.0,1.154,0.032,4 params,23.0,9.0,3.0,5000000.0,499.109,4194794
KOL2RNG.43,Institut für Werkstofftechnik (IWT) Bremen,Dissertation: Berechnung der Wechselfestigkeit von gekerbten und mehrachsig beanspruchten Proben des Stahls 100Cr6 im bainitischen Zustand,Thomas Linkewitz,1998,Open Source,100Cr6,Cr-st,Steel,,,,,,,,vakuumumgeschmolzen,,,,1,0.31,0.32,0.011,0.008,0.13,1.42,,0.08,,,,,,,,,,,,,,,,bainitisieren,Bainitic,,,,,,,,855,20,200,30,,,,,220,360,5,,,,,,,Cylindric,28.3,0,,,2100,20,2600,30,,,,,2.8,1.1,2.1,0.7,,,706.1,9.4,,,,,,,,,,,6,2.1,5.333,5,0.333,,,,,Schleifen,,Cylindric,0,,,,,"[650.286, 650.286, 650.286, 650.286, 648.419, 499.109, 500.547, 500.547, 500.547, 500.547, 500.547, 421.215, 420.006, 420.006, 420.006, 399.965, 399.965, 399.965, 401.117, 399.965, 399.965, 380.881, 379.787, 378.696, 379.787, 379.787, 379.787, 349.397, 350.403, 350.403, 349.397, 349.397, 349.397]","[4375, 8167, 9833, 20655, 37910, 167280, 317564, 415956, 369629, 460260, 476053, 1183750, 2136340, 3257021, 6079709, 888624, 1866647, 2247234, 6958103, 10256260, 13662530, 2324344, 7699223, 12347388, 20481196, 30189330, 58286472, 4412540, 6183136, 7830201, 11541734, 44499143, 64494668]","['failure', 'failure', 'failure', 'failure', 'failure', 'failure', 'failure', 'failure', 'failure', 'failure', 'failure', 'failure', 'failure', 'failure', 'runout', 'failure', 'failure', 'failure', 'runout', 'runout', 'runout', 'failure', 'runout', 'runout', 'runout', 'runout', 'runout', 'failure', 'runout', 'runout', 'runout', 'runout', 'runout']","[None, None, None, None, None, None, None, None, None, None, None, None, None, None, None, None, None, None, None, None, None, None, None, None, None, None, None, None, None, None, None, None, None]","[None, None, None, None, None, None, None, None, None, None, None, None, None, None, None, None, None, None, None, None, None, None, None, None, None, None, None, None, None, None, None, None, None]",-1,5000000.0,Stress,electro-mechanic,25,2,396.63,10.154,9.914,2.739,2324577.0,889051.0,1.194,0.035,4 params,33.0,9.0,7.0,5000000.0,349.397,4412540
KOL2RNG.45,Darmstadt,fatigue strength and failure mechanismus in the VHCF-region for quenched and tempered steel 42CrMoS4 and consequences to fatigue design,"Brita Pytrel, Daniela Schwerdt, Christina Berger",2010,Open Source,42CrMoS4,CrMo-st,Steel,,,,,,,,,,,,0.42,0.3,0.86,0.015,0.023,0.22,1.15,0.25,0.26,,,,,,,,,,,,,,,,Hardened+Annealed,,,,,,,,,,,,,,,,,,,,,,,,,,Cylindric,19.635,0,,,1000,,1100,,,,,,16,,55,,,,,,,,,,,,,,,,,1,0,0,0,,,,,Polieren,,Cylindric,0,,"['0.0', '0.0']","['""NULL""', '""NULL""']","['-200.0', '-300.0']","[499.832, 449.991, 450.279, 423.252, 398.085, 398.101, 368.72]","[331767, 226030303, 104913973, 215443469, 215443469, 205352503, 215443469]","['failure', 'runout', 'failure', 'runout', 'runout', 'runout', 'runout']","[None, None, None, None, None, None, None]","[None, None, None, None, None, None, None]",0,200000000.0,Stress,Resonanz,185,3,,,,,,,,,4 params,7.0,1.0,6.0,10000000.0,499.832,331767
KOL2RNG.46,Darmstadt,fatigue strength and failure mechanismus in the VHCF-region for quenched and tempered steel 42CrMoS4 and consequences to fatigue design,"Brita Pytrel, Daniela Schwerdt, Christina Berger",2010,Open Source,42CrMoS4,CrMo-st,Steel,,,,,,,,,,,,0.42,0.3,0.86,0.015,0.023,0.22,1.15,0.25,0.26,,,,,,,,,,,,,,,,Hardened+Annealed,,,,,,,,,,,,,,,,,,,,,,,,,,Cylindric,7.0685834705770345,0,,,1000,,1100,,,,,,16,,55,,,,,,,,,,,,,,,,,1,0,0,0,,,,,Polieren,,Cylindric,0,,"['0.0', '0.0']","['""NULL""', '""NULL""']","['-200.0', '-300.0']","[350.357, 329.262, 314.002, 299.952, 313.514, 299.45, 299.414, 283.799, 283.777, 283.709]","[10000000, 26101572, 153992653, 121152766, 900000000, 908517576, 1049139729, 953161883, 1049139729, 1399050314]","['failure', 'failure', 'failure', 'failure', 'failure', 'failure', 'runout', 'failure', 'runout', 'runout']","[None, None, None, None, None, None, None, None, None, None]","[None, None, None, None, None, None, None, None, None, None]",0,1000000000.0,Stress,US-resonanz,20000,3,,,,,,,,,,,,,,,
KOL2RNG.47,Darmstadt,fatigue strength and failure mechanismus in the VHCF-region for quenched and tempered steel 42CrMoS4 and consequences to fatigue design,"Brita Pytrel, Daniela Schwerdt, Christina Berger",2010,Open Source,42CrMoS4,CrMo-st,Steel,,,,,,,,,,,,0.42,0.3,0.86,0.015,0.023,0.22,1.15,0.25,0.26,,,,,,,,,,,,,,,,Hardened+Annealed,,,,,,,,,,,,,,,,,,,,,,,,,,Cylindric,19.635,0,,,1000,,1100,,,,,,16,,55,,,,,,,,,,,,,,,,,1,0.4,0,0.4,,,,,Polieren,,Cylindric,0,,"['0.0', '0.0']","['""NULL""', '""NULL""']","['-200.0', '-300.0']","[720.084, 720.084, 674.038, 652.131, 625.746, 625.746, 652.131, 600.428, 600.428, 615.493, 600.428]","[110776, 541170, 664083, 419008, 1505836, 2154435, 4641589, 95011851, 278255940, 541169527, 1107756851]","['failure', 'failure', 'failure', 'failure', 'failure', 'failure', 'failure', 'failure', 'runout', 'runout', 'runout']","[None, None, None, None, None, None, None, None, None, None, None]","[None, None, None, None, None, None, None, None, None, None, None]",-1,100000000.0,Stress,,60,1,620.15,15.621,17.488,4.223,2867291.0,1958360.0,1.11,0.051,4 params,11.0,4.0,2.0,10000000.0,625.746,1801173
KOL2RNG.48,Darmstadt,fatigue strength and failure mechanismus in the VHCF-region for quenched and tempered steel 42CrMoS4 and consequences to fatigue design,"Brita Pytrel, Daniela Schwerdt, Christina Berger",2010,Open Source,42CrMoS4,CrMo-st,Steel,,,,,,,,,,,,0.42,0.3,0.86,0.015,0.023,0.22,1.15,0.25,0.26,,,,,,,,,,,,,,,,Hardened+Annealed,,,,,,,,,,,,,,,,,,,,,,,,,,Cylindric,19.635,0,,,1000,,1100,,,,,,16,,55,,,,,,,,,,,,,,,,,1,0,0,0,,,,,Polieren,,Cylindric,0,,"['0.0', '0.0']","['""NULL""', '""NULL""']","['-200.0', '-300.0']","[699.041, 601.425, 601.425, 576.623, 526.864, 601.425, 526.864, 502.107, 552.843]","[51933, 91065, 259797, 232195, 2365831, 1038150, 196192737, 196192737, 245608788]","['failure', 'failure', 'failure', 'failure', 'failure', 'failure', 'failure', 'failure', 'runout']","[None, None, None, None, None, None, None, None, None]","[None, None, None, None, None, None, None, None, None]",-1,200000000.0,Stress,Resonanz,150,3,542.76,16.865,13.0,3.118,1074117.0,839264.0,1.164,0.057,4 params,9.0,4.0,3.0,10000000.0,526.864,2365831
KOL2RNG.49,Darmstadt,fatigue strength and failure mechanismus in the VHCF-region for quenched and tempered steel 42CrMoS4 and consequences to fatigue design,"Brita Pytrel, Daniela Schwerdt, Christina Berger",2010,Open Source,42CrMoS4,CrMo-st,Steel,,,,,,,,,,,,0.42,0.3,0.86,0.015,0.023,0.22,1.15,0.25,0.26,,,,,,,,,,,,,,,,Hardened+Annealed,,,,,,,,,,,,,,,,,,,,,,,,,,Cylindric,19.635,0,,,1000,,1100,,,,,,16,,55,,,,,,,,,,,,,,,,,1,0,0,0,,,,,Polieren,,Cylindric,0,,"['0.0', '0.0']","['""NULL""', '""NULL""']","['-200.0', '-300.0']","[638.719, 638.719, 608.706, 583.603, 608.706, 638.719, 612.379, 587.124, 559.535, 559.535, 559.535, 530.044]","[377777, 1038150, 223663, 798802, 49097221, 1481602518, 1140015009, 1057767560, 1275531114, 1427156319, 2147483647, 981453931]","['failure', 'failure', 'failure', 'failure', 'failure', 'runout', 'runout', 'runout', 'runout', 'runout', 'runout', 'failure']","[None, None, None, None, None, None, None, None, None, None, None, None]","[None, None, None, None, None, None, None, None, None, None, None, None]",-1,1000000000.0,Stress,US-resonanz,20000,3,624.95,27.86,6.022,8.866,476327.0,495200.0,1.295,0.288,4 params,12.0,3.0,6.0,10000000.0,583.603,798802
KOL2RNG.5,Uni Siegen/ RB,"Schwingfestigkeitsnachweis für
innendruckbelastete Common-Rail-Bauteile
aus 100Cr6 unter Berücksichtigung
hochzyklischer Betriebsbeanspruchungen",Mike Köder,2014,,100Cr6,Beari-st,Steel,803Q,Ovako,,,,,,hot rolled,rod,33,,0.95,0.28,0.27,0.002,0.001,0.08,1.45,,0.048,,,,,,,,,,,,,440000,2342000,Nitrides,Hardened+Annealed,Bainitic,,,,,,,,850,35,450,220,,,,,260,280,5,,,0,,,A5-standard specimen,Cylindric,,0,,,2056,6,2342,5,,,3.2,0.2,6.2,0.4,,,,,644.5,4.8,,,,,,,,,,,6,1.3,0.5,0.5,0,,5.073,,0.4,Polieren,normal ,Cylindric,0,0,"['0.0', '10.0', '20.0', '50.0']","['-600.0', '-300.0', '-220.0', '-190.0']","['-600.0', '-300.0', '-180.0', '-150.0']","[550.071, 550.071, 550.071, 550.071, 499.016, 499.016, 499.016, 498.291, 498.291, 399.493, 399.493, 449.421, 449.421, 449.421, 449.421, 449.421, 398.912, 400.074, 399.493, 399.493, 348.97, 348.97, 348.97, 347.957, 347.957]","[11854, 17754, 68492, 81192, 19746, 26592, 28343, 11629435, 22242508, 43826, 108184, 17233775, 29637222, 30924644, 73158691, 75529454, 188435007, 427223945, 470117949, 606750520, 1010687292, 1032405752, 1054590915, 1077252811, 1100401684]","['failure', 'failure', 'failure', 'failure', 'failure', 'failure', 'failure', 'failure', 'failure', 'failure', 'failure', 'failure', 'failure', 'failure', 'failure', 'failure', 'failure', 'failure', 'failure', 'failure', 'runout', 'runout', 'runout', 'runout', 'runout']","['surface', 'surface', 'surface', 'surface', 'surface', 'surface', 'surface', 'interior', 'interior', 'surface', 'surface', 'interior', 'interior', 'interior', 'interior', 'interior', 'interior', 'interior', 'interior', 'interior', None, None, None, None, None]","[None, None, None, None, None, None, None, None, None, None, None, None, None, None, None, None, None, None, None, None, None, None, None, None, None]",0.5,1000000000.0,Displacement,US-resonanz,20000,3,481.87,19.033,2.855,2.646,38201.0,15255.0,1.708,0.367,4 params,25.0,3.0,7.0,10000000.0,,
KOL2RNG.50,Darmstadt,fatigue strength and failure mechanismus in the VHCF-region for quenched and tempered steel 42CrMoS4 and consequences to fatigue design,"Brita Pytrel, Daniela Schwerdt, Christina Berger",2010,Open Source,42CrMoS4,CrMo-st,Steel,,,,,,,,,,,,0.42,0.3,0.86,0.015,0.023,0.22,1.15,0.25,0.26,,,,,,,,,,,,,,,,Hardened+Annealed,,,,,,,,,,,,,,,,,,,,,,,,,,Cylindric,28.274333882308138,0,,,1000,,1100,,,,,,16,,55,,,,,,,,,,,,,,,,,1.75,1.556,1.556,0,,,,,Polieren,,Cylindric,0,,"['0.0', '0.0']","['""NULL""', '""NULL""']","['-200.0', '-300.0']","[299.199, 298.507, 281.072, 264.538, 250.323, 280.299, 279.427, 264.866, 264.771, 249.117, 234.304, 218.664]","[248790, 4019450, 1049140, 464159, 3162278, 28729848, 1211527659, 1049139729, 1615598098, 1049139729, 1049139729, 1211527659]","['failure', 'failure', 'failure', 'failure', 'failure', 'failure', 'runout', 'runout', 'runout', 'runout', 'runout', 'runout']","[None, None, None, None, None, None, None, None, None, None, None, None]","[None, None, None, None, None, None, None, None, None, None, None, None]",0,1000000000.0,Stress,US-resonanz,20000,3,274.95,8.791,6.763,9.895,1176493.0,1085174.0,1.47,0.274,4 params,12.0,5.0,7.0,10000000.0,250.323,3162278
KOL2RNG.51,Darmstadt,fatigue strength and failure mechanismus in the VHCF-region for quenched and tempered steel 42CrMoS4 and consequences to fatigue design,"Brita Pytrel, Daniela Schwerdt, Christina Berger",2010,Open Source,42CrMoS4,CrMo-st,Steel,,,,,,,,,,,,0.42,0.3,0.86,0.015,0.023,0.22,1.15,0.25,0.26,,,,,,,,,,,,,,,,Hardened+Annealed,,,,,,,,,,,,,,,,,,,,,,,,,,Cylindric,28.274333882308138,0,,,1000,,1100,,,,,,16,,55,,,,,,,,,,,,,,,,,1.75,1.556,1.556,0,,,,,Polieren,,Cylindric,0,,"['0.0', '0.0']","['""NULL""', '""NULL""']","['-200.0', '-300.0']","[475.642, 424.264, 373.909, 349.965, 325.59, 376.166, 349.965, 349.965, 325.59, 325.59, 325.59, 399.492]","[75518, 529148, 363895, 3313792, 2456088, 981453931, 1098121530, 1324192792, 981453931, 1057767560, 1324192792, 122866]","['failure', 'failure', 'failure', 'failure', 'failure', 'runout', 'runout', 'runout', 'runout', 'runout', 'runout', 'failure']","[None, None, None, None, None, None, None, None, None, None, None, None]","[None, None, None, None, None, None, None, None, None, None, None, None]",-1,1000000000.0,Stress,US-resonanz,20000,3,357.59,8.78,8.935,3.329,1034675.0,840043.0,1.259,0.088,4 params,12.0,6.0,3.0,10000000.0,325.59,2456088
KOL2RNG.52,Darmstadt,fatigue strength and failure mechanismus in the VHCF-region for quenched and tempered steel 42CrMoS4 and consequences to fatigue design,"Brita Pytrel, Daniela Schwerdt, Christina Berger",2010,Open Source,42CrMoS4,CrMo-st,Steel,,,,,,,,,,,,0.42,0.3,0.86,0.015,0.023,0.22,1.15,0.25,0.26,,,,,,,,,,,,,,,,Hardened+Annealed,,,,,,,,,,,,,,,,,,,,,,,,,,Cylindric,28.274333882308138,0,,,1000,,1100,,,,,,16,,55,,,,,,,,,,,,,,,,,1.75,1.889,1.556,0.333,,,,,Polieren,,Cylindric,0,,"['0.0', '0.0']","['""NULL""', '""NULL""']","['-200.0', '-300.0']","[600.428, 500.655, 500.655, 420.924, 400.571, 400.571, 350.979, 350.979, 334.008, 334.008, 334.008, 317.858, 302.488, 420.924]","[17557, 56958, 69895, 143072, 158489, 194486, 1000000, 46415888, 194486244, 215443469, 324422608, 215443469, 308239924, 857696]","['failure', 'failure', 'failure', 'failure', 'failure', 'failure', 'failure', 'failure', 'runout', 'runout', 'runout', 'runout', 'runout', 'failure']","[None, None, None, None, None, None, None, None, None, None, None, None, None, None]","[None, None, None, None, None, None, None, None, None, None, None, None, None, None]",-1,100000000.0,Stress,,60,1,361.21,9.437,7.351,1.612,682857.0,372049.0,1.209,0.046,4 params,14.0,5.0,4.0,10000000.0,350.979,1000000
KOL2RNG.53,Darmstadt,fatigue strength and failure mechanismus in the VHCF-region for quenched and tempered steel 42CrMoS4 and consequences to fatigue design,"Brita Pytrel, Daniela Schwerdt, Christina Berger",2010,Open Source,42CrMoS4,CrMo-st,Steel,,,,,,,,,,,,0.42,0.3,0.86,0.015,0.023,0.22,1.15,0.25,0.26,,,,,,,,,,,,,,,,Hardened+Annealed,,,,,,,,,,,,,,,,,,,,,,,,,,Cylindric,28.274333882308138,0,,,,,,,,,,,,,,,,,,,Shot peening,,,,,,,,,,,1.75,1.889,1.556,0.333,,,,,Polieren,,Cylindric,0,,['0.0'],"['""NULL""']",['-500.0'],"[600.428, 500.655, 500.655, 480.399, 449.679, 424.415, 424.415, 449.679, 417.461, 400.571, 400.571]","[37825, 85770, 158489, 215443, 324423, 264376, 2782559, 41900791, 251188643, 341454887, 698947321]","['failure', 'failure', 'failure', 'failure', 'failure', 'failure', 'failure', 'failure', 'runout', 'runout', 'runout']","[None, None, None, None, None, None, None, None, None, None, None]","[None, None, None, None, None, None, None, None, None, None, None]",-1,100000000.0,Stress,,60,1,429.09,11.872,9.354,1.927,631071.0,431485.0,1.202,0.054,4 params,11.0,5.0,3.0,10000000.0,424.415,857696
KOL2RNG.54,Darmstadt,fatigue strength and failure mechanismus in the VHCF-region for quenched and tempered steel 42CrMoS4 and consequences to fatigue design,"Brita Pytrel, Daniela Schwerdt, Christina Berger",2010,Open Source,42CrMoS4,CrMo-st,Steel,,,,,,,,,,,,0.42,0.3,0.86,0.015,0.023,0.22,1.15,0.25,0.26,,,,,,,,,,,,,,,,Hardened+Annealed,,,,,,,,,,,,,,,,,,,,,,,,,,Cylindric,28.274333882308138,0,,,1000,,1100,,,,,,16,,55,,,,,,,,,,,,,,,,,1.75,1.556,1.556,0,,,,,,,Cylindric,0,,"['0.0', '0.0']","['""NULL""', '""NULL""']","['-200.0', '-300.0']","[401.902, 401.902, 401.902, 352.077, 349.965, 349.965, 325.59, 325.59, 325.59, 301.095, 301.095, 301.095, 301.095, 276.773, 251.373]","[67494, 87718, 98145, 127553, 250250, 279998, 232195, 350522, 713935, 798802, 1400688, 196192737, 236583112, 196192737, 196192737]","['failure', 'failure', 'failure', 'failure', 'failure', 'failure', 'failure', 'failure', 'failure', 'failure', 'failure', 'runout', 'runout', 'runout', 'runout']","[None, None, None, None, None, None, None, None, None, None, None, None, None, None, None]","[None, None, None, None, None, None, None, None, None, None, None, None, None, None, None]",-1,100000000.0,Stress,Resonanz,150,3,300.44,9.34,8.444,1.831,869271.0,676316.0,1.113,0.042,4 params,15.0,5.0,3.0,10000000.0,301.095,1057768
KOL2RNG.55,Darmstadt,fatigue strength and failure mechanismus in the VHCF-region for quenched and tempered steel 42CrMoS4 and consequences to fatigue design,"Brita Pytrel, Daniela Schwerdt, Christina Berger",2010,Open Source,42CrMoS4,CrMo-st,Steel,,,,,,,,,,,,0.41,0.23,0.79,0.016,0.01,0.03,1.05,0.21,0.03,,,,,,,,,,,,,,,,Hardened+Annealed,,,,,,,,,,,,,,,,,,,,,,,,,,Cylindric,19.635,0,,,1257,,1350,,,,,,13,,53,,,,,,,,,,,,,,,,,1,0,0,0,,,,,Polieren,,Cylindric,0,,"['0.0', '0.0']","['""NULL""', '""NULL""']","['-200.0', '-300.0']","[649.554, 550.931, 550.931, 470.875, 491.135, 479.978, 470.875]","[67015, 88928, 256916, 332981, 759947, 5377954, 310254910]","['failure', 'failure', 'failure', 'failure', 'failure', 'failure', 'runout']","[None, None, None, None, None, None, None]","[None, None, None, None, None, None, None]",0,100000000.0,Stress,Resonanz,150,3,446.46,10.848,10.173,2.472,2002717.0,1430851.0,1.27,0.065,4 params,7.0,5.0,1.0,10000000.0,470.875,332981
KOL2RNG.56,Darmstadt,fatigue strength and failure mechanismus in the VHCF-region for quenched and tempered steel 42CrMoS4 and consequences to fatigue design,"Brita Pytrel, Daniela Schwerdt, Christina Berger",2010,Open Source,42CrMoS4,CrMo-st,Steel,,,,,,,,,,,,0.41,0.23,0.79,0.016,0.01,0.03,1.05,0.21,0.03,,,,,,,,,,,,,,,,Hardened+Annealed,,,,,,,,,,,,,,,,,,,,,,,,,,Cylindric,19.635,0,,,1257,,1350,,,,,,13,,53,,,,,,,,,,,,,,,,,1,0,0,0,,,,,Polieren,,Cylindric,0,,"['0.0', '0.0']","['""NULL""', '""NULL""']","['-200.0', '-300.0']","[801.848, 801.848, 801.848, 701.261, 698.581, 698.581, 698.581, 649.554, 601.66, 601.66, 581.276, 622.759, 622.759, 581.276, 485.524, 470.875, 481.82, 561.582, 581.276, 601.66, 601.66]","[45956, 79039, 1370116, 84832, 189097, 1008442, 1541530, 18324965, 485560, 3688024, 2301518, 14821511, 88931097, 7659520, 1082350, 193615183, 198234105, 198234105, 198234105, 207805147, 245091944]","['failure', 'failure', 'failure', 'failure', 'failure', 'failure', 'failure', 'failure', 'failure', 'failure', 'failure', 'failure', 'failure', 'failure', 'failure', 'runout', 'runout', 'runout', 'runout', 'runout', 'runout']","[None, None, None, None, None, None, None, None, None, None, None, None, None, None, None, None, None, None, None, None, None]","[None, None, None, None, None, None, None, None, None, None, None, None, None, None, None, None, None, None, None, None, None]",-1,100000000.0,Stress,Resonanz,150,3,592.59,13.49,6.182,3.641,1279399.0,795799.0,1.694,0.179,4 params,21.0,6.0,7.0,10000000.0,485.524,1082350
KOL2RNG.57,Angewandte Materialien - Werkstoffkunde des Karlsruher Instituts für Technonolgie ,Rissinitiierung und Rissausbreitung im VHCF-Bereich des hochfesten Stahls 100Cr6.,Patrick Grad,2013,Open Source,100Cr6,Cr-st,Steel,,,,,,,,,,,,0.943,0.29,0.2516,0.0031,0.0021,0.079,1.486,0.0173,0.043,0.025,,,,,,,,,,,,,,,Hardened+Annealed,Bainitic,,,,,,,,855,20,450,220,,,,,220,420,5,,,,,,,Cylindric,66.476,0,,,1898.8,49.4,2457.7,53.7,,,0.9,,,,,,,,768.9,,,,,,,,,,,,4,1.027,0,0,0,,,,0.14,Polieren,,Cylindric,0,,"['0.0', '10.0']","['""NULL""', '""NULL""']","['-230.0', '0.0']","[1197.375, 1167.594, 1149.418, 1149.673, 1149.801, 1150.535, 1059.688, 1029.179, 1029.322, 1015.073, 1000.687, 950.392, 952.4, 959.728, 910.53, 946.836, 926.6, 926.703, 900.297, 900.522, 875.179, 850.265, 859.905, 860.073, 825.419, 811.419, 817.344, 811.667, 826.979, 878.051, 853.056, 802.256, 751.783]","[268627, 324263, 19951, 32760, 41979, 174678, 998341, 475704, 648555, 1981999, 2878700, 291773, 32442726, 87415587, 840238, 676979781, 767822805, 983895559, 927147330, 1619745332, 1080519, 1083314, 2918002, 4503390, 191452, 1578007, 1785141, 3120693, 12964504, 1623410192, 1627608758, 1538196215, 1547161592]","['failure', 'failure', 'failure', 'failure', 'failure', 'failure', 'failure', 'failure', 'failure', 'failure', 'failure', 'failure', 'failure', 'failure', 'failure', 'failure', 'failure', 'failure', 'failure', 'runout', 'failure', 'failure', 'failure', 'failure', 'failure', 'failure', 'failure', 'failure', 'failure', 'runout', 'runout', 'runout', 'runout']","[None, None, None, None, None, None, None, None, None, None, None, None, None, None, None, None, None, None, None, None, None, None, None, None, None, None, None, None, None, None, None, None, None]","[None, None, None, None, None, None, None, None, None, None, None, None, None, None, None, None, None, None, None, None, None, None, None, None, None, None, None, None, None, None, None, None, None]",-1,1000000000.0,Displacement,US-resonanz,20000,3,867.77,18.344,6.81,2.228,1233715.0,896664.0,1.543,0.069,4 params,33.0,21.0,12.0,10000000.0,811.419,1578007
