Repository: Tareqawwad/Masterthesis-Final

File: allData.csv (part 10 of 36)
,Institute,Sci_topic,Author,Year,Conf_level,Material,M_Type,MatGroupFKM,Batch,Manufacturer,Prod_Proc,Furn_capa,Deoxid_proc,Ingot_size,Red_ratio,HProc,Form,DorTh,Length,C,Si,Mn,P,S,Ni,Cr,Mo,Cu,Al,V,Nb,N_,Ti,Ca,O,dA,dB,dC,dD,DS,Exp_n,Exp_b,DefType,Proc_name,Microstruct,Tstart,Tend,Vcf,NTemp,Ntime,CTemp,Ctime,THTemp,THtime,THQCr,QmTemp,THTemp2,THtime2,THQCr2,QmTemp2,TTemp,Ttime,TCr,Gm,Gstd,Texture,GrainRatio,Poros,Geometry_type,CS_form,CS_surface,QS_LD,Re_U,Re_U_dev,Rp02,Rp02_dev,Rm,Rm_dev,R_true_fracture,Rtf_dev,AG,AG_dev,A5,A5_dev,Z,Z_dev,A_KerbSchlag,A_KS_dev,HV20,HV20_dev,HardProc,t_eff,t_eff_dev,HV20_core,HV20_core_dev,Rp02_base,Rm_base,AG_base,A5_base,Z_base,Deff,Kt,G0,G0_r,G0_d,A90_Mises,V90_Mises,Kp,Rz,Finish,Finish_speci,SpecF,LD,Prstrain,RS_depth,RS_I,RSII,Sa,N,outcome,fail_loc,defect_type,R_ratio,Nu,Control,Machine,f_test,L_Type,Sd,Sd_unc,k,k_unc,NE,NE_unc,1Ts,1Ts_unc,method,n_spec,n_lvls_frac,n_lvls_inf,Nu_cur,Sa_min,Nm_Sa_min
KOL2RNG.58,Angewandte Materialien - Werkstoffkunde des Karlsruher Instituts für Technonolgie ,Rissinitiierung und Rissausbreitung im VHCF-Bereich des hochfesten Stahls 100Cr6.,Patrick Grad,2013,Open Source,100Cr6,Cr-st,Steel,,,,,,,,,,,,0.943,0.29,0.2516,0.0031,0.0021,0.079,1.486,0.0173,0.043,0.025,,,,,,,,,,,,,,,Hardened+Annealed,Martensitic,,,,,,,,840,20,200,-60,,,,,180,120,5,,,,,,,Cylindric,66.476,0,,,1894.2,55.3,2140.7,73.1,,,1.2,0.1,,,,,,,764.0,,,,,,,,,,,,4,1.027,0,0,0,,,,0.14,Polieren,,Cylindric,0,,"['0.0', '10.0']","['""NULL""', '""NULL""']","['-230.0', '0.0']","[1298.943, 1299.304, 1299.52, 1196.577, 1196.81, 1175.042, 1149.354, 1167.561, 1130.551, 1097.483, 1098.001, 1014.256, 974.742, 1000.215, 1026.183, 1026.667, 1027.323, 1031.955, 969.074, 940.625, 923.825, 948.836, 950.498, 926.78, 900.072, 900.397, 874.766, 802.055]","[7319, 13604, 19733, 60677, 93643, 47428, 17625, 304772, 568142, 94371, 270716, 328372, 309732, 1003512, 2241438, 6429849, 26755111, 194433226, 6876482, 891378, 949916, 23803870, 1182315721, 1184990846, 530702052, 1188055544, 1191128169, 880468359]","['failure', 'failure', 'failure', 'failure', 'failure', 'failure', 'failure', 'failure', 'failure', 'failure', 'failure', 'failure', 'failure', 'failure', 'failure', 'failure', 'failure', 'failure', 'failure', 'failure', 'failure', 'failure', 'runout', 'runout', 'failure', 'runout', 'runout', 'failure']","[None, None, None, None, None, None, None, None, None, None, None, None, None, None, None, None, None, None, None, None, None, None, None, None, None, None, None, None]","[None, None, None, None, None, None, None, None, None, None, None, None, None, None, None, None, None, None, None, None, None, None, None, None, None, None, None, None]",-1,1000000000.0,Displacement,US-resonanz,20000,3,963.68,23.192,14.983,2.861,1564557.0,748102.0,1.211,0.036,4 params,28.0,19.0,9.0,10000000.0,923.825,949916
KOL2RNG.59,MPA Stuttgart,"Auslegungsansatz für Stahlbauteile
bei Ermüdungsbeanspruchung
in Druckwasserstoffatmosphäre",Georg Schauer,2018,Open Source,X90CrMoV18,Cr-st,Steel,Martensit,BGH Edelstahl Lugau GmbH,ESU,,,,,,rod,,,0.888,0.18,0.57,0.026,0.019,,17.32,0.96,,,0.09,,,,,,,,,,,547000,13000000000,Carbides,Normalized+Hardened+Annealed,Martensitic,,,,,,,,1050,30,400,-80,,,,,200,360,5,,,,,,A5-standard specimen,Cylindric,19.6,0,,,1701.9,,2115,,,,3.2,,3.2,,3.2,,,,608.2,4.9,,,,,,,,,,,6,2.06,2,2,0,24.87,0.24,,0.81,Schleifen,advanced,Cylindric,0,,"['0.0', '7.0', '15.0', '22.0']","['-400.0', '-180.0', '-50.0', '0.0']","['-590.0', '-100.0', '0.0', '30.0']","[400.0, 400.0, 400.0, 400.0, 399.0, 320.0, 320.0, 320.0, 320.0, 320.0, 300.0, 280.0, 280.0, 280.0, 240.0, 240.0, 220.0, 220.0, 220.0, 220.0, 220.0]","[6461, 25953, 26895, 37071, 25495, 31018, 40527, 78378, 383024, 31576, 32144, 46739, 143688, 1905461, 78378, 3028938, 5454742, 10179863, 19687635, 23529511, 5170689]","['failure', 'failure', 'failure', 'failure', 'failure', 'failure', 'failure', 'failure', 'failure', 'failure', 'failure', 'failure', 'failure', 'failure', 'failure', 'failure', 'failure', 'runout', 'runout', 'runout', 'failure']","[None, None, None, None, None, None, None, None, None, None, None, None, None, None, None, None, None, None, None, None, None]","[None, None, None, None, None, None, None, None, None, None, None, None, None, None, None, None, None, None, None, None, None]",0.1,10000000.0,Force,Resonanz,100,3,216.56,6.446,8.225,2.007,2108623.0,991335.0,1.446,0.047,4 params,21.0,7.0,1.0,10000000.0,220.0,5310817
KOL2RNG.6,Uni Siegen/ RB,"Schwingfestigkeitsnachweis für
innendruckbelastete Common-Rail-Bauteile
aus 100Cr6 unter Berücksichtigung
hochzyklischer Betriebsbeanspruchungen",Mike Köder,2014,,100Cr6,Beari-st,Steel,VIM-VAR,Aubert & Duval,,,,,,hot rolled,rod,30,,1.01,0.28,0.34,0.005,0.002,0.04,1.48,,,,,,,,,,,,,,,930000,340000,Nitrides,Hardened+Annealed,Bainitic,,,,,,,,850,35,450,220,,,,,260,280,5,,,0,,,A5-standard specimen,Cylindric,50.24,0,,,2061,13,2339,12,,,2.7,0.1,5.5,0.4,,,,,644.5,,,,,,,,,,,,6,2,2.0,2,0,,0.443,,1.5,Schleifen,advanced,Cylindric,0,0,"['0.0', '8.0', '20.0', '50.0']","['-350.0', '-290.0', '-250.0', '-230.0']","['-490.0', '-320.0', '-260.0', '-250.0']","[499.546, 499.541, 499.536, 499.532, 499.527, 499.523, 499.497, 449.897, 449.888, 449.704, 449.086, 449.085, 449.083, 399.219, 399.217, 399.217, 399.217, 399.217, 399.216]","[12254, 14356, 17177, 19911, 24076, 28206, 72913, 32748, 48390, 93484033, 1025832619, 1047713198, 1140003163, 1027672516, 1094844581, 1118197157, 1094844581, 1142047833, 1166407234]","['failure', 'failure', 'failure', 'failure', 'failure', 'failure', 'failure', 'failure', 'failure', 'failure', 'runout', 'runout', 'runout', 'runout', 'runout', 'runout', 'runout', 'runout', 'runout']","['surface', 'surface', 'surface', 'surface', 'surface', 'surface', 'surface', 'surface', 'surface', 'surface', None, None, None, None, None, None, None, None, None]","[None, None, None, None, None, None, None, None, None, None, None, None, None, None, None, None, None, None, None]",0.1,1000000000.0,Displacement,US-resonanz,20000,3,455.59,14.349,6.517,3252.676,40084.0,24751.0,1.187,0.23,4 params,19.0,9.0,7.0,10000000.0,,
KOL2RNG.60,Uni Bremen,"Untersuchungen zum Ermüdungsverhalten von mittel- und
hochfesten Stählen bei sehr hohen Lastspielzahlen unter
Berücksichtigung von Schwingungsrisskorrosion infolge
moderner Biokraftstoffe",Steffen Schmid,2013,Open Source,X90CrMoV18,Cr-st,Steel,Martensit,,ESU,,,,,,rod,16.2,,0.96,0.22,0.62,0.026,0.013,,17.5,0.93,,,0.088,,,,,,,,,,,959000,9230000000000,Carbides,Normalized+Hardened+Annealed,Martensitic,,,,,,,,1080,20,400,-70,,,,,180,105,5,,,,,,A5-standard specimen,Cylindric,12.7,0,,,1888,29,2214,13,,,1.4,0.2,1.4,0.2,3.2,0.5,,,663.4,9.5,,,,,,,,,,,6,2.06,2,2,0,24.87,0.24,,1.5,Schleifen,normal ,Cylindric,0,,,,,"[300.0, 300.0, 300.0, 280.0, 280.0, 280.0, 280.0, 280.0, 280.0, 280.0, 260.0, 240.0, 240.0, 240.0, 240.0, 240.0, 240.0, 220.0, 220.0, 220.0, 220.0, 220.0, 220.0, 220.0, 201.0, 201.0, 200.0, 200.0, 200.0, 200.0, 200.0]","[6099, 6341, 10378, 4893, 10113, 11969, 14538, 17659, 19845, 30049, 24738, 14728, 22887, 27800, 1257342, 5302167, 9502367, 15312, 26055, 6871729, 7925067, 8791197, 29739064, 35198608, 68008, 97773, 17936293, 24802672, 81755406, 100601990, 100601990]","['failure', 'failure', 'failure', 'failure', 'failure', 'failure', 'failure', 'failure', 'failure', 'failure', 'failure', 'failure', 'failure', 'failure', 'failure', 'failure', 'failure', 'failure', 'failure', 'failure', 'failure', 'failure', 'failure', 'failure', 'failure', 'failure', 'failure', 'failure', 'failure', 'runout', 'runout']","['surface', 'surface', 'surface', 'surface', 'surface', 'surface', 'surface', 'surface', 'surface', 'surface', 'surface', 'surface', 'surface', 'surface', 'interior', 'interior', 'interior', 'surface', 'surface', 'interior', 'interior', 'interior', 'interior', 'interior', 'surface', 'surface', 'interior', 'interior', 'interior', '', None]","[None, None, None, None, None, None, None, None, None, None, None, None, None, None, None, None, None, None, None, None, None, None, None, None, None, None, None, None, None, None, None]",0.1,3000000.0,Force,Resonanz,150,3,223.52,5.605,6.258,1.392,52323.0,20633.0,1.475,0.072,4 params,31.0,6.0,3.0,3000000.0,201.0,81544
KOL2RNG.62,Uni Bremen,"Untersuchungen zum Ermüdungsverhalten von mittel- und
hochfesten Stählen bei sehr hohen Lastspielzahlen unter
Berücksichtigung von Schwingungsrisskorrosion infolge
moderner Biokraftstoffe",Steffen Schmid,2013,Open Source,X90CrMoV18,Cr-st,Steel,Martensit,,ESU,,,,,,rod,16.2,,0.96,0.22,0.62,0.026,0.013,,17.5,0.93,,,0.088,,,,,,,,,,,959000,9230000000000,Carbides,Normalized+Hardened+Annealed,Martensitic,,,,,,,,1080,20,400,-70,,,,,180,105,5,,,,,,A5-standard specimen,Cylindric,12.7,0,,,1888,29,2214,13,,,1.4,0.2,1.4,0.2,3.2,0.5,,,663.4,9.5,,,,,,,,,,,6,2.06,2,2,0,24.87,0.24,,1.5,Schleifen,normal ,Cylindric,0,,,,,"[201.0, 201.0, 201.0, 201.0, 182.0, 182.0, 182.0, 161.0, 181.0, 181.0, 161.0, 161.0, 161.0, 161.0, 161.0]","[17485, 20881, 22819, 26234, 23704, 26234, 38377, 48831, 41515532, 86615152, 55572840, 115943353, 121975410, 131616984, 138464476]","['failure', 'failure', 'failure', 'failure', 'failure', 'failure', 'failure', 'failure', 'failure', 'failure', 'failure', 'runout', 'runout', 'runout', 'runout']","['surface', 'surface', 'surface', 'surface', 'surface', 'surface', 'surface', 'surface', 'interior', 'interior', 'interior', None, None, None, None]","[None, None, None, None, None, None, None, None, None, None, None, None, None, None, None]",0.5,2000000.0,Force,Resonanz,150,3,174.9,6.718,3.106,2.405,33551.0,16831.0,1.169,0.105,4 params,15.0,3.0,2.0,2000000.0,161.0,48831
KOL2RNG.63,Uni Bremen,"Untersuchungen zum Ermüdungsverhalten von mittel- und
hochfesten Stählen bei sehr hohen Lastspielzahlen unter
Berücksichtigung von Schwingungsrisskorrosion infolge
moderner Biokraftstoffe",Steffen Schmid,2013,Open Source,X90CrMoV18,Cr-st,Steel,Martensit,,ESU,,,,,,rod,16.2,,0.96,0.22,0.62,0.026,0.013,,17.5,0.93,,,0.088,,,,,,,,,,,959000,9230000000000,Carbides,Normalized+Hardened+Annealed,Martensitic,,,,,,,,1080,20,400,-70,,,,,180,105,5,,,,,,A5-standard specimen,Cylindric,12.7,0,,,1888,29,2214,13,,,1.4,0.2,1.4,0.2,3.2,0.5,,,663.4,9.5,,,,,,,,,,,6,2.06,2,2,0,24.87,0.24,,1.5,Schleifen,normal ,Cylindric,0,,,,,"[461.0, 461.0, 461.0, 461.0, 461.0, 461.0, 461.0, 461.0, 460.0, 381.0, 381.0, 381.0, 382.0, 381.0, 381.0, 381.0, 342.0, 342.0, 341.0, 341.0, 342.0, 342.0, 342.0, 301.0, 301.0, 300.0, 301.0, 300.0, 300.0, 300.0, 281.0, 281.0, 281.0]","[12260, 47008, 120134, 235242, 366645, 497055, 564249, 673850, 1678954, 18867, 25578, 74202, 322983, 4629856, 6603170, 19648108, 18867, 20618, 1011054, 3685093, 16874909, 68071970, 73452735, 55432, 207228, 2650188, 3926282, 80270178, 102136219, 110209599, 107449947, 115943353, 125108121]","['failure', 'failure', 'failure', 'failure', 'failure', 'failure', 'failure', 'failure', 'failure', 'failure', 'failure', 'failure', 'failure', 'failure', 'failure', 'failure', 'failure', 'failure', 'failure', 'failure', 'failure', 'failure', 'failure', 'failure', 'failure', 'failure', 'failure', 'failure', 'runout', 'runout', 'runout', 'runout', 'runout']","['surface', 'surface', 'surface', 'surface', 'surface', 'interior', 'surface', 'interior', 'interior', 'surface', 'surface', 'surface', 'surface', 'interior', 'interior', 'interior', 'surface', 'surface', 'interior', 'interior', 'interior', 'interior', 'interior', 'surface', 'surface', 'interior', 'interior', 'interior', None, None, None, None, None]","[None, None, None, None, None, None, None, None, None, None, None, None, None, None, None, None, None, None, None, None, None, None, None, None, None, None, None, None, None, None, None, None, None]",-1,100000000.0,Force,Resonanz,150,3,304.44,5.59,6.988,1.866,1452662.0,728345.0,2.0,0.068,4 params,33.0,8.0,4.0,10000000.0,300.0,2650188
KOL2RNG.64,Uni Bremen,"Untersuchungen zum Ermüdungsverhalten von mittel- und
hochfesten Stählen bei sehr hohen Lastspielzahlen unter
Berücksichtigung von Schwingungsrisskorrosion infolge
moderner Biokraftstoffe",Steffen Schmid,2013,Open Source,X90CrMoV18,Cr-st,Steel,Martensit,,ESU,,,,,,rod,16.2,,0.96,0.22,0.62,0.026,0.013,,17.5,0.93,,,0.088,,,,,,,,,,,959000,9230000000000,Carbides,Normalized+Hardened+Annealed,Martensitic,,,,,,,,1080,20,400,-70,,,,,180,105,5,,,,,,A5-standard specimen,Cylindric,12.7,0,,,1888,29,2214,13,,,1.4,0.2,1.4,0.2,3.2,0.5,,,663.4,9.5,,,,,,,,,,,6,2.06,2,2,0,24.87,0.24,,1.5,Schleifen,normal ,Cylindric,0,,,,,"[280.0, 280.0, 280.0, 280.0, 280.0, 280.0, 240.0, 240.0, 240.0, 240.0, 240.0, 220.0, 220.0, 220.0, 220.0, 220.0, 200.0, 200.0, 200.0, 200.0, 200.0]","[11871, 14921, 17115, 19188, 202236, 350099, 73946, 797422, 1013814, 1049190, 1098285, 1049190, 1098285, 1149677, 1231310, 1288927, 1049190, 1098285, 1123687, 1176268, 1231310]","['failure', 'failure', 'failure', 'failure', 'failure', 'failure', 'failure', 'failure', 'failure', 'runout', 'runout', 'runout', 'runout', 'runout', 'runout', 'runout', 'runout', 'runout', 'runout', 'runout', 'runout']","['surface', 'surface', 'surface', 'surface', 'surface', 'surface', 'surface', 'surface', 'surface', '', '', '', '', '', '', '', '', '', '', '', '']","['Carbid', 'Carbid', 'Carbid', 'Carbid', 'Carbid', 'Carbid', 'Carbid', 'Carbid', 'Carbid', '', '', '', '', '', '', '', '', '', '', '', '']",0.1,1020000.0,Stress,Servohydraulic,15,3,240.13,4.184,17.843,7.01,530312.0,387319.0,1.189,0.062,4 params,21.0,2.0,3.0,,240.0,391009
KOL2RNG.65,CR/AMP,MSO-005 Process Chain Simulation,Hermann Autenrieth,2019,RB-internal specimen,100Cr6,Beari-st,Steel,803P,,,,,,,,rod,,,,,,,,,,,,,,,,,,,,,,,,267000,3970000,Sulfides,Hardened+Annealed,,,,,,,,,860,20,400,-80,,,,,240,90,5,,,,,,,,,,,,,,,,,,,,,,,,,,708.8,,,,,,,,,,,,6,2,2,2,0,,0.443,,2,Schleifen,advanced,Cylindric,0,0,['0'],['-353'],['-241'],"[300.0, 300.0, 350.0, 350.0, 280.0, 280.0, 300.0, 300.0, 300.0, 350.0, 350.0, 350.0, 280.0, 280.0, 280.0]","[10000000, 81000, 14000, 51000, 103000, 50000, 22000, 89000, 128000, 58000, 12000, 23000, 112000, 221000, 2184000]","['runout', 'failure', 'failure', 'failure', 'runout', 'failure', 'failure', 'failure', 'failure', 'failure', 'failure', 'failure', 'failure', 'failure', 'runout']","['', 'surface', 'surface', 'surface', 'interior', 'surface', 'surface', 'surface', 'surface', 'surface', 'surface', 'surface', 'surface', 'surface', 'interior']","['', 'roughness', 'roughness', 'roughness', 'inclusion', 'roughness', 'roughness', 'roughness', 'roughness', 'roughness', 'roughness', 'roughness', 'roughness', 'roughness', 'inclusion']",0.1,,Force,Resonanz,160,3,279.69,8.838,5.829,2.625,92700.0,89481.0,1.319,0.094,4 params,15.0,3.0,2.0,,280.0,107364
KOL2RNG.66,CR/AMP,MSO-005 Process Chain Simulation,Hermann Autenrieth,2019,RB-internal specimen,100Cr6,Beari-st,Steel,803P,,,,,,,,rod,,,,,,,,,,,,,,,,,,,,,,,,266568,3971161,Sulfides,Hardened+Annealed,,,,,,,,,860,20,400,-80,,,,,240,90,5,,,,,,,,,,,,,,,,,,,,,,,,,,708.8,,,,,,,,,,,,6,2,2,2,0,,0.443,,5.5,Schleifen,normal ,Cylindric,0,0,['0'],['-353'],['-241'],"[350.0, 300.0, 300.0, 300.0, 300.0, 300.0, 330.0, 330.0, 350.0, 350.0, 350.0, 350.0, 330.0, 280.0, 280.0, 280.0, 280.0, 280.0]","[17000, 9238000, 279000, 69000, 67000, 4523000, 405000, 107000, 8300, 10500, 19000, 16000, 29000, 217000, 144000, 51000, 10000000, 10000000]","['failure', 'runout', 'failure', 'failure', 'failure', 'failure', 'failure', 'failure', 'failure', 'failure', 'failure', 'failure', 'failure', 'failure', 'failure', 'failure', 'runout', 'runout']","['surface', '', 'surface', 'surface', 'surface', 'surface', 'surface', 'surface', 'surface', 'surface', 'surface', 'surface', 'surface', 'surface', 'surface', 'surface', '', '']","['roughness', '', 'roughness', 'roughness', 'inclusion', 'roughness', 'roughness', 'roughness', 'roughness', 'roughness', 'roughness', 'roughness', 'roughness', 'roughness', 'roughness', 'roughness', '', '']",0.1,,Force,Resonanz,160,3,271.09,8.689,11.781,3.796,453368.0,379420.0,1.32,0.07,4 params,18.0,4.0,2.0,,280.0,116806
KOL2RNG.67,CR/AMP,MSO-005 Process Chain Simulation,Hermann Autenrieth,2020,RB-internal specimen,20MnCrS5,Carbur-st,CaseHard_Steel,,,,,,,,,rod,,,,,,,,,,,,,,,,,,,,,,,,492247,184115273,Sulfides,Normalized+Carburized+Hardened+Annealed,,,,,,960,123,,870,40,350,20,,,,,180,120,5,,,,,,,,,,,,,,,,,,,,,,,,,,617.6,,Carburizing,0.82,,308.3,,,,,,,6,1.65,1,1,0,,1.531,,10,Schleifen,,Cylindric,0,0,"['0', '10', '25', '50', '100']","['-59.2', '-70.75', '-73.55', '-90.45', '-73.7']","['-122.65', '-52.900000000000006', '-23.9', '-121.5', '-82.3']","[301.0, 301.0, 283.0, 265.0, 265.0, 265.0, 248.0, 248.0, 283.0, 248.0, 265.0, 248.0, 248.0, 248.0]","[105000, 59000, 33000, 10000000, 10000000, 368000, 10000000, 10000000, 10000000, 10000000, 10000000, 10000000, 87000, 10000000]","['failure', 'failure', 'failure', 'runout', 'runout', 'failure', 'runout', 'runout', 'runout', 'runout', 'runout', 'runout', 'failure', 'runout']","['surface', 'surface', 'surface', '', '', 'surface', '', '', '', '', '', '', 'surface', '']","['roughness', 'roughness', 'roughness', '', '', 'roughness', '', '', '', '', '', '', 'roughness', '']",0.1,,Force,Resonanz,160,3,277.76,12.596,6.067,6.582,94012.0,79394.0,1.353,0.254,4 params,14.0,4.0,3.0,,248.0,87000
KOL2RNG.68,CR/AMP,MSO-005 Process Chain Simulation,Hermann Autenrieth,2020,RB-internal specimen,20MnCrS5,Carbur-st,CaseHard_Steel,,,,,,,,,rod,,,,,,,,,,,,,,,,,,,,,,,,492247,184115273,Sulfides,Normalized+Carburized+Hardened+Annealed,,,,,,960,123,,870,40,350,20,,,,,180,120,5,,,,,,,,,,,,,,,,,,,,,,,,,,617.6,,Carburizing+Shot peening,0.82,,308.3,,,,,,,6,1.65,1,1,0,,1.531,,10,Schleifen,,Cylindric,0,0,"['0', '25', '50', '100', '200']","['-463', '-774.3', '-632.6', '-495.2', '-10.4']","['-564', '-669.6', '-737.6', '-303.2', '66.7']","[667.0, 667.0, 283.0, 283.0, 354.0, 354.0, 354.0, 354.0, 318.0, 318.0, 318.0, 336.0, 371.0, 301.0, 301.0, 301.0, 301.0, 318.0, 354.0]","[26000, 1400, 10000000, 10000000, 42000, 10000000, 33000, 44000, 10000000, 48000, 10000000, 490000, 40000, 10000000, 10000000, 10000000, 10000000, 26000, 81000]","['failure', 'failure', 'runout', 'runout', 'failure', 'runout', 'failure', 'failure', 'runout', 'failure', 'runout', 'failure', 'failure', 'runout', 'runout', 'runout', 'runout', 'failure', 'failure']","['surface', 'surface', '', '', 'surface', '', 'surface', 'surface', '', 'surface', '', 'surface', 'surface', '', '', '', '', 'surface', 'surface']","['roughness', 'roughness', '', '', 'roughness', '', 'roughness', 'roughness', '', 'roughness', '', 'roughness', 'roughness', '', '', '', '', 'roughness', 'roughness']",0.1,,Force,Resonanz,160,3,329.88,6.017,4.002,0.854,73956.0,31241.0,1.82,0.086,4 params,19.0,5.0,4.0,,318.0,35327
KOL2RNG.7,Uni Siegen/ RB,"Schwingfestigkeitsnachweis für
innendruckbelastete Common-Rail-Bauteile
aus 100Cr6 unter Berücksichtigung
hochzyklischer Betriebsbeanspruchungen",Mike Köder,2014,,100Cr6,Beari-st,Steel,803Q,Ovako,,,,,,hot rolled,rod,33,,0.95,0.28,0.27,0.002,0.001,0.08,1.45,,0.048,,,,,,,,,,,,,440000,2342000,Nitrides,Hardened+Annealed,Bainitic,,,,,,,,850,35,450,220,,,,,260,280,5,,,0,,,A5-standard specimen,Cylindric,,0,,,2056,6,2342,5,,,3.2,0.2,6.2,0.4,,,,,644.5,4.8,,,,,,,,,,,6,1.3,0.5,0.5,0,,5.073,,0.4,Polieren,normal ,Cylindric,0,0,"['0.0', '10.0', '20.0', '50.0']","['-600.0', '-300.0', '-220.0', '-190.0']","['-600.0', '-300.0', '-180.0', '-150.0']","[1202.589, 1202.589, 1200.841, 1200.841, 1100.528, 1100.528, 1100.528, 1100.528, 1100.528, 996.931, 996.931, 999.834, 998.382, 999.834, 998.382, 896.546, 897.85, 897.85, 897.85, 896.546, 896.546, 796.945, 798.104, 798.104, 796.945, 796.945, 796.945]","[4751, 6677, 11854, 13325, 28043, 42451, 46219, 48742, 53636, 51952, 135244, 1771675, 2625463, 4915836, 29953963, 1928939, 176791246, 182520299, 285244310, 1010687292, 1054590915, 2828287, 4146947, 12000000, 1010687292, 1054590915, 1088765727]","['failure', 'failure', 'failure', 'failure', 'failure', 'failure', 'failure', 'failure', 'failure', 'failure', 'failure', 'failure', 'failure', 'failure', 'failure', 'failure', 'failure', 'failure', 'failure', 'runout', 'runout', 'failure', 'failure', 'failure', 'runout', 'runout', 'runout']","['surface', 'surface', 'surface', 'surface', 'surface', 'surface', 'surface', 'interior', 'surface', 'interior', 'interior', 'interior', 'interior', 'interior', 'interior', 'interior', 'interior', 'interior', 'interior', None, None, 'interior', 'interior', 'interior', None, None, None]","[None, None, None, None, None, None, None, None, None, None, None, None, None, None, None, None, None, None, None, None, None, None, None, None, None, None, None]",-0.5,1000000000.0,Displacement,US-resonanz,20000,3,931.71,12.391,15.236,1.487,1391069.0,387496.0,1.309,0.027,4 params,52.0,10.0,8.0,10000000.0,,
KOL2RNG.8,Uni Siegen/ RB,"Schwingfestigkeitsnachweis für
innendruckbelastete Common-Rail-Bauteile
aus 100Cr6 unter Berücksichtigung
hochzyklischer Betriebsbeanspruchungen",Mike Köder,2014,,100Cr6,Beari-st,Steel,VIM-VAR,Aubert & Duval,,,,,,hot rolled,rod,30,,1.01,0.28,0.34,0.005,0.002,0.04,1.48,,,,,,,,,,,,,,,930000,340000,Nitrides,Hardened+Annealed,Bainitic,,,,,,,,850,35,450,220,,,,,260,280,5,,,0,,,A5-standard specimen,Cylindric,50.24,0,,,2061,13,2339,12,,,2.7,0.1,5.5,0.4,,,,,644.5,,,,,,,,,,,,6,2,2.0,2,0,,0.443,,1.5,Schleifen,advanced,Cylindric,0,0,"['0.0', '8.0', '20.0', '50.0']","['-350.0', '-290.0', '-250.0', '-230.0']","['-490.0', '-320.0', '-260.0', '-250.0']","[500.006, 500.006, 499.695, 499.695, 499.695, 449.819, 449.539, 449.539, 449.539, 449.539, 399.912, 399.664, 399.664, 399.664, 399.664]","[2966, 3195, 4580, 6565, 6849, 6506, 10932, 14096, 18370, 26613, 8228, 1008362, 1029949, 1040916, 1063201]","['failure', 'failure', 'failure', 'failure', 'failure', 'failure', 'failure', 'failure', 'failure', 'failure', 'failure', 'runout', 'runout', 'runout', 'runout']","['surface', 'surface', 'surface', 'surface', 'surface', 'surface', 'surface', 'surface', 'surface', 'surface', 'surface', None, None, None, None]","[None, None, None, None, None, None, None, None, None, None, None, None, None, None, None]",0.1,1000000.0,Stress,Servohydraulic,1,3,411.61,25.525,6.62,99.084,18245.0,12681.0,1.212,0.221,4 params,15.0,5.0,1.0,1000000.0,,
KOL2RNG.9,Uni Siegen/ RB,"Schwingfestigkeitsnachweis für
innendruckbelastete Common-Rail-Bauteile
aus 100Cr6 unter Berücksichtigung
hochzyklischer Betriebsbeanspruchungen",Mike Köder,2014,,100Cr6,Beari-st,Steel,803Q,Ovako,,,,,,hot rolled,rod,33,,0.95,0.28,0.27,0.002,0.001,0.08,1.45,,0.048,,,,,,,,,,,,,440000,2342000,Nitrides,Hardened+Annealed,Bainitic,,,,,,,,850,35,450,220,,,,,260,280,5,,,0,,,A5-standard specimen,Cylindric,,0,,,2056,6,2342,5,,,3.2,0.2,6.2,0.4,,,,,644.5,4.8,,,,,,,,,,,6,1.3,0.5,0.5,0,,5.073,,0.4,Polieren,normal ,Cylindric,0,0,"['0.0', '10.0', '20.0', '50.0']","['-600.0', '-300.0', '-220.0', '-190.0']","['-600.0', '-300.0', '-180.0', '-150.0']","[800.055, 800.048, 800.042, 800.038, 799.945, 748.877, 749.41, 749.397, 749.375, 748.766, 699.475, 699.464, 699.456, 699.448, 699.42, 698.828, 650.014, 649.988, 649.968, 649.414, 649.403, 648.883, 599.251, 599.245, 599.241, 598.64, 598.625, 599.015, 548.657, 548.648, 548.638, 548.636, 548.227, 548.225, 498.49, 498.489, 498.489, 498.489, 498.489, 498.488]","[5187, 5951, 6684, 7273, 45697, 9976, 12586, 16564, 26086, 105172, 10180, 13117, 15697, 18785, 35779, 239501, 12043, 22938, 37287, 277404, 365072, 1191615, 12683, 15018, 16342, 1337023, 2018542, 6519523, 3963901, 5107571, 6793092, 7314381, 10041256, 10474581, 10242934, 10461614, 10461614, 10572698, 10572698, 10684962]","['failure', 'failure', 'failure', 'failure', 'failure', 'failure', 'failure', 'failure', 'failure', 'failure', 'failure', 'failure', 'failure', 'failure', 'failure', 'failure', 'failure', 'failure', 'failure', 'failure', 'failure', 'failure', 'failure', 'failure', 'failure', 'failure', 'failure', 'failure', 'failure', 'failure', 'failure', 'failure', 'runout', 'runout', 'runout', 'runout', 'runout', 'runout', 'runout', 'runout']","['surface', 'surface', 'surface', 'surface', 'surface', 'surface', 'surface', 'surface', 'surface', 'interior', 'surface', 'surface', 'surface', 'surface', 'surface', 'interior', 'surface', 'surface', 'surface', 'interior', 'interior', 'interior', 'surface', 'surface', 'surface', 'interior', 'interior', 'interior', 'interior', 'interior', 'interior', 'interior', None, None, None, None, None, None, None, None]","[None, None, None, None, None, None, None, None, None, None, None, None, None, None, None, None, None, None, None, None, None, None, None, None, None, None, None, None, None, None, None, None, None, None, None, None, None, None, None, None]",0.1,10000000.0,Stress,Servohydraulic,20,3,535.22,11.988,16.124,5.433,3073412.0,1339334.0,1.277,0.05,4 params,40.0,32.0,5.0,10000000.0,,
NIMS1,NIMS (Japan),,,,,,C-st_struct,Steel,,,,,,,825.0,Hot rolled,,,,0.26,0.21,0.44,0.017,0.022,0.01,0.02,0.0,0.01,,,,,,,,0.07,0.02,0.04,,,,,,,,,,,885.0,,30.0,0.0,30.0,0.0,0.0,30.0,,,,,30.0,0.0,0.0,8.4,,,,,A5-standard specimen,Cylindric,50.25,0,354.0,,333.0,,473.0,,961.0,,,,40.0,,64.0,,169.0,,138.0,,,0.0,,,,,,,,,8,1.0,0.25,0.0,0.25,,73.83259,3.6,1.5,,,cylinder,0,0,,,,"[290.0, 290.0, 280.0, 280.0, 270.0, 270.0, 260.0, 260.0, 250.0, 250.0, 240.0, 240.0, 240.0, 230.0, 230.0, 230.0, 220.0, 220.0, 220.0]","[39800, 68400, 109000, 123000, 115000, 232000, 218000, 427000, 857000, 961000, 779000, 2540000, 2650000, 2590000, 21200000, 21200000, 21200000, 21200000, 21200000]","['failure', 'failure', 'failure', 'failure', 'failure', 'failure', 'failure', 'failure', 'failure', 'failure', 'failure', 'failure', 'failure', 'failure', 'runout', 'runout', 'runout', 'runout', 'runout']","[None, None, None, None, None, None, None, None, None, None, None, None, None, None, None, None, None, None, None]","[None, None, None, None, None, None, None, None, None, None, None, None, None, None, None, None, None, None, None]",-1.0,21200000.0,Force,,50.0,1.0,231.49,7.149,17.956,4.863,3007244.0,1496661.0,1.053,0.031,4 params,19.0,7.0,2.0,10000000.0,,
NIMS10,NIMS (Japan),,,,,,C-st_struct,Steel,,,,,,,1270.0,Hot rolled,,,,0.22,0.26,0.47,0.021,0.023,0.02,0.02,0.0,0.01,,,,,,,,0.04,0.03,0.0,,,,,,,,,,,885.0,,30.0,0.0,30.0,0.0,0.0,30.0,,,,,30.0,0.0,0.0,8.3,,,,,A5-standard specimen,Cylindric,50.25,0,327.0,,299.0,,455.0,,975.0,,,,40.0,,67.0,,192.0,,132.0,,,0.0,,,,,,,,,8,1.0,0.25,0.0,0.25,,73.83259,3.6,1.5,,,cylinder,0,0,,,,"[290.0, 290.0, 280.0, 280.0, 270.0, 270.0, 260.0, 260.0, 250.0, 250.0, 250.0, 240.0, 240.0, 240.0, 230.0, 230.0, 230.0]","[81700, 89100, 169000, 1770000, 1900000, 3250000, 5360000, 708000, 1290000, 1460000, 1530000, 4370000, 8020000, 21200000, 21200000, 21200000, 21200000]","['failure', 'failure', 'failure', 'failure', 'failure', 'failure', 'failure', 'failure', 'failure', 'failure', 'failure', 'failure', 'failure', 'runout', 'runout', 'runout', 'runout']","[None, None, None, None, None, None, None, None, None, None, None, None, None, None, None, None, None]","[None, None, None, None, None, None, None, None, None, None, None, None, None, None, None, None, None]",-1.0,21200000.0,Force,,50.0,1.0,237.41,5.996,18.7,3.119,7864635.0,4737657.0,1.128,0.034,4 params,17.0,6.0,2.0,10000000.0,,
NIMS100,NIMS (Japan),,,,,,C-st_struct,Steel,,,,,,,610.0,Hot rolled,,,,0.56,0.25,0.68,0.009000000000000001,0.023,0.03,0.1,0.0,0.03,,,,,,,,0.06,0.0,0.04,,,,,,,,,,,825.0,,30.0,0.0,825.0,30.0,450.0,30.0,,,,,600.0,60.0,450.0,8.6,,,,,A5-standard specimen,Cylindric,50.25,0,631.0,,640.0,,840.0,,1479.0,,,,22.0,,61.0,,51.0,,266.0,,,0.0,,,,,,,,,4,1.0,0.25,0.0,0.25,,73.83259,3.6,1.5,,,cylinder,0,0,,,,"[540.0, 540.0, 520.0, 520.0, 500.0, 500.0, 490.0, 490.0, 480.0, 480.0, 470.0, 470.0, 470.0, 460.0, 460.0, 460.0, 450.0, 450.0, 450.0]","[33800, 43200, 96600, 129000, 165000, 200000, 173000, 234000, 315000, 318000, 327000, 415000, 803000, 646000, 21200000, 21200000, 21200000, 21200000, 21200000]","['failure', 'failure', 'failure', 'failure', 'failure', 'failure', 'failure', 'failure', 'failure', 'failure', 'failure', 'failure', 'failure', 'failure', 'runout', 'runout', 'runout', 'runout', 'runout']","[None, None, None, None, None, None, None, None, None, None, None, None, None, None, None, None, None, None, None]","[None, None, None, None, None, None, None, None, None, None, None, None, None, None, None, None, None, None, None]",-1.0,21200000.0,Force,,50.0,1.0,461.55,11.816,16.836,3.139,637818.0,417044.0,1.036,0.032,4 params,19.0,7.0,2.0,10000000.0,,
NIMS101,NIMS (Japan),,,,,,C-st_struct,Steel,,,,,,,1740.0,Hot rolled,,,,0.52,0.21,0.8,0.021,0.021,0.02,0.1,0.0,0.02,,,,,,,,0.09,0.0,0.0,,,,,,,,,,,825.0,,30.0,0.0,825.0,30.0,450.0,30.0,,,,,600.0,60.0,450.0,8.7,,,,,A5-standard specimen,Cylindric,50.25,0,731.0,,733.0,,837.0,,1535.0,,,,22.0,,63.0,,135.0,,277.0,,,0.0,,,,,,,,,4,1.0,0.25,0.0,0.25,,73.83259,3.6,1.5,,,cylinder,0,0,,,,"[560.0, 560.0, 540.0, 540.0, 520.0, 520.0, 500.0, 500.0, 490.0, 490.0, 480.0, 480.0, 480.0, 470.0, 470.0, 470.0, 460.0, 460.0, 460.0]","[51900, 67600, 90700, 95400, 156000, 206000, 232000, 270000, 323000, 339000, 371000, 410000, 518000, 686000, 1180000, 1270000, 21200000, 21200000, 21200000]","['failure', 'failure', 'failure', 'failure', 'failure', 'failure', 'failure', 'failure', 'failure', 'failure', 'failure', 'failure', 'failure', 'failure', 'failure', 'failure', 'runout', 'runout', 'runout']","[None, None, None, None, None, None, None, None, None, None, None, None, None, None, None, None, None, None, None]","[None, None, None, None, None, None, None, None, None, None, None, None, None, None, None, None, None, None, None]",-1.0,21200000.0,Force,,50.0,1.0,464.61,11.67,14.947,2.48,875434.0,569308.0,1.041,0.032,4 params,19.0,7.0,1.0,10000000.0,,
NIMS102,NIMS (Japan),,,,,,C-st_struct,Steel,,,,,,,610.0,Hot rolled,,,,0.54,0.27,0.7,0.017,0.02,0.06,0.1,0.0,0.22,,,,,,,,0.08,0.0,0.04,,,,,,,,,,,825.0,,30.0,0.0,825.0,30.0,450.0,30.0,,,,,600.0,60.0,450.0,8.3,,,,,A5-standard specimen,Cylindric,50.25,0,757.0,,759.0,,893.0,,1531.0,,,,21.0,,58.0,,94.0,,285.0,,,0.0,,,,,,,,,4,1.0,0.25,0.0,0.25,,73.83259,3.6,1.5,,,cylinder,0,0,,,,"[580.0, 580.0, 560.0, 560.0, 540.0, 540.0, 520.0, 520.0, 500.0, 500.0, 480.0, 480.0, 480.0, 470.0, 470.0, 470.0, 460.0, 460.0, 460.0]","[39700, 47700, 86700, 87900, 157000, 185000, 238000, 240000, 387000, 530000, 1560000, 21200000, 21200000, 629000, 985000, 21200000, 21200000, 21200000, 21200000]","['failure', 'failure', 'failure', 'failure', 'failure', 'failure', 'failure', 'failure', 'failure', 'failure', 'failure', 'runout', 'runout', 'failure', 'failure', 'runout', 'runout', 'runout', 'runout']","[None, None, None, None, None, None, None, None, None, None, None, None, None, None, None, None, None, None, None]","[None, None, None, None, None, None, None, None, None, None, None, None, None, None, None, None, None, None, None]",-1.0,21200000.0,Force,,50.0,1.0,475.6,12.933,14.556,2.82,919506.0,491273.0,1.052,0.037,4 params,19.0,7.0,3.0,10000000.0,,
NIMS103,NIMS (Japan),,,,,,C-st_struct,Steel,,,,,,,1740.0,Hot rolled,,,,0.55,0.23,0.76,0.018000000000000002,0.012,0.01,0.09,0.0,0.01,,,,,,,,0.07,0.0,0.0,,,,,,,,,,,825.0,,30.0,0.0,825.0,30.0,450.0,30.0,,,,,650.0,60.0,450.0,8.4,,,,,A5-standard specimen,Cylindric,50.25,0,678.0,,657.0,,757.0,,1440.0,,,,26.0,,64.0,,131.0,,248.0,,,0.0,,,,,,,,,4,1.0,0.25,0.0,0.25,,73.83259,3.6,1.5,,,cylinder,0,0,,,,"[500.0, 500.0, 480.0, 480.0, 460.0, 460.0, 450.0, 450.0, 440.0, 440.0, 430.0, 430.0, 430.0, 420.0, 420.0, 420.0, 410.0, 410.0, 410.0]","[38800, 48500, 88900, 89700, 185000, 205000, 253000, 275000, 365000, 510000, 720000, 967000, 1190000, 920000, 1170000, 21200000, 21200000, 21200000, 21200000]","['failure', 'failure', 'failure', 'failure', 'failure', 'failure', 'failure', 'failure', 'failure', 'failure', 'failure', 'failure', 'failure', 'failure', 'failure', 'runout', 'runout', 'runout', 'runout']","[None, None, None, None, None, None, None, None, None, None, None, None, None, None, None, None, None, None, None]","[None, None, None, None, None, None, None, None, None, None, None, None, None, None, None, None, None, None, None]",-1.0,21200000.0,Force,,50.0,1.0,418.5,14.913,19.256,5.305,1251460.0,733354.0,1.025,0.027,4 params,19.0,7.0,2.0,10000000.0,,
NIMS104,NIMS (Japan),,,,,,C-st_struct,Steel,,,,,,,1270.0,Hot rolled,,,,0.54,0.26,0.76,0.022,0.021,0.02,0.12,0.0,0.01,,,,,,,,0.08,0.01,0.0,,,,,,,,,,,825.0,,30.0,0.0,825.0,30.0,450.0,30.0,,,,,650.0,60.0,450.0,8.6,,,,,A5-standard specimen,Cylindric,50.25,0,680.0,,657.0,,766.0,,1484.0,,,,26.0,,65.0,,166.0,,249.0,,,0.0,,,,,,,,,4,1.0,0.25,0.0,0.25,,73.83259,3.6,1.5,,,cylinder,0,0,,,,"[500.0, 500.0, 480.0, 480.0, 460.0, 460.0, 450.0, 450.0, 440.0, 440.0, 430.0, 430.0, 430.0, 420.0, 420.0, 420.0, 410.0, 410.0, 410.0]","[54600, 61100, 104000, 105000, 275000, 289000, 383000, 419000, 481000, 732000, 458000, 643000, 645000, 1280000, 1510000, 21200000, 21200000, 21200000, 21200000]","['failure', 'failure', 'failure', 'failure', 'failure', 'failure', 'failure', 'failure', 'failure', 'failure', 'failure', 'failure', 'failure', 'failure', 'failure', 'runout', 'runout', 'runout', 'runout']","[None, None, None, None, None, None, None, None, None, None, None, None, None, None, None, None, None, None, None]","[None, None, None, None, None, None, None, None, None, None, None, None, None, None, None, None, None, None, None]",-1.0,21200000.0,Force,,50.0,1.0,418.42,12.476,17.203,3.808,1242648.0,700499.0,1.031,0.03,4 params,19.0,7.0,2.0,10000000.0,,
NIMS105,NIMS (Japan),,,,,,C-st_struct,Steel,,,,,,,825.0,Hot rolled,,,,0.52,0.29,0.83,0.016,0.025,0.04,0.04,0.0,0.02,,,,,,,,0.12,0.02,0.0,,,,,,,,,,,825.0,,30.0,0.0,825.0,30.0,450.0,30.0,,,,,650.0,60.0,450.0,8.8,,,,,A5-standard specimen,Cylindric,50.25,0,591.0,,589.0,,746.0,,1446.0,,,,24.0,,65.0,,157.0,,235.0,,,0.0,,,,,,,,,4,1.0,0.25,0.0,0.25,,73.83259,3.6,1.5,,,cylinder,0,0,,,,"[480.0, 480.0, 460.0, 460.0, 440.0, 440.0, 430.0, 430.0, 420.0, 420.0, 410.0, 410.0, 400.0, 400.0, 400.0, 390.0, 390.0, 390.0, 380.0, 380.0, 380.0]","[35700, 54900, 84700, 85600, 168000, 232000, 237000, 372000, 371000, 494000, 541000, 1120000, 977000, 16100000, 21200000, 21200000, 21200000, 21200000, 20600000, 21200000, 21200000]","['failure', 'failure', 'failure', 'failure', 'failure', 'failure', 'failure', 'failure', 'failure', 'failure', 'failure', 'failure', 'failure', 'failure', 'runout', 'runout', 'runout', 'runout', 'failure', 'runout', 'runout']","[None, None, None, None, None, None, None, None, None, None, None, None, None, None, None, None, None, None, None, None, None]","[None, None, None, None, None, None, None, None, None, None, None, None, None, None, None, None, None, None, None, None, None]",-1.0,21200000.0,Force,,50.0,1.0,401.7,12.307,17.752,4.195,997208.0,535699.0,1.031,0.031,4 params,21.0,7.0,3.0,10000000.0,,
NIMS106,NIMS (Japan),,,,,,C-st_struct,Steel,,,,,,,660.0,Hot rolled,,,,0.56,0.26,0.37,0.019,0.026,0.04,0.13,0.0,0.11,,,,,,,,0.06,0.0,0.0,,,,,,,,,,,825.0,,30.0,0.0,825.0,30.0,450.0,30.0,,,,,650.0,60.0,450.0,7.6,,,,,A5-standard specimen,Cylindric,50.25,0,632.0,,631.0,,777.0,,1444.0,,,,23.0,,62.0,,143.0,,253.0,,,0.0,,,,,,,,,4,1.0,0.25,0.0,0.25,,73.83259,3.6,1.5,,,cylinder,0,0,,,,"[500.0, 500.0, 480.0, 480.0, 460.0, 460.0, 440.0, 440.0, 420.0, 420.0, 400.0, 400.0, 400.0, 380.0, 380.0, 380.0, 360.0, 360.0, 360.0]","[63100, 73200, 93800, 193000, 128000, 443000, 227000, 369000, 417000, 21200000, 1320000, 21100000, 21200000, 802000, 21200000, 21200000, 21200000, 21200000, 21200000]","['failure', 'failure', 'failure', 'failure', 'failure', 'failure', 'failure', 'failure', 'failure', 'runout', 'failure', 'failure', 'runout', 'failure', 'runout', 'runout', 'runout', 'runout', 'runout']","[None, None, None, None, None, None, None, None, None, None, None, None, None, None, None, None, None, None, None]","[None, None, None, None, None, None, None, None, None, None, None, None, None, None, None, None, None, None, None]",-1.0,21187500.0,Force,,50.0,1.0,403.78,8.784,9.42,2.679,665059.0,453093.0,1.132,0.049,4 params,19.0,7.0,4.0,10000000.0,,
NIMS107,NIMS (Japan),,,,,,C-st_struct,Steel,,,,,,,825.0,Hot rolled,,,,0.54,0.2,0.75,0.013,0.019,0.01,0.01,0.0,0.01,,,,,,,,0.1,0.0,0.0,,,,,,,,,,,825.0,,30.0,0.0,825.0,30.0,450.0,30.0,,,,,650.0,60.0,450.0,7.9,,,,,A5-standard specimen,Cylindric,50.25,0,537.0,,539.0,,749.0,,1417.0,,,,24.0,,65.0,,51.0,,234.0,,,0.0,,,,,,,,,4,1.0,0.25,0.0,0.25,,73.83259,3.6,1.5,,,cylinder,0,0,,,,"[480.0, 480.0, 460.0, 460.0, 450.0, 450.0, 440.0, 440.0, 430.0, 430.0, 420.0, 420.0, 420.0, 410.0, 410.0, 410.0, 400.0, 400.0, 400.0]","[35000, 40800, 113000, 143000, 109000, 112000, 244000, 397000, 342000, 346000, 459000, 582000, 746000, 1760000, 21200000, 21200000, 21200000, 21200000, 21200000]","['failure', 'failure', 'failure', 'failure', 'failure', 'failure', 'failure', 'failure', 'failure', 'failure', 'failure', 'failure', 'failure', 'failure', 'runout', 'runout', 'runout', 'runout', 'runout']","[None, None, None, None, None, None, None, None, None, None, None, None, None, None, None, None, None, None, None]","[None, None, None, None, None, None, None, None, None, None, None, None, None, None, None, None, None, None, None]",-1.0,21200000.0,Force,,50.0,1.0,411.52,12.462,21.417,4.497,1041746.0,595088.0,1.033,0.031,4 params,19.0,7.0,2.0,10000000.0,,
NIMS108,NIMS (Japan),,,,,,C-st_struct,Steel,,,,,,,1740.0,Hot rolled,,,,0.57,0.23,0.74,0.018000000000000002,0.017,0.01,0.12,0.0,0.02,,,,,,,,0.08,0.0,0.0,,,,,,,,,,,825.0,,30.0,0.0,825.0,30.0,450.0,30.0,,,,,650.0,60.0,450.0,7.8,,,,,A5-standard specimen,Cylindric,50.25,0,662.0,,647.0,,757.0,,1460.0,,,,26.0,,65.0,,148.0,,249.0,,,0.0,,,,,,,,,4,1.0,0.25,0.0,0.25,,73.83259,3.6,1.5,,,cylinder,0,0,,,,"[490.0, 490.0, 480.0, 480.0, 470.0, 470.0, 460.0, 460.0, 450.0, 450.0, 440.0, 440.0, 440.0, 430.0, 430.0, 430.0, 420.0, 420.0, 420.0]","[57700, 68000, 81700, 81900, 111000, 151000, 217000, 221000, 229000, 290000, 369000, 386000, 622000, 520000, 796000, 21200000, 21200000, 21200000, 21200000]","['failure', 'failure', 'failure', 'failure', 'failure', 'failure', 'failure', 'failure', 'failure', 'failure', 'failure', 'failure', 'failure', 'failure', 'failure', 'runout', 'runout', 'runout', 'runout']","[None, None, None, None, None, None, None, None, None, None, None, None, None, None, None, None, None, None, None]","[None, None, None, None, None, None, None, None, None, None, None, None, None, None, None, None, None, None, None]",-1.0,21200000.0,Force,,50.0,1.0,428.51,14.93,18.229,3.904,699813.0,586766.0,1.024,0.035,4 params,19.0,7.0,2.0,10000000.0,,
NIMS109,NIMS (Japan),,,,,,C-st_struct,Steel,,,,,,,1270.0,Hot rolled,,,,0.53,0.3,0.83,0.019,0.026,0.02,0.12,0.0,0.01,,,,,,,,0.09,0.0,0.0,,,,,,,,,,,825.0,,30.0,0.0,825.0,30.0,450.0,30.0,,,,,650.0,60.0,450.0,8.7,,,,,A5-standard specimen,Cylindric,50.25,0,676.0,,655.0,,759.0,,1465.0,,,,26.0,,64.0,,147.0,,250.0,,,0.0,,,,,,,,,4,1.0,0.25,0.0,0.25,,73.83259,3.6,1.5,,,cylinder,0,0,,,,"[500.0, 500.0, 480.0, 480.0, 460.0, 460.0, 450.0, 450.0, 440.0, 440.0, 430.0, 430.0, 430.0, 420.0, 420.0, 420.0, 410.0, 410.0, 410.0]","[49100, 59700, 135000, 141000, 165000, 223000, 357000, 430000, 456000, 547000, 725000, 1140000, 1430000, 888000, 1560000, 2740000, 21200000, 21200000, 21200000]","['failure', 'failure', 'failure', 'failure', 'failure', 'failure', 'failure', 'failure', 'failure', 'failure', 'failure', 'failure', 'failure', 'failure', 'failure', 'failure', 'runout', 'runout', 'runout']","[None, None, None, None, None, None, None, None, None, None, None, None, None, None, None, None, None, None, None]","[None, None, None, None, None, None, None, None, None, None, None, None, None, None, None, None, None, None, None]",-1.0,21200000.0,Force,,50.0,1.0,414.85,10.766,19.303,3.535,1888421.0,934279.0,1.037,0.029,4 params,19.0,7.0,1.0,10000000.0,,
NIMS11,NIMS (Japan),,,,,,C-st_struct,Steel,,,,,,,1740.0,Hot rolled,,,,0.23,0.26,0.51,0.029,0.024,0.01,0.03,0.0,0.03,,,,,,,,0.11,0.0,0.0,,,,,,,,,,,885.0,,30.0,0.0,30.0,0.0,0.0,30.0,,,,,30.0,0.0,0.0,8.4,,,,,A5-standard specimen,Cylindric,50.25,0,377.0,,340.0,,501.0,,989.0,,,,37.0,,63.0,,148.0,,140.0,,,0.0,,,,,,,,,8,1.0,0.25,0.0,0.25,,73.83259,3.6,1.5,,,cylinder,0,0,,,,"[310.0, 310.0, 300.0, 300.0, 290.0, 290.0, 280.0, 280.0, 270.0, 270.0, 270.0, 260.0, 260.0, 260.0, 250.0, 250.0, 250.0]","[58900, 70800, 106000, 151000, 290000, 405000, 429000, 748000, 1010000, 1480000, 1550000, 2030000, 2670000, 5400000, 21200000, 21200000, 21200000]","['failure', 'failure', 'failure', 'failure', 'failure', 'failure', 'failure', 'failure', 'failure', 'failure', 'failure', 'failure', 'failure', 'failure', 'runout', 'runout', 'runout']","[None, None, None, None, None, None, None, None, None, None, None, None, None, None, None, None, None]","[None, None, None, None, None, None, None, None, None, None, None, None, None, None, None, None, None]",-1.0,21200000.0,Force,,50.0,1.0,254.95,5.005,21.873,7.308,4738237.0,2426041.0,1.031,0.032,4 params,17.0,6.0,1.0,10000000.0,,
