Repository: Tareqawwad/Masterthesis-Final

File: allData.csv (part 11 of 36)
,Institute,Sci_topic,Author,Year,Conf_level,Material,M_Type,MatGroupFKM,Batch,Manufacturer,Prod_Proc,Furn_capa,Deoxid_proc,Ingot_size,Red_ratio,HProc,Form,DorTh,Length,C,Si,Mn,P,S,Ni,Cr,Mo,Cu,Al,V,Nb,N_,Ti,Ca,O,dA,dB,dC,dD,DS,Exp_n,Exp_b,DefType,Proc_name,Microstruct,Tstart,Tend,Vcf,NTemp,Ntime,CTemp,Ctime,THTemp,THtime,THQCr,QmTemp,THTemp2,THtime2,THQCr2,QmTemp2,TTemp,Ttime,TCr,Gm,Gstd,Texture,GrainRatio,Poros,Geometry_type,CS_form,CS_surface,QS_LD,Re_U,Re_U_dev,Rp02,Rp02_dev,Rm,Rm_dev,R_true_fracture,Rtf_dev,AG,AG_dev,A5,A5_dev,Z,Z_dev,A_KerbSchlag,A_KS_dev,HV20,HV20_dev,HardProc,t_eff,t_eff_dev,HV20_core,HV20_core_dev,Rp02_base,Rm_base,AG_base,A5_base,Z_base,Deff,Kt,G0,G0_r,G0_d,A90_Mises,V90_Mises,Kp,Rz,Finish,Finish_speci,SpecF,LD,Prstrain,RS_depth,RS_I,RSII,Sa,N,outcome,fail_loc,defect_type,R_ratio,Nu,Control,Machine,f_test,L_Type,Sd,Sd_unc,k,k_unc,NE,NE_unc,1Ts,1Ts_unc,method,n_spec,n_lvls_frac,n_lvls_inf,Nu_cur,Sa_min,Nm_Sa_min
NIMS110,NIMS (Japan),,,,,,C-st_struct,Steel,,,,,,,1270.0,Hot rolled,,,,0.57,0.3,0.82,0.024,0.022,0.02,0.1,0.0,0.01,,,,,,,,0.1,0.01,0.0,,,,,,,,,,,825.0,,30.0,0.0,825.0,30.0,450.0,30.0,,,,,650.0,60.0,450.0,8.4,,,,,A5-standard specimen,Cylindric,50.25,0,695.0,,669.0,,777.0,,1448.0,,,,26.0,,62.0,,129.0,,253.0,,,0.0,,,,,,,,,4,1.0,0.25,0.0,0.25,,73.83259,3.6,1.5,,,cylinder,0,0,,,,"[500.0, 500.0, 480.0, 480.0, 460.0, 460.0, 450.0, 450.0, 440.0, 440.0, 440.0, 430.0, 430.0, 430.0, 420.0, 420.0, 420.0, 410.0, 410.0, 410.0]","[63300, 84300, 139000, 208000, 292000, 352000, 488000, 519000, 472000, 900000, 952000, 1090000, 1210000, 14800000, 1310000, 21200000, 21200000, 21200000, 21200000, 21200000]","['failure', 'failure', 'failure', 'failure', 'failure', 'failure', 'failure', 'failure', 'failure', 'failure', 'failure', 'failure', 'failure', 'failure', 'failure', 'runout', 'runout', 'runout', 'runout', 'runout']","[None, None, None, None, None, None, None, None, None, None, None, None, None, None, None, None, None, None, None, None]","[None, None, None, None, None, None, None, None, None, None, None, None, None, None, None, None, None, None, None, None]",-1.0,21200000.0,Force,,50.0,1.0,424.96,11.71,17.278,3.895,1308620.0,655580.0,1.031,0.03,4 params,20.0,7.0,3.0,10000000.0,,
NIMS111,NIMS (Japan),,,,,,C-st_struct,Steel,,,,,,,610.0,Hot rolled,,,,0.56,0.25,0.68,0.009000000000000001,0.023,0.03,0.1,0.0,0.03,,,,,,,,0.06,0.0,0.04,,,,,,,,,,,825.0,,30.0,0.0,825.0,30.0,450.0,30.0,,,,,650.0,60.0,450.0,8.6,,,,,A5-standard specimen,Cylindric,50.25,0,561.0,,561.0,,762.0,,1428.0,,,,26.0,,64.0,,67.0,,242.0,,,0.0,,,,,,,,,4,1.0,0.25,0.0,0.25,,73.83259,3.6,1.5,,,cylinder,0,0,,,,"[480.0, 480.0, 460.0, 460.0, 450.0, 450.0, 440.0, 440.0, 430.0, 430.0, 420.0, 420.0, 420.0, 410.0, 410.0, 410.0, 400.0, 400.0, 400.0]","[52400, 52900, 151000, 166000, 165000, 212000, 336000, 508000, 389000, 516000, 713000, 766000, 21200000, 789000, 885000, 21200000, 21200000, 21200000, 21200000]","['failure', 'failure', 'failure', 'failure', 'failure', 'failure', 'failure', 'failure', 'failure', 'failure', 'failure', 'failure', 'runout', 'failure', 'failure', 'runout', 'runout', 'runout', 'runout']","[None, None, None, None, None, None, None, None, None, None, None, None, None, None, None, None, None, None, None]","[None, None, None, None, None, None, None, None, None, None, None, None, None, None, None, None, None, None, None]",-1.0,21200000.0,Force,,50.0,1.0,412.27,11.11,17.486,3.791,941213.0,560275.0,1.035,0.033,4 params,19.0,7.0,3.0,10000000.0,,
NIMS112,NIMS (Japan),,,,,,C-st_struct,Steel,,,,,,,1740.0,Hot rolled,,,,0.52,0.21,0.8,0.021,0.021,0.02,0.1,0.0,0.02,,,,,,,,0.09,0.0,0.0,,,,,,,,,,,825.0,,30.0,0.0,825.0,30.0,450.0,30.0,,,,,650.0,60.0,450.0,8.7,,,,,A5-standard specimen,Cylindric,50.25,0,639.0,,633.0,,742.0,,1464.0,,,,26.0,,66.0,,165.0,,249.0,,,0.0,,,,,,,,,4,1.0,0.25,0.0,0.25,,73.83259,3.6,1.5,,,cylinder,0,0,,,,"[500.0, 500.0, 480.0, 480.0, 480.0, 460.0, 460.0, 460.0, 440.0, 440.0, 440.0, 440.0, 420.0, 420.0, 420.0, 410.0, 410.0, 410.0, 400.0, 400.0, 400.0]","[44700, 50700, 90900, 91600, 96400, 191000, 192000, 254000, 298000, 298000, 315000, 675000, 919000, 957000, 21200000, 679000, 750000, 1680000, 21200000, 21200000, 21200000]","['failure', 'failure', 'failure', 'failure', 'failure', 'failure', 'failure', 'failure', 'failure', 'failure', 'failure', 'failure', 'failure', 'failure', 'runout', 'failure', 'failure', 'failure', 'runout', 'runout', 'runout']","[None, None, None, None, None, None, None, None, None, None, None, None, None, None, None, None, None, None, None, None, None]","[None, None, None, None, None, None, None, None, None, None, None, None, None, None, None, None, None, None, None, None, None]",-1.0,21200000.0,Force,,50.0,1.0,409.17,10.659,15.401,4.495,1137249.0,568137.0,1.048,0.032,4 params,21.0,6.0,2.0,10000000.0,,
NIMS113,NIMS (Japan),,,,,,C-st_struct,Steel,,,,,,,610.0,Hot rolled,,,,0.54,0.27,0.7,0.017,0.02,0.06,0.1,0.0,0.22,,,,,,,,0.08,0.0,0.04,,,,,,,,,,,825.0,,30.0,0.0,825.0,30.0,450.0,30.0,,,,,650.0,60.0,450.0,8.3,,,,,A5-standard specimen,Cylindric,50.25,0,652.0,,646.0,,778.0,,1441.0,,,,25.0,,62.0,,129.0,,249.0,,,0.0,,,,,,,,,4,1.0,0.25,0.0,0.25,,73.83259,3.6,1.5,,,cylinder,0,0,,,,"[500.0, 500.0, 480.0, 480.0, 460.0, 460.0, 440.0, 440.0, 430.0, 430.0, 420.0, 420.0, 420.0, 410.0, 410.0, 410.0, 400.0, 400.0, 400.0]","[60500, 70000, 105000, 122000, 233000, 376000, 511000, 617000, 526000, 1660000, 1220000, 1290000, 21200000, 850000, 21200000, 21200000, 21200000, 21200000, 21200000]","['failure', 'failure', 'failure', 'failure', 'failure', 'failure', 'failure', 'failure', 'failure', 'failure', 'failure', 'failure', 'runout', 'failure', 'runout', 'runout', 'runout', 'runout', 'runout']","[None, None, None, None, None, None, None, None, None, None, None, None, None, None, None, None, None, None, None]","[None, None, None, None, None, None, None, None, None, None, None, None, None, None, None, None, None, None, None]",-1.0,21200000.0,Force,,50.0,1.0,415.07,9.706,16.065,2.84,1348784.0,682450.0,1.054,0.032,4 params,19.0,7.0,3.0,10000000.0,,
NIMS114,NIMS (Japan),,,,,,Cr-st,Steel,,,,,,,1740.0,Hot rolled,,,,0.43,0.24,0.74,0.022,0.013,0.03,1.12,0.0,0.02,,,,,,,,0.03,0.0,0.0,,,,,,,,,,,870.0,,30.0,0.0,855.0,30.0,200.0,30.0,,,,,550.0,60.0,450.0,8.2,,,,,A5-standard specimen,Cylindric,50.25,0,,,935.0,,1052.0,,1756.0,,,,17.0,,61.0,,114.0,,328.0,,,0.0,,,,,,,,,4,1.0,0.25,0.0,0.25,,73.83259,3.6,1.5,,,cylinder,0,0,,,,"[690.0, 690.0, 660.0, 660.0, 640.0, 640.0, 620.0, 620.0, 600.0, 600.0, 580.0, 580.0, 580.0, 560.0, 560.0, 560.0, 540.0, 540.0, 540.0]","[62100, 67700, 106000, 129000, 129000, 157000, 128000, 158000, 285000, 326000, 742000, 10300000, 20100000, 19700000, 21200000, 21200000, 21200000, 21200000, 21200000]","['failure', 'failure', 'failure', 'failure', 'failure', 'failure', 'failure', 'failure', 'failure', 'failure', 'failure', 'failure', 'failure', 'failure', 'runout', 'runout', 'runout', 'runout', 'runout']","[None, None, None, None, None, None, None, None, None, None, None, None, None, None, None, None, None, None, None]","[None, None, None, None, None, None, None, None, None, None, None, None, None, None, None, None, None, None, None]",-1.0,21200000.0,Force,,50.0,1.0,583.7,15.091,11.828,3.266,433533.0,333290.0,1.053,0.051,4 params,19.0,6.0,3.0,10000000.0,,
NIMS115,NIMS (Japan),,,,,,Cr-st,Steel,,,,,,,820.0,Hot rolled,,,,0.42,0.27,0.71,0.01,0.008,0.02,0.96,0.0,0.04,,,,,,,,0.01,0.0,0.01,,,,,,,,,,,870.0,,30.0,0.0,855.0,30.0,200.0,30.0,,,,,550.0,60.0,450.0,9.1,,,,,A5-standard specimen,Cylindric,50.25,0,,,907.0,,1006.0,,1745.0,,,,18.0,,63.0,,140.0,,328.0,,,0.0,,,,,,,,,4,1.0,0.25,0.0,0.25,,73.83259,3.6,1.5,,,cylinder,0,0,,,,"[690.0, 690.0, 660.0, 660.0, 630.0, 630.0, 600.0, 600.0, 570.0, 570.0, 540.0, 540.0, 540.0, 510.0, 510.0, 510.0, 480.0, 480.0, 480.0]","[48900, 71600, 61000, 106000, 79100, 123000, 171000, 224000, 315000, 384000, 254000, 347000, 20400000, 263000, 21200000, 21200000, 20400000, 21200000, 21200000]","['failure', 'failure', 'failure', 'failure', 'failure', 'failure', 'failure', 'failure', 'failure', 'failure', 'failure', 'failure', 'failure', 'failure', 'runout', 'runout', 'failure', 'runout', 'runout']","[None, None, None, None, None, None, None, None, None, None, None, None, None, None, None, None, None, None, None]","[None, None, None, None, None, None, None, None, None, None, None, None, None, None, None, None, None, None, None]",-1.0,20933333.0,Force,,50.0,1.0,524.87,12.121,6.5,1.846,380407.0,282626.0,1.131,0.061,4 params,19.0,7.0,3.0,10000000.0,,
NIMS116,NIMS (Japan),,,,,,Cr-st,Steel,,,,,,,1120.0,Hot rolled,,,,0.4,0.31,0.78,0.012,0.01,0.07,1.1,0.0,0.13,,,,,,,,0.02,0.0,0.03,,,,,,,,,,,870.0,,30.0,0.0,855.0,30.0,200.0,30.0,,,,,550.0,60.0,450.0,8.5,,,,,A5-standard specimen,Cylindric,50.25,0,,,990.0,,1084.0,,1775.0,,,,16.0,,59.0,,98.0,,343.0,,,0.0,,,,,,,,,4,1.0,0.25,0.0,0.25,,73.83259,3.6,1.5,,,cylinder,0,0,,,,"[720.0, 720.0, 690.0, 690.0, 660.0, 660.0, 630.0, 630.0, 600.0, 600.0, 580.0, 580.0, 580.0, 560.0, 560.0, 560.0, 540.0, 540.0, 540.0]","[51500, 71900, 105000, 114000, 148000, 159000, 240000, 283000, 594000, 1220000, 21200000, 21200000, 21200000, 3470000, 13700000, 21200000, 21200000, 21200000, 21200000]","['failure', 'failure', 'failure', 'failure', 'failure', 'failure', 'failure', 'failure', 'failure', 'failure', 'runout', 'runout', 'runout', 'failure', 'failure', 'runout', 'runout', 'runout', 'runout']","[None, None, None, None, None, None, None, None, None, None, None, None, None, None, None, None, None, None, None]","[None, None, None, None, None, None, None, None, None, None, None, None, None, None, None, None, None, None, None]",-1.0,21200000.0,Force,,50.0,1.0,581.48,16.341,14.906,3.118,1251762.0,764782.0,1.06,0.035,4 params,19.0,6.0,3.0,10000000.0,,
NIMS117,NIMS (Japan),,,,,,Cr-st,Steel,,,,,,,1740.0,Hot rolled,,,,0.42,0.22,0.72,0.016,0.014,0.03,1.06,0.0,0.01,,,,,,,,0.03,0.0,0.01,,,,,,,,,,,870.0,,30.0,0.0,855.0,30.0,200.0,30.0,,,,,550.0,60.0,450.0,8.9,,,,,A5-standard specimen,Cylindric,50.25,0,,,912.0,,1015.0,,1779.0,,,,18.0,,64.0,,133.0,,320.0,,,0.0,,,,,,,,,4,1.0,0.25,0.0,0.25,,73.83259,3.6,1.5,,,cylinder,0,0,,,,"[690.0, 690.0, 660.0, 660.0, 640.0, 640.0, 620.0, 620.0, 600.0, 600.0, 580.0, 580.0, 580.0, 560.0, 560.0, 560.0, 540.0, 540.0, 540.0]","[48000, 63200, 102000, 102000, 102000, 138000, 144000, 147000, 262000, 268000, 203000, 332000, 377000, 13800000, 21200000, 21200000, 21200000, 21200000, 21200000]","['failure', 'failure', 'failure', 'failure', 'failure', 'failure', 'failure', 'failure', 'failure', 'failure', 'failure', 'failure', 'failure', 'failure', 'runout', 'runout', 'runout', 'runout', 'runout']","[None, None, None, None, None, None, None, None, None, None, None, None, None, None, None, None, None, None, None]","[None, None, None, None, None, None, None, None, None, None, None, None, None, None, None, None, None, None, None]",-1.0,21200000.0,Force,,50.0,1.0,569.91,16.484,9.69,3.076,371486.0,292936.0,1.046,0.058,4 params,19.0,6.0,2.0,10000000.0,,
NIMS118,NIMS (Japan),,,,,,Cr-st,Steel,,,,,,,820.0,Hot rolled,,,,0.39,0.25,0.73,0.011,0.005,0.06,0.98,0.0,0.11,,,,,,,,0.01,0.01,0.01,,,,,,,,,,,870.0,,30.0,0.0,855.0,30.0,200.0,30.0,,,,,550.0,60.0,450.0,9.4,,,,,A5-standard specimen,Cylindric,50.25,0,,,987.0,,1073.0,,1735.0,,,,17.0,,59.0,,102.0,,344.0,,,0.0,,,,,,,,,4,1.0,0.25,0.0,0.25,,73.83259,3.6,1.5,,,cylinder,0,0,,,,"[720.0, 690.0, 690.0, 660.0, 660.0, 630.0, 630.0, 600.0, 600.0, 570.0, 570.0, 540.0, 540.0, 540.0, 510.0, 510.0, 510.0, 480.0, 480.0, 480.0]","[76800, 51400, 166000, 163000, 207000, 139000, 685000, 231000, 487000, 185000, 451000, 743000, 21200000, 21200000, 492000, 21200000, 21200000, 21200000, 21200000, 21200000]","['failure', 'failure', 'failure', 'failure', 'failure', 'failure', 'failure', 'failure', 'failure', 'failure', 'failure', 'failure', 'runout', 'runout', 'failure', 'runout', 'runout', 'runout', 'runout', 'runout']","[None, None, None, None, None, None, None, None, None, None, None, None, None, None, None, None, None, None, None, None]","[None, None, None, None, None, None, None, None, None, None, None, None, None, None, None, None, None, None, None, None]",-1.0,21200000.0,Force,,50.0,1.0,535.49,10.411,6.432,2.405,592965.0,375249.0,1.223,0.059,4 params,20.0,8.0,3.0,10000000.0,,
NIMS119,NIMS (Japan),,,,,,Cr-st,Steel,,,,,,,1120.0,Hot rolled,,,,0.42,0.32,0.81,0.014,0.006999999999999999,0.03,1.09,0.0,0.04,,,,,,,,0.01,0.0,0.01,,,,,,,,,,,870.0,,30.0,0.0,855.0,30.0,200.0,30.0,,,,,550.0,60.0,450.0,9.1,,,,,A5-standard specimen,Cylindric,50.25,0,,,993.0,,1092.0,,1777.0,,,,16.0,,58.0,,99.0,,344.0,,,0.0,,,,,,,,,4,1.0,0.25,0.0,0.25,,73.83259,3.6,1.5,,,cylinder,0,0,,,,"[700.0, 700.0, 680.0, 680.0, 660.0, 660.0, 640.0, 640.0, 620.0, 620.0, 600.0, 600.0, 600.0, 580.0, 580.0, 580.0, 560.0, 560.0, 560.0, 560.0]","[48000, 68400, 90400, 97400, 93300, 134000, 137000, 158000, 157000, 220000, 229000, 289000, 693000, 370000, 758000, 21200000, 21200000, 21200000, 21200000, 21200000]","['failure', 'failure', 'failure', 'failure', 'failure', 'failure', 'failure', 'failure', 'failure', 'failure', 'failure', 'failure', 'failure', 'failure', 'failure', 'runout', 'runout', 'runout', 'runout', 'runout']","[None, None, None, None, None, None, None, None, None, None, None, None, None, None, None, None, None, None, None, None]","[None, None, None, None, None, None, None, None, None, None, None, None, None, None, None, None, None, None, None, None]",-1.0,21200000.0,Force,,50.0,1.0,577.33,14.542,11.543,2.414,527129.0,291159.0,1.064,0.038,4 params,20.0,7.0,2.0,10000000.0,,
NIMS12,NIMS (Japan),,,,,,C-st_struct,Steel,,,,,,,825.0,Hot rolled,,,,0.35,0.21,0.77,0.021,0.022,0.01,0.01,0.0,0.02,,,,,,,,0.05,0.03,0.0,,,,,,,,,,,865.0,,30.0,0.0,865.0,30.0,450.0,30.0,,,,,550.0,60.0,450.0,8.6,,,,,A5-standard specimen,Cylindric,50.25,0,547.0,,543.0,,736.0,,1482.0,,,,23.0,,68.0,,196.0,,235.0,,,0.0,,,,,,,,,4,1.0,0.25,0.0,0.25,,73.83259,3.6,1.5,,,cylinder,0,0,,,,"[480.0, 480.0, 460.0, 460.0, 440.0, 440.0, 420.0, 410.0, 410.0, 400.0, 400.0, 400.0, 390.0, 390.0, 390.0, 390.0, 390.0, 380.0, 380.0, 380.0]","[67300, 104000, 139000, 160000, 211000, 547000, 454000, 256000, 308000, 646000, 1140000, 21200000, 1350000, 21200000, 21200000, 21200000, 21200000, 21200000, 21200000, 21200000]","['failure', 'failure', 'failure', 'failure', 'failure', 'failure', 'failure', 'failure', 'failure', 'failure', 'failure', 'runout', 'failure', 'runout', 'runout', 'runout', 'runout', 'runout', 'runout', 'runout']","[None, None, None, None, None, None, None, None, None, None, None, None, None, None, None, None, None, None, None, None]","[None, None, None, None, None, None, None, None, None, None, None, None, None, None, None, None, None, None, None, None]",-1.0,21200000.0,Force,,50.0,1.0,397.52,7.801,11.745,2.601,796712.0,379462.0,1.087,0.039,4 params,20.0,7.0,3.0,10000000.0,410.0,280799
NIMS120,NIMS (Japan),,,,,,Cr-st,Steel,,,,,,,820.0,Hot rolled,,,,0.42,0.26,0.78,0.01,0.004,0.04,0.94,0.0,0.05,,,,,,,,0.03,0.0,0.02,,,,,,,,,,,870.0,,30.0,0.0,855.0,30.0,200.0,30.0,,,,,550.0,60.0,450.0,8.8,,,,,A5-standard specimen,Cylindric,50.25,0,,,990.0,,1077.0,,1720.0,,,,16.0,,58.0,,105.0,,345.0,,,0.0,,,,,,,,,4,1.0,0.25,0.0,0.25,,73.83259,3.6,1.5,,,cylinder,0,0,,,,"[720.0, 720.0, 690.0, 690.0, 660.0, 660.0, 630.0, 630.0, 600.0, 600.0, 570.0, 570.0, 570.0, 540.0, 540.0, 540.0, 510.0, 510.0, 510.0]","[58000, 72300, 62800, 83000, 124000, 133000, 109000, 256000, 284000, 289000, 683000, 21100000, 21200000, 742000, 21100000, 21200000, 21100000, 21200000, 21200000]","['failure', 'failure', 'failure', 'failure', 'failure', 'failure', 'failure', 'failure', 'failure', 'failure', 'failure', 'failure', 'runout', 'failure', 'failure', 'runout', 'failure', 'runout', 'runout']","[None, None, None, None, None, None, None, None, None, None, None, None, None, None, None, None, None, None, None]","[None, None, None, None, None, None, None, None, None, None, None, None, None, None, None, None, None, None, None]",-1.0,21157143.0,Force,,50.0,1.0,563.0,16.369,9.024,2.049,526326.0,426929.0,1.08,0.043,4 params,19.0,7.0,3.0,10000000.0,,
NIMS121,NIMS (Japan),,,,,,Cr-st,Steel,,,,,,,1120.0,Hot rolled,,,,0.4,0.32,0.79,0.013,0.011,0.05,1.09,0.0,0.04,,,,,,,,0.02,0.0,0.01,,,,,,,,,,,870.0,,30.0,0.0,855.0,30.0,200.0,30.0,,,,,550.0,60.0,450.0,8.7,,,,,A5-standard specimen,Cylindric,50.25,0,,,940.0,,1036.0,,1760.0,,,,18.0,,63.0,,141.0,,324.0,,,0.0,,,,,,,,,4,1.0,0.25,0.0,0.25,,73.83259,3.6,1.5,,,cylinder,0,0,,,,"[690.0, 690.0, 660.0, 660.0, 640.0, 640.0, 620.0, 620.0, 600.0, 600.0, 580.0, 580.0, 580.0, 560.0, 560.0, 560.0, 540.0, 540.0, 540.0]","[53000, 55500, 95700, 107000, 157000, 190000, 172000, 204000, 195000, 239000, 263000, 290000, 647000, 380000, 12700000, 21200000, 21100000, 21200000, 21200000]","['failure', 'failure', 'failure', 'failure', 'failure', 'failure', 'failure', 'failure', 'failure', 'failure', 'failure', 'failure', 'failure', 'failure', 'failure', 'runout', 'failure', 'runout', 'runout']","[None, None, None, None, None, None, None, None, None, None, None, None, None, None, None, None, None, None, None]","[None, None, None, None, None, None, None, None, None, None, None, None, None, None, None, None, None, None, None]",-1.0,21175000.0,Force,,50.0,1.0,563.03,13.463,9.729,2.513,460822.0,328102.0,1.064,0.053,4 params,19.0,7.0,2.0,10000000.0,,
NIMS122,NIMS (Japan),,,,,,Cr-st,Steel,,,,,,,1740.0,Hot rolled,,,,0.43,0.24,0.74,0.022,0.013,0.03,1.12,0.0,0.02,,,,,,,,0.03,0.0,0.0,,,,,,,,,,,870.0,,30.0,0.0,855.0,30.0,200.0,30.0,,,,,600.0,60.0,450.0,8.2,,,,,A5-standard specimen,Cylindric,50.25,0,,,839.0,,969.0,,1665.0,,,,19.0,,62.0,,140.0,,299.0,,,0.0,,,,,,,,,4,1.0,0.25,0.0,0.25,,73.83259,3.6,1.5,,,cylinder,0,0,,,,"[640.0, 640.0, 620.0, 620.0, 600.0, 600.0, 580.0, 580.0, 560.0, 560.0, 540.0, 540.0, 540.0, 520.0, 520.0, 520.0, 500.0, 500.0, 500.0]","[48900, 50700, 82800, 85400, 134000, 152000, 128000, 198000, 252000, 266000, 528000, 603000, 171000, 102000, 117000, 147000, 21200000, 21200000, 21200000]","['failure', 'failure', 'failure', 'failure', 'failure', 'failure', 'failure', 'failure', 'failure', 'failure', 'failure', 'failure', 'failure', 'failure', 'failure', 'failure', 'runout', 'runout', 'runout']","[None, None, None, None, None, None, None, None, None, None, None, None, None, None, None, None, None, None, None]","[None, None, None, None, None, None, None, None, None, None, None, None, None, None, None, None, None, None, None]",-1.0,21200000.0,Force,,50.0,1.0,496.62,14.377,6.808,2.97,390826.0,327941.0,1.218,0.075,4 params,19.0,7.0,1.0,10000000.0,,
NIMS123,NIMS (Japan),,,,,,Cr-st,Steel,,,,,,,820.0,Hot rolled,,,,0.42,0.27,0.71,0.01,0.008,0.02,0.96,0.0,0.04,,,,,,,,0.01,0.0,0.01,,,,,,,,,,,870.0,,30.0,0.0,855.0,30.0,200.0,30.0,,,,,600.0,60.0,450.0,9.1,,,,,A5-standard specimen,Cylindric,50.25,0,,,781.0,,902.0,,1638.0,,,,20.0,,65.0,,169.0,,297.0,,,0.0,,,,,,,,,4,1.0,0.25,0.0,0.25,,73.83259,3.6,1.5,,,cylinder,0,0,,,,"[630.0, 630.0, 600.0, 600.0, 570.0, 570.0, 540.0, 540.0, 520.0, 520.0, 520.0, 500.0, 500.0, 500.0, 480.0, 480.0, 480.0]","[52200, 64900, 76700, 92900, 107000, 131000, 184000, 432000, 646000, 694000, 770000, 491000, 21200000, 21200000, 21200000, 21200000, 21200000]","['failure', 'failure', 'failure', 'failure', 'failure', 'failure', 'failure', 'failure', 'failure', 'failure', 'failure', 'failure', 'runout', 'runout', 'runout', 'runout', 'runout']","[None, None, None, None, None, None, None, None, None, None, None, None, None, None, None, None, None]","[None, None, None, None, None, None, None, None, None, None, None, None, None, None, None, None, None]",-1.0,21200000.0,Force,,50.0,1.0,503.01,12.527,12.099,2.448,739723.0,426126.0,1.069,0.035,4 params,17.0,6.0,2.0,10000000.0,,
NIMS124,NIMS (Japan),,,,,,Cr-st,Steel,,,,,,,1120.0,Hot rolled,,,,0.4,0.31,0.78,0.012,0.01,0.07,1.1,0.0,0.13,,,,,,,,0.02,0.0,0.03,,,,,,,,,,,870.0,,30.0,0.0,855.0,30.0,200.0,30.0,,,,,600.0,60.0,450.0,8.5,,,,,A5-standard specimen,Cylindric,50.25,0,,,864.0,,979.0,,1667.0,,,,18.0,,62.0,,132.0,,318.0,,,0.0,,,,,,,,,4,1.0,0.25,0.0,0.25,,73.83259,3.6,1.5,,,cylinder,0,0,,,,"[660.0, 660.0, 630.0, 630.0, 600.0, 600.0, 570.0, 570.0, 540.0, 540.0, 520.0, 520.0, 520.0, 500.0, 500.0, 500.0, 480.0, 480.0, 480.0]","[51900, 65100, 65700, 78900, 177000, 181000, 313000, 330000, 353000, 732000, 830000, 21200000, 21200000, 894000, 21200000, 21200000, 20300000, 21200000, 21200000]","['failure', 'failure', 'failure', 'failure', 'failure', 'failure', 'failure', 'failure', 'failure', 'failure', 'failure', 'runout', 'runout', 'failure', 'runout', 'runout', 'failure', 'runout', 'runout']","[None, None, None, None, None, None, None, None, None, None, None, None, None, None, None, None, None, None, None]","[None, None, None, None, None, None, None, None, None, None, None, None, None, None, None, None, None, None, None]",-1.0,21071429.0,Force,,50.0,1.0,515.51,14.634,10.814,2.118,818058.0,505756.0,1.06,0.036,4 params,19.0,7.0,3.0,10000000.0,,
NIMS125,NIMS (Japan),,,,,,Cr-st,Steel,,,,,,,1740.0,Hot rolled,,,,0.42,0.22,0.72,0.016,0.014,0.03,1.06,0.0,0.01,,,,,,,,0.03,0.0,0.01,,,,,,,,,,,870.0,,30.0,0.0,855.0,30.0,200.0,30.0,,,,,600.0,60.0,450.0,8.9,,,,,A5-standard specimen,Cylindric,50.25,0,,,818.0,,935.0,,1666.0,,,,20.0,,65.0,,164.0,,296.0,,,0.0,,,,,,,,,4,1.0,0.25,0.0,0.25,,73.83259,3.6,1.5,,,cylinder,0,0,,,,"[640.0, 640.0, 620.0, 620.0, 600.0, 600.0, 580.0, 580.0, 560.0, 560.0, 540.0, 540.0, 540.0, 520.0, 520.0, 520.0, 500.0, 500.0, 500.0]","[42000, 46500, 54800, 62400, 105000, 121000, 112000, 134000, 212000, 235000, 366000, 492000, 645000, 581000, 678000, 21200000, 21200000, 21200000, 21200000]","['failure', 'failure', 'failure', 'failure', 'failure', 'failure', 'failure', 'failure', 'failure', 'failure', 'failure', 'failure', 'failure', 'failure', 'failure', 'runout', 'runout', 'runout', 'runout']","[None, None, None, None, None, None, None, None, None, None, None, None, None, None, None, None, None, None, None]","[None, None, None, None, None, None, None, None, None, None, None, None, None, None, None, None, None, None, None]",-1.0,21200000.0,Force,,50.0,1.0,517.14,21.418,13.519,3.47,730064.0,542220.0,1.036,0.033,4 params,19.0,7.0,2.0,10000000.0,,
NIMS126,NIMS (Japan),,,,,,Cr-st,Steel,,,,,,,820.0,Hot rolled,,,,0.39,0.25,0.73,0.011,0.005,0.06,0.98,0.0,0.11,,,,,,,,0.01,0.01,0.01,,,,,,,,,,,870.0,,30.0,0.0,855.0,30.0,200.0,30.0,,,,,600.0,60.0,450.0,9.4,,,,,A5-standard specimen,Cylindric,50.25,0,856.0,,858.0,,962.0,,1650.0,,,,19.0,,62.0,,137.0,,305.0,,,0.0,,,,,,,,,4,1.0,0.25,0.0,0.25,,73.83259,3.6,1.5,,,cylinder,0,0,,,,"[660.0, 660.0, 630.0, 630.0, 600.0, 600.0, 570.0, 570.0, 540.0, 540.0, 520.0, 520.0, 520.0, 500.0, 500.0, 500.0, 480.0, 480.0, 480.0]","[54200, 67900, 95200, 99000, 76500, 220000, 181000, 249000, 825000, 1040000, 260000, 890000, 21200000, 354000, 21200000, 21200000, 21200000, 21200000, 21200000]","['failure', 'failure', 'failure', 'failure', 'failure', 'failure', 'failure', 'failure', 'failure', 'failure', 'failure', 'failure', 'runout', 'failure', 'runout', 'runout', 'runout', 'runout', 'runout']","[None, None, None, None, None, None, None, None, None, None, None, None, None, None, None, None, None, None, None]","[None, None, None, None, None, None, None, None, None, None, None, None, None, None, None, None, None, None, None]",-1.0,21200000.0,Force,,50.0,1.0,510.41,10.566,9.41,2.091,682265.0,414302.0,1.146,0.04,4 params,19.0,7.0,3.0,10000000.0,,
NIMS127,NIMS (Japan),,,,,,Cr-st,Steel,,,,,,,1120.0,Hot rolled,,,,0.42,0.32,0.81,0.014,0.006999999999999999,0.03,1.09,0.0,0.04,,,,,,,,0.01,0.0,0.01,,,,,,,,,,,870.0,,30.0,0.0,855.0,30.0,200.0,30.0,,,,,600.0,60.0,450.0,9.1,,,,,A5-standard specimen,Cylindric,50.25,0,,,868.0,,985.0,,1672.0,,,,19.0,,60.0,,122.0,,306.0,,,0.0,,,,,,,,,4,1.0,0.25,0.0,0.25,,73.83259,3.6,1.5,,,cylinder,0,0,,,,"[640.0, 640.0, 620.0, 620.0, 600.0, 600.0, 580.0, 580.0, 560.0, 560.0, 540.0, 540.0, 540.0, 520.0, 520.0, 520.0, 500.0, 500.0, 500.0]","[52700, 54600, 80800, 81500, 135000, 135000, 173000, 227000, 283000, 334000, 723000, 794000, 1480000, 1100000, 1660000, 21200000, 21200000, 21200000, 21200000]","['failure', 'failure', 'failure', 'failure', 'failure', 'failure', 'failure', 'failure', 'failure', 'failure', 'failure', 'failure', 'failure', 'failure', 'failure', 'runout', 'runout', 'runout', 'runout']","[None, None, None, None, None, None, None, None, None, None, None, None, None, None, None, None, None, None, None]","[None, None, None, None, None, None, None, None, None, None, None, None, None, None, None, None, None, None, None]",-1.0,21200000.0,Force,,50.0,1.0,517.03,19.879,16.218,4.315,1513934.0,970459.0,1.039,0.027,4 params,19.0,7.0,2.0,10000000.0,,
NIMS128,NIMS (Japan),,,,,,Cr-st,Steel,,,,,,,820.0,Hot rolled,,,,0.42,0.26,0.78,0.01,0.004,0.04,0.94,0.0,0.05,,,,,,,,0.03,0.0,0.02,,,,,,,,,,,870.0,,30.0,0.0,855.0,30.0,200.0,30.0,,,,,600.0,60.0,450.0,8.8,,,,,A5-standard specimen,Cylindric,50.25,0,851.0,,857.0,,956.0,,1679.0,,,,19.0,,62.0,,137.0,,312.0,,,0.0,,,,,,,,,4,1.0,0.25,0.0,0.25,,73.83259,3.6,1.5,,,cylinder,0,0,,,,"[630.0, 630.0, 600.0, 600.0, 580.0, 580.0, 560.0, 560.0, 540.0, 540.0, 520.0, 520.0, 520.0, 500.0, 500.0, 500.0, 500.0, 480.0, 480.0, 480.0]","[56800, 77000, 109000, 129000, 223000, 225000, 320000, 348000, 455000, 21200000, 489000, 18700000, 21100000, 624000, 19500000, 21200000, 21200000, 21200000, 21200000, 21200000]","['failure', 'failure', 'failure', 'failure', 'failure', 'failure', 'failure', 'failure', 'failure', 'runout', 'failure', 'failure', 'failure', 'failure', 'failure', 'runout', 'runout', 'runout', 'runout', 'runout']","[None, None, None, None, None, None, None, None, None, None, None, None, None, None, None, None, None, None, None, None]","[None, None, None, None, None, None, None, None, None, None, None, None, None, None, None, None, None, None, None, None]",-1.0,21185714.0,Force,,50.0,1.0,523.27,13.001,9.735,2.442,507915.0,354274.0,1.073,0.047,4 params,20.0,7.0,4.0,10000000.0,,
NIMS129,NIMS (Japan),,,,,,Cr-st,Steel,,,,,,,1120.0,Hot rolled,,,,0.4,0.32,0.79,0.013,0.011,0.05,1.09,0.0,0.04,,,,,,,,0.02,0.0,0.01,,,,,,,,,,,870.0,,30.0,0.0,855.0,30.0,200.0,30.0,,,,,600.0,60.0,450.0,8.7,,,,,A5-standard specimen,Cylindric,50.25,0,,,832.0,,949.0,,1664.0,,,,20.0,,64.0,,165.0,,300.0,,,0.0,,,,,,,,,4,1.0,0.25,0.0,0.25,,73.83259,3.6,1.5,,,cylinder,0,0,,,,"[630.0, 630.0, 600.0, 600.0, 580.0, 580.0, 560.0, 560.0, 540.0, 540.0, 520.0, 520.0, 520.0, 500.0, 500.0, 500.0, 480.0, 480.0, 480.0]","[65300, 72800, 103000, 134000, 147000, 157000, 186000, 251000, 615000, 653000, 718000, 744000, 1090000, 9010000, 19300000, 21200000, 21200000, 21200000, 21200000]","['failure', 'failure', 'failure', 'failure', 'failure', 'failure', 'failure', 'failure', 'failure', 'failure', 'failure', 'failure', 'failure', 'failure', 'failure', 'runout', 'runout', 'runout', 'runout']","[None, None, None, None, None, None, None, None, None, None, None, None, None, None, None, None, None, None, None]","[None, None, None, None, None, None, None, None, None, None, None, None, None, None, None, None, None, None, None]",-1.0,21200000.0,Force,,50.0,1.0,503.01,12.25,16.923,3.41,2087598.0,970868.0,1.072,0.03,4 params,19.0,7.0,2.0,10000000.0,,
NIMS13,NIMS (Japan),,,,,,C-st_struct,Steel,,,,,,,1270.0,Hot rolled,,,,0.35,0.3,0.74,0.017,0.024,0.01,0.1,0.0,0.01,,,,,,,,0.07,0.02,0.0,,,,,,,,,,,865.0,,30.0,0.0,865.0,30.0,450.0,30.0,,,,,550.0,60.0,450.0,9.0,,,,,A5-standard specimen,Cylindric,50.25,0,559.0,,548.0,,736.0,,1492.0,,,,25.0,,70.0,,206.0,,249.0,,,0.0,,,,,,,,,4,1.0,0.25,0.0,0.25,,73.83259,3.6,1.5,,,cylinder,0,0,,,,"[470.0, 470.0, 460.0, 460.0, 450.0, 450.0, 440.0, 440.0, 430.0, 430.0, 430.0, 420.0, 420.0, 420.0, 410.0, 410.0, 410.0, 400.0, 400.0, 400.0]","[57000, 89000, 91900, 113000, 118000, 271000, 218000, 362000, 443000, 952000, 21200000, 344000, 430000, 21200000, 865000, 21200000, 21200000, 21200000, 21200000, 21200000]","['failure', 'failure', 'failure', 'failure', 'failure', 'failure', 'failure', 'failure', 'failure', 'failure', 'runout', 'failure', 'failure', 'runout', 'failure', 'runout', 'runout', 'runout', 'runout', 'runout']","[None, None, None, None, None, None, None, None, None, None, None, None, None, None, None, None, None, None, None, None]","[None, None, None, None, None, None, None, None, None, None, None, None, None, None, None, None, None, None, None, None]",-1.0,21200000.0,Force,,50.0,1.0,418.55,9.104,17.454,4.059,609735.0,368826.0,1.061,0.039,4 params,20.0,7.0,4.0,10000000.0,440.0,280920
NIMS130,NIMS (Japan),,,,,,Cr-st,Steel,,,,,,,1740.0,Hot rolled,,,,0.43,0.24,0.74,0.022,0.013,0.03,1.12,0.0,0.02,,,,,,,,0.03,0.0,0.0,,,,,,,,,,,870.0,,30.0,0.0,855.0,30.0,200.0,30.0,,,,,650.0,60.0,450.0,8.2,,,,,A5-standard specimen,Cylindric,50.25,0,758.0,,756.0,,888.0,,1671.0,,,,22.0,,67.0,,184.0,,277.0,,,0.0,,,,,,,,,4,1.0,0.25,0.0,0.25,,73.83259,3.6,1.5,,,cylinder,0,0,,,,"[600.0, 600.0, 580.0, 580.0, 560.0, 560.0, 540.0, 540.0, 520.0, 520.0, 500.0, 500.0, 500.0, 480.0, 480.0, 480.0, 460.0, 460.0, 460.0]","[44300, 45300, 89300, 98100, 122000, 142000, 137000, 217000, 296000, 330000, 354000, 689000, 924000, 1090000, 21200000, 21200000, 21200000, 21200000, 21200000]","['failure', 'failure', 'failure', 'failure', 'failure', 'failure', 'failure', 'failure', 'failure', 'failure', 'failure', 'failure', 'failure', 'failure', 'runout', 'runout', 'runout', 'runout', 'runout']","[None, None, None, None, None, None, None, None, None, None, None, None, None, None, None, None, None, None, None]","[None, None, None, None, None, None, None, None, None, None, None, None, None, None, None, None, None, None, None]",-1.0,21200000.0,Force,,50.0,1.0,482.93,16.609,13.607,3.164,934829.0,634869.0,1.045,0.033,4 params,19.0,7.0,2.0,10000000.0,,
NIMS131,NIMS (Japan),,,,,,Cr-st,Steel,,,,,,,820.0,Hot rolled,,,,0.42,0.27,0.71,0.01,0.008,0.02,0.96,0.0,0.04,,,,,,,,0.01,0.0,0.01,,,,,,,,,,,870.0,,30.0,0.0,855.0,30.0,200.0,30.0,,,,,650.0,60.0,450.0,9.1,,,,,A5-standard specimen,Cylindric,50.25,0,741.0,,739.0,,862.0,,1627.0,,,,22.0,,68.0,,175.0,,272.0,,,0.0,,,,,,,,,4,1.0,0.25,0.0,0.25,,73.83259,3.6,1.5,,,cylinder,0,0,,,,"[570.0, 570.0, 540.0, 540.0, 510.0, 510.0, 510.0, 480.0, 480.0, 480.0, 460.0, 460.0, 460.0, 440.0, 440.0, 440.0, 420.0, 420.0, 420.0]","[52300, 58900, 60100, 123000, 230000, 243000, 266000, 546000, 553000, 754000, 254000, 19500000, 21200000, 596000, 20400000, 21200000, 21200000, 21200000, 21200000]","['failure', 'failure', 'failure', 'failure', 'failure', 'failure', 'failure', 'failure', 'failure', 'failure', 'failure', 'failure', 'runout', 'failure', 'failure', 'runout', 'runout', 'runout', 'runout']","[None, None, None, None, None, None, None, None, None, None, None, None, None, None, None, None, None, None, None]","[None, None, None, None, None, None, None, None, None, None, None, None, None, None, None, None, None, None, None]",-1.0,21066667.0,Force,,50.0,1.0,455.94,9.27,10.367,2.524,641771.0,404948.0,1.111,0.041,4 params,19.0,6.0,3.0,10000000.0,,
NIMS132,NIMS (Japan),,,,,,Cr-st,Steel,,,,,,,1120.0,Hot rolled,,,,0.4,0.31,0.78,0.012,0.01,0.07,1.1,0.0,0.13,,,,,,,,0.02,0.0,0.03,,,,,,,,,,,870.0,,30.0,0.0,855.0,30.0,200.0,30.0,,,,,650.0,60.0,450.0,8.5,,,,,A5-standard specimen,Cylindric,50.25,0,745.0,,745.0,,869.0,,1627.0,,,,21.0,,67.0,,189.0,,277.0,,,0.0,,,,,,,,,4,1.0,0.25,0.0,0.25,,73.83259,3.6,1.5,,,cylinder,0,0,,,,"[600.0, 600.0, 580.0, 580.0, 560.0, 560.0, 540.0, 540.0, 520.0, 520.0, 500.0, 500.0, 500.0, 480.0, 480.0, 480.0, 460.0, 460.0, 460.0]","[33500, 42900, 75800, 105000, 92300, 138000, 170000, 199000, 383000, 469000, 448000, 538000, 629000, 1680000, 21200000, 21200000, 20400000, 21200000, 21200000]","['failure', 'failure', 'failure', 'failure', 'failure', 'failure', 'failure', 'failure', 'failure', 'failure', 'failure', 'failure', 'failure', 'failure', 'runout', 'runout', 'failure', 'runout', 'runout']","[None, None, None, None, None, None, None, None, None, None, None, None, None, None, None, None, None, None, None]","[None, None, None, None, None, None, None, None, None, None, None, None, None, None, None, None, None, None, None]",-1.0,21040000.0,Force,,50.0,1.0,482.8,18.055,14.982,4.269,1097606.0,676475.0,1.039,0.032,4 params,19.0,7.0,2.0,10000000.0,,
NIMS133,NIMS (Japan),,,,,,Cr-st,Steel,,,,,,,1740.0,Hot rolled,,,,0.42,0.22,0.72,0.016,0.014,0.03,1.06,0.0,0.01,,,,,,,,0.03,0.0,0.01,,,,,,,,,,,870.0,,30.0,0.0,855.0,30.0,200.0,30.0,,,,,650.0,60.0,450.0,8.9,,,,,A5-standard specimen,Cylindric,50.25,0,735.0,,737.0,,857.0,,1647.0,,,,21.0,,68.0,,214.0,,272.0,,,0.0,,,,,,,,,4,1.0,0.25,0.0,0.25,,73.83259,3.6,1.5,,,cylinder,0,0,,,,"[580.0, 580.0, 560.0, 560.0, 540.0, 540.0, 520.0, 520.0, 500.0, 500.0, 500.0, 480.0, 480.0, 480.0, 460.0, 460.0, 460.0]","[47700, 49800, 76500, 96100, 135000, 137000, 210000, 322000, 413000, 469000, 495000, 589000, 955000, 2130000, 21200000, 21200000, 21200000]","['failure', 'failure', 'failure', 'failure', 'failure', 'failure', 'failure', 'failure', 'failure', 'failure', 'failure', 'failure', 'failure', 'failure', 'runout', 'runout', 'runout']","[None, None, None, None, None, None, None, None, None, None, None, None, None, None, None, None, None]","[None, None, None, None, None, None, None, None, None, None, None, None, None, None, None, None, None]",-1.0,21200000.0,Force,,50.0,1.0,469.89,11.268,16.128,3.711,1372809.0,662824.0,1.042,0.031,4 params,17.0,6.0,1.0,10000000.0,,
NIMS134,NIMS (Japan),,,,,,Cr-st,Steel,,,,,,,820.0,Hot rolled,,,,0.39,0.25,0.73,0.011,0.005,0.06,0.98,0.0,0.11,,,,,,,,0.01,0.01,0.01,,,,,,,,,,,870.0,,30.0,0.0,855.0,30.0,200.0,30.0,,,,,650.0,60.0,450.0,9.4,,,,,A5-standard specimen,Cylindric,50.25,0,765.0,,756.0,,878.0,,1616.0,,,,21.0,,65.0,,163.0,,279.0,,,0.0,,,,,,,,,4,1.0,0.25,0.0,0.25,,73.83259,3.6,1.5,,,cylinder,0,0,,,,"[600.0, 600.0, 570.0, 570.0, 540.0, 540.0, 510.0, 510.0, 480.0, 480.0, 460.0, 460.0, 460.0, 440.0, 440.0, 440.0, 420.0, 420.0, 420.0]","[47600, 63800, 65700, 99500, 127000, 236000, 341000, 621000, 811000, 21200000, 873000, 21200000, 21200000, 834000, 1730000, 21200000, 21200000, 21200000, 21200000]","['failure', 'failure', 'failure', 'failure', 'failure', 'failure', 'failure', 'failure', 'failure', 'runout', 'failure', 'runout', 'runout', 'failure', 'failure', 'runout', 'runout', 'runout', 'runout']","[None, None, None, None, None, None, None, None, None, None, None, None, None, None, None, None, None, None, None]","[None, None, None, None, None, None, None, None, None, None, None, None, None, None, None, None, None, None, None]",-1.0,21200000.0,Force,,50.0,1.0,457.27,10.899,10.057,1.909,946782.0,562820.0,1.111,0.039,4 params,19.0,7.0,4.0,10000000.0,,
NIMS135,NIMS (Japan),,,,,,Cr-st,Steel,,,,,,,1120.0,Hot rolled,,,,0.42,0.32,0.81,0.014,0.006999999999999999,0.03,1.09,0.0,0.04,,,,,,,,0.01,0.0,0.01,,,,,,,,,,,870.0,,30.0,0.0,855.0,30.0,200.0,30.0,,,,,650.0,60.0,450.0,9.1,,,,,A5-standard specimen,Cylindric,50.25,0,776.0,,778.0,,897.0,,1647.0,,,,21.0,,65.0,,165.0,,277.0,,,0.0,,,,,,,,,4,1.0,0.25,0.0,0.25,,73.83259,3.6,1.5,,,cylinder,0,0,,,,"[600.0, 600.0, 580.0, 580.0, 560.0, 560.0, 540.0, 540.0, 520.0, 520.0, 500.0, 500.0, 500.0, 480.0, 480.0, 480.0, 460.0, 460.0, 460.0]","[39900, 45200, 60900, 79900, 118000, 129000, 190000, 200000, 241000, 324000, 398000, 461000, 653000, 16300000, 21200000, 21200000, 21200000, 21200000, 21200000]","['failure', 'failure', 'failure', 'failure', 'failure', 'failure', 'failure', 'failure', 'failure', 'failure', 'failure', 'failure', 'failure', 'failure', 'runout', 'runout', 'runout', 'runout', 'runout']","[None, None, None, None, None, None, None, None, None, None, None, None, None, None, None, None, None, None, None]","[None, None, None, None, None, None, None, None, None, None, None, None, None, None, None, None, None, None, None]",-1.0,21200000.0,Force,,50.0,1.0,489.9,8.17,13.204,3.939,656465.0,348186.0,1.028,0.034,4 params,19.0,6.0,2.0,10000000.0,,
NIMS136,NIMS (Japan),,,,,,Cr-st,Steel,,,,,,,820.0,Hot rolled,,,,0.42,0.26,0.78,0.01,0.004,0.04,0.94,0.0,0.05,,,,,,,,0.03,0.0,0.02,,,,,,,,,,,870.0,,30.0,0.0,855.0,30.0,200.0,30.0,,,,,650.0,60.0,450.0,8.8,,,,,A5-standard specimen,Cylindric,50.25,0,742.0,,742.0,,861.0,,1619.0,,,,21.0,,66.0,,173.0,,280.0,,,0.0,,,,,,,,,4,1.0,0.25,0.0,0.25,,73.83259,3.6,1.5,,,cylinder,0,0,,,,"[580.0, 580.0, 560.0, 560.0, 540.0, 540.0, 520.0, 520.0, 500.0, 500.0, 500.0, 480.0, 480.0, 480.0, 480.0, 460.0, 460.0, 460.0]","[60400, 73000, 61100, 126000, 124000, 143000, 244000, 359000, 485000, 487000, 513000, 810000, 21200000, 21200000, 21200000, 21200000, 21200000, 21200000]","['failure', 'failure', 'failure', 'failure', 'failure', 'failure', 'failure', 'failure', 'failure', 'failure', 'failure', 'failure', 'runout', 'runout', 'runout', 'runout', 'runout', 'runout']","[None, None, None, None, None, None, None, None, None, None, None, None, None, None, None, None, None, None]","[None, None, None, None, None, None, None, None, None, None, None, None, None, None, None, None, None, None]",-1.0,21200000.0,Force,,50.0,1.0,484.34,17.25,14.129,3.421,742028.0,433728.0,1.037,0.04,4 params,18.0,6.0,2.0,10000000.0,,
NIMS137,NIMS (Japan),,,,,,Cr-st,Steel,,,,,,,1120.0,Hot rolled,,,,0.4,0.32,0.79,0.013,0.011,0.05,1.09,0.0,0.04,,,,,,,,0.02,0.0,0.01,,,,,,,,,,,870.0,,30.0,0.0,855.0,30.0,200.0,30.0,,,,,650.0,60.0,450.0,8.7,,,,,A5-standard specimen,Cylindric,50.25,0,763.0,,762.0,,880.0,,1683.0,,,,21.0,,68.0,,194.0,,277.0,,,0.0,,,,,,,,,4,1.0,0.25,0.0,0.25,,73.83259,3.6,1.5,,,cylinder,0,0,,,,"[600.0, 600.0, 580.0, 580.0, 560.0, 560.0, 540.0, 540.0, 520.0, 520.0, 500.0, 500.0, 500.0, 480.0, 480.0, 480.0, 460.0, 460.0, 460.0]","[33600, 37500, 54400, 73700, 105000, 114000, 121000, 225000, 320000, 364000, 504000, 512000, 712000, 859000, 21200000, 21200000, 21200000, 21200000, 21200000]","['failure', 'failure', 'failure', 'failure', 'failure', 'failure', 'failure', 'failure', 'failure', 'failure', 'failure', 'failure', 'failure', 'failure', 'runout', 'runout', 'runout', 'runout', 'runout']","[None, None, None, None, None, None, None, None, None, None, None, None, None, None, None, None, None, None, None]","[None, None, None, None, None, None, None, None, None, None, None, None, None, None, None, None, None, None, None]",-1.0,21200000.0,Force,,50.0,1.0,482.35,25.654,14.746,5.039,938863.0,721203.0,1.03,0.031,4 params,19.0,7.0,2.0,10000000.0,,
NIMS138,NIMS (Japan),,,,,,CrMo-st,Steel,,,,,,,820.0,Hot rolled,,,,0.36,0.3,0.73,0.017,0.016,0.05,1.01,0.16,0.19,,,,,,,,0.08,0.0,0.01,,,,,,,,,,,870.0,,30.0,0.0,855.0,30.0,200.0,30.0,,,,,550.0,60.0,450.0,9.3,,,,,A5-standard specimen,Cylindric,50.25,0,,,1047.0,,1118.0,,1784.0,,,,16.0,,59.0,,110.0,,362.0,,,0.0,,,,,,,,,4,1.0,0.25,0.0,0.25,,73.83259,3.6,1.5,,,cylinder,0,0,,,,"[740.0, 740.0, 710.0, 710.0, 680.0, 680.0, 660.0, 660.0, 660.0, 640.0, 640.0, 620.0, 620.0, 600.0, 600.0, 580.0, 580.0, 580.0, 570.0, 570.0, 570.0, 560.0, 560.0, 560.0]","[74300, 78100, 57400, 107000, 110000, 156000, 155000, 200000, 213000, 136000, 255000, 504000, 508000, 262000, 2700000, 5530000, 21200000, 21200000, 856000, 21200000, 21200000, 21200000, 21200000, 21200000]","['failure', 'failure', 'failure', 'failure', 'failure', 'failure', 'failure', 'failure', 'failure', 'failure', 'failure', 'failure', 'failure', 'failure', 'failure', 'failure', 'runout', 'runout', 'failure', 'runout', 'runout', 'runout', 'runout', 'runout']","[None, None, None, None, None, None, None, None, None, None, None, None, None, None, None, None, None, None, None, None, None, None, None, None]","[None, None, None, None, None, None, None, None, None, None, None, None, None, None, None, None, None, None, None, None, None, None, None, None]",-1.0,18293714.0,Force,,50.0,1.0,583.34,10.589,13.837,1.936,1205518.0,453628.0,1.119,0.031,4 params,24.0,9.0,3.0,10000000.0,600.0,841071
NIMS139,NIMS (Japan),,,,,,CrMo-st,Steel,,,,,,,1250.0,Hot rolled,,,,0.35,0.3,0.7,0.019,0.012,0.02,1.03,0.15,0.01,,,,,,,,0.0,0.0,0.02,,,,,,,,,,,870.0,,30.0,0.0,855.0,30.0,200.0,30.0,,,,,550.0,60.0,450.0,9.3,,,,,A5-standard specimen,Cylindric,50.25,0,,,975.0,,1048.0,,1802.0,,,,18.0,,66.0,,176.0,,341.0,,,0.0,,,,,,,,,4,1.0,0.25,0.0,0.25,,73.83259,3.6,1.5,,,cylinder,0,0,,,,"[700.0, 700.0, 660.0, 660.0, 640.0, 640.0, 620.0, 620.0, 600.0, 600.0, 580.0, 580.0, 580.0, 560.0, 560.0, 560.0, 540.0, 540.0, 540.0]","[69600, 96200, 134000, 136000, 110000, 216000, 247000, 436000, 367000, 721000, 2220000, 4030000, 14500000, 8870000, 21200000, 21200000, 21200000, 21200000, 21200000]","['failure', 'failure', 'failure', 'failure', 'failure', 'failure', 'failure', 'failure', 'failure', 'failure', 'failure', 'failure', 'failure', 'failure', 'runout', 'runout', 'runout', 'runout', 'runout']","[None, None, None, None, None, None, None, None, None, None, None, None, None, None, None, None, None, None, None]","[None, None, None, None, None, None, None, None, None, None, None, None, None, None, None, None, None, None, None]",-1.0,21200000.0,Force,,50.0,1.0,570.05,14.599,19.999,4.024,2618220.0,1389286.0,1.077,0.029,4 params,19.0,7.0,3.0,10000000.0,600.0,514400
