Repository: Tareqawwad/Masterthesis-Final

File: allData.csv (part 12 of 36)
,Institute,Sci_topic,Author,Year,Conf_level,Material,M_Type,MatGroupFKM,Batch,Manufacturer,Prod_Proc,Furn_capa,Deoxid_proc,Ingot_size,Red_ratio,HProc,Form,DorTh,Length,C,Si,Mn,P,S,Ni,Cr,Mo,Cu,Al,V,Nb,N_,Ti,Ca,O,dA,dB,dC,dD,DS,Exp_n,Exp_b,DefType,Proc_name,Microstruct,Tstart,Tend,Vcf,NTemp,Ntime,CTemp,Ctime,THTemp,THtime,THQCr,QmTemp,THTemp2,THtime2,THQCr2,QmTemp2,TTemp,Ttime,TCr,Gm,Gstd,Texture,GrainRatio,Poros,Geometry_type,CS_form,CS_surface,QS_LD,Re_U,Re_U_dev,Rp02,Rp02_dev,Rm,Rm_dev,R_true_fracture,Rtf_dev,AG,AG_dev,A5,A5_dev,Z,Z_dev,A_KerbSchlag,A_KS_dev,HV20,HV20_dev,HardProc,t_eff,t_eff_dev,HV20_core,HV20_core_dev,Rp02_base,Rm_base,AG_base,A5_base,Z_base,Deff,Kt,G0,G0_r,G0_d,A90_Mises,V90_Mises,Kp,Rz,Finish,Finish_speci,SpecF,LD,Prstrain,RS_depth,RS_I,RSII,Sa,N,outcome,fail_loc,defect_type,R_ratio,Nu,Control,Machine,f_test,L_Type,Sd,Sd_unc,k,k_unc,NE,NE_unc,1Ts,1Ts_unc,method,n_spec,n_lvls_frac,n_lvls_inf,Nu_cur,Sa_min,Nm_Sa_min
NIMS14,NIMS (Japan),,,,,,C-st_struct,Steel,,,,,,,1740.0,Hot rolled,,,,0.34,0.26,0.74,0.012,0.015,0.01,0.02,0.0,0.01,,,,,,,,0.08,0.0,0.0,,,,,,,,,,,865.0,,30.0,0.0,865.0,30.0,450.0,30.0,,,,,550.0,60.0,450.0,8.9,,,,,A5-standard specimen,Cylindric,50.25,0,498.0,,496.0,,690.0,,1484.0,,,,26.0,,72.0,,212.0,,239.0,,,0.0,,,,,,,,,4,1.0,0.25,0.0,0.25,,73.83259,3.6,1.5,,,cylinder,0,0,,,,"[460.0, 450.0, 450.0, 440.0, 440.0, 430.0, 430.0, 420.0, 420.0, 420.0, 410.0, 410.0, 410.0, 400.0, 400.0, 400.0, 390.0, 390.0, 390.0]","[31400, 45000, 58200, 102000, 150000, 201000, 400000, 214000, 348000, 360000, 454000, 704000, 733000, 378000, 21200000, 21200000, 21200000, 21200000, 21200000]","['failure', 'failure', 'failure', 'failure', 'failure', 'failure', 'failure', 'failure', 'failure', 'failure', 'failure', 'failure', 'failure', 'failure', 'runout', 'runout', 'runout', 'runout', 'runout']","[None, None, None, None, None, None, None, None, None, None, None, None, None, None, None, None, None, None, None]","[None, None, None, None, None, None, None, None, None, None, None, None, None, None, None, None, None, None, None]",-1.0,21200000.0,Force,,50.0,1.0,401.52,9.629,22.328,4.179,833655.0,474016.0,1.044,0.032,4 params,19.0,7.0,2.0,10000000.0,410.0,616468
NIMS140,NIMS (Japan),,,,,,CrMo-st,Steel,,,,,,,1120.0,Hot rolled,,,,0.36,0.27,0.79,0.012,0.006999999999999999,0.03,1.03,0.17,0.04,,,,,,,,0.0,0.0,0.01,,,,,,,,,,,870.0,,30.0,0.0,855.0,30.0,200.0,30.0,,,,,550.0,60.0,450.0,9.6,,,,,A5-standard specimen,Cylindric,50.25,0,,,986.0,,1092.0,,1797.0,,,,16.0,,62.0,,123.0,,350.0,,,0.0,,,,,,,,,4,1.0,0.25,0.0,0.25,,73.83259,3.6,1.5,,,cylinder,0,0,,,,"[750.0, 720.0, 720.0, 690.0, 690.0, 660.0, 660.0, 630.0, 630.0, 600.0, 600.0, 600.0, 580.0, 580.0, 580.0, 560.0, 560.0, 560.0, 540.0, 540.0, 540.0]","[64400, 58200, 103000, 109000, 131000, 176000, 233000, 190000, 392000, 291000, 605000, 1490000, 11300000, 21100000, 21200000, 6830000, 20700000, 21200000, 21200000, 21200000, 21200000]","['failure', 'failure', 'failure', 'failure', 'failure', 'failure', 'failure', 'failure', 'failure', 'failure', 'failure', 'failure', 'failure', 'runout', 'runout', 'failure', 'runout', 'runout', 'runout', 'runout', 'runout']","[None, None, None, None, None, None, None, None, None, None, None, None, None, None, None, None, None, None, None, None, None]","[None, None, None, None, None, None, None, None, None, None, None, None, None, None, None, None, None, None, None, None, None]",-1.0,18721667.0,Force,,50.0,1.0,583.15,12.26,13.788,2.182,1237517.0,625321.0,1.106,0.036,4 params,21.0,7.0,3.0,10000000.0,600.0,640145
NIMS141,NIMS (Japan),,,,,,CrMo-st,Steel,,,,,,,530.0,Hot rolled,,,,0.36,0.23,0.81,0.014,0.022,0.05,0.99,0.16,0.08,,,,,,,,0.02,0.0,0.0,,,,,,,,,,,870.0,,30.0,0.0,855.0,30.0,200.0,30.0,,,,,550.0,60.0,450.0,9.9,,,,,A5-standard specimen,Cylindric,50.25,0,987.0,,988.0,,1053.0,,1825.0,,,,17.0,,65.0,,134.0,,342.0,,,0.0,,,,,,,,,4,1.0,0.25,0.0,0.25,,73.83259,3.6,1.5,,,cylinder,0,0,,,,"[690.0, 690.0, 660.0, 660.0, 630.0, 630.0, 600.0, 600.0, 580.0, 580.0, 560.0, 560.0, 540.0, 540.0, 520.0, 520.0, 520.0, 500.0, 500.0, 500.0, 480.0, 480.0, 480.0]","[55400, 99500, 96800, 185000, 177000, 188000, 162000, 666000, 165000, 525000, 1320000, 21200000, 323000, 925000, 418000, 21200000, 21200000, 229000, 21200000, 21200000, 21200000, 21200000, 21200000]","['failure', 'failure', 'failure', 'failure', 'failure', 'failure', 'failure', 'failure', 'failure', 'failure', 'failure', 'runout', 'failure', 'failure', 'failure', 'runout', 'runout', 'failure', 'runout', 'runout', 'runout', 'runout', 'runout']","[None, None, None, None, None, None, None, None, None, None, None, None, None, None, None, None, None, None, None, None, None, None, None]","[None, None, None, None, None, None, None, None, None, None, None, None, None, None, None, None, None, None, None, None, None, None, None]",-1.0,21200000.0,Force,,50.0,1.0,524.92,9.228,6.557,2.319,582028.0,336564.0,1.268,0.057,4 params,23.0,9.0,4.0,10000000.0,580.0,294321
NIMS142,NIMS (Japan),,,,,,CrMo-st,Steel,,,,,,,500.0,Hot rolled,,,,0.34,0.25,0.72,0.019,0.011,0.12,1.01,0.17,0.1,,,,,,,,0.08,0.0,0.01,,,,,,,,,,,870.0,,30.0,0.0,855.0,30.0,200.0,30.0,,,,,550.0,60.0,450.0,9.6,,,,,A5-standard specimen,Cylindric,50.25,0,,,1001.0,,1080.0,,1796.0,,,,16.0,,61.0,,126.0,,352.0,,,0.0,,,,,,,,,4,1.0,0.25,0.0,0.25,,73.83259,3.6,1.5,,,cylinder,0,0,,,,"[720.0, 720.0, 690.0, 690.0, 660.0, 660.0, 630.0, 630.0, 600.0, 600.0, 570.0, 570.0, 570.0, 540.0, 540.0, 540.0, 510.0, 510.0, 510.0]","[52500, 55700, 56000, 69700, 113000, 119000, 93200, 142000, 180000, 320000, 197000, 302000, 451000, 392000, 597000, 21200000, 21200000, 21200000, 21200000]","['failure', 'failure', 'failure', 'failure', 'failure', 'failure', 'failure', 'failure', 'failure', 'failure', 'failure', 'failure', 'failure', 'failure', 'failure', 'runout', 'runout', 'runout', 'runout']","[None, None, None, None, None, None, None, None, None, None, None, None, None, None, None, None, None, None, None]","[None, None, None, None, None, None, None, None, None, None, None, None, None, None, None, None, None, None, None]",-1.0,21200000.0,Force,,50.0,1.0,535.0,14.894,7.819,1.553,511647.0,351721.0,1.083,0.037,4 params,19.0,7.0,2.0,10000000.0,570.0,299376
NIMS143,NIMS (Japan),,,,,,CrMo-st,Steel,,,,,,,740.0,Hot rolled,,,,0.36,0.35,0.74,0.016,0.02,0.05,0.97,0.15,0.12,,,,,,,,0.02,0.0,0.01,,,,,,,,,,,870.0,,30.0,0.0,855.0,30.0,200.0,30.0,,,,,550.0,60.0,450.0,9.8,,,,,A5-standard specimen,Cylindric,50.25,0,,,1018.0,,1099.0,,1819.0,,,,16.0,,61.0,,117.0,,354.0,,,0.0,,,,,,,,,4,1.0,0.25,0.0,0.25,,73.83259,3.6,1.5,,,cylinder,0,0,,,,"[750.0, 720.0, 720.0, 690.0, 690.0, 660.0, 660.0, 630.0, 630.0, 600.0, 600.0, 580.0, 580.0, 580.0, 560.0, 560.0, 560.0, 540.0, 540.0, 540.0]","[66500, 69300, 115000, 89700, 121000, 172000, 198000, 274000, 346000, 445000, 944000, 318000, 21200000, 21200000, 7080000, 21200000, 21200000, 21200000, 21200000, 21200000]","['failure', 'failure', 'failure', 'failure', 'failure', 'failure', 'failure', 'failure', 'failure', 'failure', 'failure', 'failure', 'runout', 'runout', 'failure', 'runout', 'runout', 'runout', 'runout', 'runout']","[None, None, None, None, None, None, None, None, None, None, None, None, None, None, None, None, None, None, None, None]","[None, None, None, None, None, None, None, None, None, None, None, None, None, None, None, None, None, None, None, None]",-1.0,19182857.0,Force,,50.0,1.0,578.19,11.473,12.473,2.082,1103124.0,509493.0,1.124,0.037,4 params,20.0,8.0,3.0,10000000.0,600.0,648136
NIMS144,NIMS (Japan),,,,,,CrMo-st,Steel,,,,,,,530.0,Hot rolled,,,,0.37,0.23,0.82,0.012,0.017,0.04,1.09,0.16,0.05,,,,,,,,0.01,0.01,0.0,,,,,,,,,,,870.0,,30.0,0.0,855.0,30.0,200.0,30.0,,,,,550.0,60.0,450.0,9.8,,,,,A5-standard specimen,Cylindric,50.25,0,1009.0,,1008.0,,1075.0,,1816.0,,,,17.0,,63.0,,161.0,,352.0,,,0.0,,,,,,,,,4,1.0,0.25,0.0,0.25,,73.83259,3.6,1.5,,,cylinder,0,0,,,,"[720.0, 720.0, 690.0, 690.0, 660.0, 660.0, 630.0, 630.0, 600.0, 600.0, 580.0, 580.0, 580.0, 560.0, 560.0, 560.0, 540.0, 540.0, 540.0]","[43700, 44800, 68000, 119000, 95100, 170000, 171000, 228000, 233000, 388000, 169000, 346000, 393000, 292000, 13200000, 21200000, 21200000, 21200000, 21200000]","['failure', 'failure', 'failure', 'failure', 'failure', 'failure', 'failure', 'failure', 'failure', 'failure', 'failure', 'failure', 'failure', 'failure', 'failure', 'runout', 'runout', 'runout', 'runout']","[None, None, None, None, None, None, None, None, None, None, None, None, None, None, None, None, None, None, None]","[None, None, None, None, None, None, None, None, None, None, None, None, None, None, None, None, None, None, None]",-1.0,21200000.0,Force,,50.0,1.0,562.81,12.077,8.05,2.333,409876.0,290152.0,1.099,0.038,4 params,19.0,7.0,2.0,10000000.0,580.0,284305
NIMS145,NIMS (Japan),,,,,,CrMo-st,Steel,,,,,,,1120.0,Hot rolled,,,,0.35,0.25,0.8,0.02,0.017,0.08,0.99,0.19,0.18,,,,,,,,0.03,0.0,0.01,,,,,,,,,,,870.0,,30.0,0.0,855.0,30.0,200.0,30.0,,,,,550.0,60.0,450.0,9.7,,,,,A5-standard specimen,Cylindric,50.25,0,,,992.0,,1088.0,,1757.0,,,,16.0,,59.0,,90.0,,348.0,,,0.0,,,,,,,,,4,1.0,0.25,0.0,0.25,,73.83259,3.6,1.5,,,cylinder,0,0,,,,"[750.0, 750.0, 720.0, 720.0, 690.0, 690.0, 660.0, 660.0, 630.0, 630.0, 600.0, 600.0, 580.0, 580.0, 580.0, 560.0, 560.0, 560.0, 540.0, 540.0, 540.0]","[38500, 58000, 55100, 117000, 131000, 172000, 135000, 188000, 154000, 250000, 397000, 463000, 825000, 6380000, 21200000, 822000, 863000, 21200000, 21200000, 21200000, 21200000]","['failure', 'failure', 'failure', 'failure', 'failure', 'failure', 'failure', 'failure', 'failure', 'failure', 'failure', 'failure', 'failure', 'failure', 'runout', 'failure', 'failure', 'runout', 'runout', 'runout', 'runout']","[None, None, None, None, None, None, None, None, None, None, None, None, None, None, None, None, None, None, None, None, None]","[None, None, None, None, None, None, None, None, None, None, None, None, None, None, None, None, None, None, None, None, None]",-1.0,21200000.0,Force,,50.0,1.0,562.28,12.346,11.446,1.727,1211267.0,581831.0,1.14,0.032,4 params,21.0,8.0,3.0,10000000.0,600.0,428732
NIMS146,NIMS (Japan),,,,,,CrMo-st,Steel,,,,,,,1740.0,Hot rolled,,,,0.35,0.25,0.71,0.02,0.013,0.02,1.06,0.17,0.02,,,,,,,,0.05,0.0,0.0,,,,,,,,,,,870.0,,30.0,0.0,855.0,30.0,200.0,30.0,,,,,550.0,60.0,450.0,9.4,,,,,A5-standard specimen,Cylindric,50.25,0,,,1025.0,,1111.0,,1886.0,,,,18.0,,64.0,,150.0,,353.0,,,0.0,,,,,,,,,4,1.0,0.25,0.0,0.25,,73.83259,3.6,1.5,,,cylinder,0,0,,,,"[750.0, 750.0, 720.0, 720.0, 690.0, 690.0, 660.0, 660.0, 630.0, 630.0, 600.0, 600.0, 600.0, 580.0, 580.0, 580.0, 560.0, 560.0, 560.0]","[66400, 67600, 75600, 81300, 103000, 127000, 156000, 217000, 195000, 272000, 706000, 1100000, 2510000, 485000, 11700000, 21100000, 21100000, 21100000, 21200000]","['failure', 'failure', 'failure', 'failure', 'failure', 'failure', 'failure', 'failure', 'failure', 'failure', 'failure', 'failure', 'failure', 'failure', 'failure', 'failure', 'failure', 'failure', 'runout']","[None, None, None, None, None, None, None, None, None, None, None, None, None, None, None, None, None, None, None]","[None, None, None, None, None, None, None, None, None, None, None, None, None, None, None, None, None, None, None]",-1.0,21125000.0,Force,,50.0,1.0,583.35,12.196,11.812,2.088,952882.0,503971.0,1.106,0.036,4 params,19.0,7.0,2.0,10000000.0,600.0,1249176
NIMS147,NIMS (Japan),,,,,,CrMo-st,Steel,,,,,,,640.0,Hot rolled,,,,0.33,0.27,0.69,0.015,0.008,0.04,0.99,0.18,0.05,,,,,,,,0.03,0.0,0.0,,,,,,,,,,,870.0,,30.0,0.0,855.0,30.0,200.0,30.0,,,,,550.0,60.0,450.0,9.8,,,,,A5-standard specimen,Cylindric,50.25,0,,,1011.0,,1085.0,,1805.0,,,,18.0,,64.0,,166.0,,347.0,,,0.0,,,,,,,,,4,1.0,0.25,0.0,0.25,,73.83259,3.6,1.5,,,cylinder,0,0,,,,"[700.0, 700.0, 680.0, 680.0, 660.0, 660.0, 640.0, 640.0, 620.0, 620.0, 600.0, 600.0, 580.0, 580.0, 580.0, 570.0, 570.0, 570.0, 560.0, 560.0, 560.0]","[71700, 85700, 113000, 121000, 152000, 166000, 183000, 215000, 207000, 364000, 271000, 605000, 756000, 17300000, 21200000, 14700000, 21200000, 21200000, 21200000, 21200000, 21200000]","['failure', 'failure', 'failure', 'failure', 'failure', 'failure', 'failure', 'failure', 'failure', 'failure', 'failure', 'failure', 'failure', 'failure', 'runout', 'failure', 'runout', 'runout', 'runout', 'runout', 'runout']","[None, None, None, None, None, None, None, None, None, None, None, None, None, None, None, None, None, None, None, None, None]","[None, None, None, None, None, None, None, None, None, None, None, None, None, None, None, None, None, None, None, None, None]",-1.0,21200000.0,Force,,50.0,1.0,585.56,14.719,10.984,2.919,561605.0,421228.0,1.049,0.041,4 params,21.0,7.0,3.0,10000000.0,600.0,404914
NIMS148,NIMS (Japan),,,,,,CrMo-st,Steel,,,,,,,820.0,Hot rolled,,,,0.35,0.25,0.7,0.026,0.018000000000000002,0.01,1.0,0.16,0.02,,,,,,,,0.1,0.0,0.0,,,,,,,,,,,870.0,,30.0,0.0,855.0,30.0,200.0,30.0,,,,,550.0,60.0,450.0,9.9,,,,,A5-standard specimen,Cylindric,50.25,0,1037.0,,1037.0,,1102.0,,1838.0,,,,18.0,,64.0,,167.0,,350.0,,,0.0,,,,,,,,,4,1.0,0.25,0.0,0.25,,73.83259,3.6,1.5,,,cylinder,0,0,,,,"[750.0, 750.0, 720.0, 720.0, 690.0, 690.0, 660.0, 660.0, 630.0, 630.0, 600.0, 600.0, 600.0, 580.0, 580.0, 580.0, 560.0, 560.0, 560.0]","[65100, 71200, 76800, 83900, 92200, 129000, 122000, 212000, 287000, 446000, 278000, 478000, 18900000, 7950000, 19700000, 21200000, 21200000, 21200000, 21200000]","['failure', 'failure', 'failure', 'failure', 'failure', 'failure', 'failure', 'failure', 'failure', 'failure', 'failure', 'failure', 'failure', 'failure', 'failure', 'runout', 'runout', 'runout', 'runout']","[None, None, None, None, None, None, None, None, None, None, None, None, None, None, None, None, None, None, None]","[None, None, None, None, None, None, None, None, None, None, None, None, None, None, None, None, None, None, None]",-1.0,21200000.0,Force,,50.0,1.0,591.93,12.069,13.145,2.274,961216.0,497762.0,1.132,0.038,4 params,19.0,7.0,3.0,10000000.0,630.0,357774
NIMS149,NIMS (Japan),,,,,,CrMo-st,Steel,,,,,,,500.0,Hot rolled,,,,0.37,0.29,0.76,0.017,0.009000000000000001,0.12,1.01,0.16,0.12,,,,,,,,0.05,0.0,0.02,,,,,,,,,,,870.0,,30.0,0.0,855.0,30.0,200.0,30.0,,,,,550.0,60.0,450.0,9.6,,,,,A5-standard specimen,Cylindric,50.25,0,,,1026.0,,1102.0,,1821.0,,,,16.0,,60.0,,103.0,,349.0,,,0.0,,,,,,,,,4,1.0,0.25,0.0,0.25,,73.83259,3.6,1.5,,,cylinder,0,0,,,,"[720.0, 720.0, 690.0, 690.0, 660.0, 660.0, 630.0, 630.0, 600.0, 600.0, 570.0, 570.0, 570.0, 540.0, 540.0, 540.0, 510.0, 510.0, 510.0]","[76700, 78700, 99700, 118000, 121000, 215000, 217000, 344000, 263000, 426000, 21200000, 21200000, 21200000, 7930000, 21200000, 21200000, 21200000, 21200000, 21200000]","['failure', 'failure', 'failure', 'failure', 'failure', 'failure', 'failure', 'failure', 'failure', 'failure', 'runout', 'runout', 'runout', 'failure', 'runout', 'runout', 'runout', 'runout', 'runout']","[None, None, None, None, None, None, None, None, None, None, None, None, None, None, None, None, None, None, None]","[None, None, None, None, None, None, None, None, None, None, None, None, None, None, None, None, None, None, None]",-1.0,21200000.0,Force,,50.0,1.0,573.21,14.558,13.175,2.522,1156748.0,722183.0,1.111,0.041,4 params,19.0,6.0,3.0,10000000.0,600.0,334721
NIMS15,NIMS (Japan),,,,,,C-st_struct,Steel,,,,,,,610.0,Hot rolled,,,,0.36,0.26,0.7,0.009000000000000001,0.023,0.08,0.12,0.0,0.09,,,,,,,,0.07,0.0,0.03,,,,,,,,,,,865.0,,30.0,0.0,865.0,30.0,450.0,30.0,,,,,550.0,60.0,450.0,8.0,,,,,A5-standard specimen,Cylindric,50.25,0,602.0,,594.0,,790.0,,1440.0,,,,21.0,,62.0,,137.0,,261.0,,,0.0,,,,,,,,,4,1.0,0.25,0.0,0.25,,73.83259,3.6,1.5,,,cylinder,0,0,,,,"[510.0, 490.0, 470.0, 470.0, 470.0, 460.0, 450.0, 450.0, 440.0, 430.0, 420.0, 420.0, 410.0, 410.0, 400.0, 400.0, 400.0, 390.0, 390.0, 390.0, 390.0, 380.0, 380.0, 380.0]","[184000, 286000, 84600, 152000, 546000, 119000, 236000, 21200000, 325000, 342000, 395000, 21200000, 427000, 1030000, 627000, 749000, 2390000, 567000, 2180000, 21200000, 21200000, 714000, 21200000, 21200000]","['failure', 'failure', 'failure', 'failure', 'failure', 'failure', 'failure', 'runout', 'failure', 'failure', 'failure', 'runout', 'failure', 'failure', 'failure', 'failure', 'failure', 'failure', 'failure', 'runout', 'runout', 'failure', 'runout', 'runout']","[None, None, None, None, None, None, None, None, None, None, None, None, None, None, None, None, None, None, None, None, None, None, None, None]","[None, None, None, None, None, None, None, None, None, None, None, None, None, None, None, None, None, None, None, None, None, None, None, None]",-1.0,21200000.0,Force,,50.0,1.0,388.78,8.948,6.883,2.264,865097.0,563807.0,1.261,0.07,4 params,24.0,12.0,4.0,10000000.0,460.0,119000
NIMS150,NIMS (Japan),,,,,,CrMo-st,Steel,,,,,,,1120.0,Hot rolled,,,,0.38,0.27,0.8,0.015,0.012,0.07,1.07,0.16,0.12,,,,,,,,0.03,0.0,0.02,,,,,,,,,,,870.0,,30.0,0.0,855.0,30.0,200.0,30.0,,,,,550.0,60.0,450.0,9.8,,,,,A5-standard specimen,Cylindric,50.25,0,,,1106.0,,1206.0,,1898.0,,,,15.0,,58.0,,89.0,,377.0,,,0.0,,,,,,,,,4,1.0,0.25,0.0,0.25,,73.83259,3.6,1.5,,,cylinder,0,0,,,,"[780.0, 780.0, 750.0, 750.0, 720.0, 720.0, 700.0, 700.0, 680.0, 680.0, 660.0, 660.0, 660.0, 640.0, 640.0, 640.0, 620.0, 620.0, 620.0]","[67900, 75200, 91800, 105000, 141000, 164000, 199000, 276000, 218000, 289000, 288000, 326000, 750000, 405000, 1080000, 20900000, 21200000, 21200000, 21200000]","['failure', 'failure', 'failure', 'failure', 'failure', 'failure', 'failure', 'failure', 'failure', 'failure', 'failure', 'failure', 'failure', 'failure', 'failure', 'failure', 'runout', 'runout', 'runout']","[None, None, None, None, None, None, None, None, None, None, None, None, None, None, None, None, None, None, None]","[None, None, None, None, None, None, None, None, None, None, None, None, None, None, None, None, None, None, None]",-1.0,21125000.0,Force,,50.0,1.0,636.3,14.144,11.215,2.396,634761.0,405917.0,1.065,0.036,4 params,19.0,7.0,2.0,10000000.0,660.0,412943
NIMS151,NIMS (Japan),,,,,,CrMo-st,Steel,,,,,,,500.0,Hot rolled,,,,0.34,0.29,0.71,0.019,0.013,0.11,1.05,0.16,0.12,,,,,,,,0.08,0.0,0.0,,,,,,,,,,,870.0,,30.0,0.0,855.0,30.0,200.0,30.0,,,,,550.0,60.0,450.0,9.4,,,,,A5-standard specimen,Cylindric,50.25,0,,,1025.0,,1082.0,,1806.0,,,,16.0,,62.0,,126.0,,350.0,,,0.0,,,,,,,,,4,1.0,0.25,0.0,0.25,,73.83259,3.6,1.5,,,cylinder,0,0,,,,"[690.0, 690.0, 660.0, 660.0, 630.0, 630.0, 600.0, 600.0, 580.0, 580.0, 560.0, 560.0, 560.0, 540.0, 540.0, 540.0, 520.0, 520.0, 520.0]","[56900, 75800, 149000, 150000, 175000, 252000, 171000, 315000, 506000, 551000, 1320000, 21200000, 21200000, 439000, 21200000, 21200000, 21200000, 21200000, 21200000]","['failure', 'failure', 'failure', 'failure', 'failure', 'failure', 'failure', 'failure', 'failure', 'failure', 'failure', 'runout', 'runout', 'failure', 'runout', 'runout', 'runout', 'runout', 'runout']","[None, None, None, None, None, None, None, None, None, None, None, None, None, None, None, None, None, None, None]","[None, None, None, None, None, None, None, None, None, None, None, None, None, None, None, None, None, None, None]",-1.0,21200000.0,Force,,50.0,1.0,556.99,12.065,9.932,2.595,658464.0,453142.0,1.102,0.041,4 params,19.0,7.0,3.0,10000000.0,580.0,528021
NIMS152,NIMS (Japan),,,,,,CrMo-st,Steel,,,,,,,820.0,Hot rolled,,,,0.36,0.3,0.73,0.017,0.016,0.05,1.01,0.16,0.19,,,,,,,,0.08,0.0,0.01,,,,,,,,,,,870.0,,30.0,0.0,855.0,30.0,200.0,30.0,,,,,600.0,60.0,450.0,9.3,,,,,A5-standard specimen,Cylindric,50.25,0,,,890.0,,984.0,,1735.0,,,,18.0,,64.0,,161.0,,321.0,,,0.0,,,,,,,,,4,1.0,0.25,0.0,0.25,,73.83259,3.6,1.5,,,cylinder,0,0,,,,"[680.0, 680.0, 650.0, 650.0, 620.0, 620.0, 600.0, 600.0, 580.0, 580.0, 560.0, 560.0, 560.0, 540.0, 540.0, 540.0, 530.0, 530.0, 530.0]","[63300, 64100, 91000, 121000, 147000, 200000, 129000, 272000, 253000, 423000, 479000, 697000, 21200000, 651000, 17800000, 21200000, 21200000, 21200000, 21200000]","['failure', 'failure', 'failure', 'failure', 'failure', 'failure', 'failure', 'failure', 'failure', 'failure', 'failure', 'failure', 'runout', 'failure', 'failure', 'runout', 'runout', 'runout', 'runout']","[None, None, None, None, None, None, None, None, None, None, None, None, None, None, None, None, None, None, None]","[None, None, None, None, None, None, None, None, None, None, None, None, None, None, None, None, None, None, None]",-1.0,21200000.0,Force,,50.0,1.0,550.85,13.706,10.511,2.085,572844.0,327569.0,1.061,0.037,4 params,19.0,7.0,3.0,10000000.0,580.0,327138
NIMS153,NIMS (Japan),,,,,,CrMo-st,Steel,,,,,,,1250.0,Hot rolled,,,,0.35,0.3,0.7,0.019,0.012,0.02,1.03,0.15,0.01,,,,,,,,0.0,0.0,0.02,,,,,,,,,,,870.0,,30.0,0.0,855.0,30.0,200.0,30.0,,,,,600.0,60.0,450.0,9.3,,,,,A5-standard specimen,Cylindric,50.25,0,,,859.0,,955.0,,1745.0,,,,20.0,,69.0,,209.0,,309.0,,,0.0,,,,,,,,,4,1.0,0.25,0.0,0.25,,73.83259,3.6,1.5,,,cylinder,0,0,,,,"[620.0, 620.0, 600.0, 600.0, 580.0, 580.0, 560.0, 560.0, 540.0, 540.0, 520.0, 520.0, 520.0, 500.0, 500.0, 500.0, 480.0, 480.0, 480.0]","[82500, 84800, 112000, 214000, 190000, 210000, 340000, 378000, 385000, 12900000, 553000, 1280000, 9260000, 10100000, 21200000, 21200000, 21200000, 21200000, 21200000]","['failure', 'failure', 'failure', 'failure', 'failure', 'failure', 'failure', 'failure', 'failure', 'failure', 'failure', 'failure', 'failure', 'failure', 'runout', 'runout', 'runout', 'runout', 'runout']","[None, None, None, None, None, None, None, None, None, None, None, None, None, None, None, None, None, None, None]","[None, None, None, None, None, None, None, None, None, None, None, None, None, None, None, None, None, None, None]",-1.0,21200000.0,Force,,50.0,1.0,518.57,12.918,16.908,3.551,1534748.0,989748.0,1.104,0.041,4 params,19.0,6.0,3.0,10000000.0,560.0,358497
NIMS154,NIMS (Japan),,,,,,CrMo-st,Steel,,,,,,,1120.0,Hot rolled,,,,0.36,0.27,0.79,0.012,0.006999999999999999,0.03,1.03,0.17,0.04,,,,,,,,0.0,0.0,0.01,,,,,,,,,,,870.0,,30.0,0.0,855.0,30.0,200.0,30.0,,,,,600.0,60.0,450.0,9.6,,,,,A5-standard specimen,Cylindric,50.25,0,,,846.0,,964.0,,1742.0,,,,18.0,,67.0,,171.0,,306.0,,,0.0,,,,,,,,,4,1.0,0.25,0.0,0.25,,73.83259,3.6,1.5,,,cylinder,0,0,,,,"[660.0, 660.0, 630.0, 630.0, 600.0, 600.0, 570.0, 570.0, 540.0, 540.0, 520.0, 520.0, 520.0, 500.0, 500.0, 500.0, 480.0, 480.0, 480.0]","[53500, 60300, 105000, 111000, 150000, 153000, 241000, 335000, 615000, 632000, 940000, 15600000, 20700000, 16300000, 21200000, 21200000, 21200000, 21200000, 21200000]","['failure', 'failure', 'failure', 'failure', 'failure', 'failure', 'failure', 'failure', 'failure', 'failure', 'failure', 'failure', 'failure', 'failure', 'runout', 'runout', 'runout', 'runout', 'runout']","[None, None, None, None, None, None, None, None, None, None, None, None, None, None, None, None, None, None, None]","[None, None, None, None, None, None, None, None, None, None, None, None, None, None, None, None, None, None, None]",-1.0,21200000.0,Force,,50.0,1.0,522.19,31.352,11.623,4.25,858144.0,683069.0,1.025,0.041,4 params,19.0,6.0,3.0,10000000.0,540.0,623442
NIMS155,NIMS (Japan),,,,,,CrMo-st,Steel,,,,,,,530.0,Hot rolled,,,,0.36,0.23,0.81,0.014,0.022,0.05,0.99,0.16,0.08,,,,,,,,0.02,0.0,0.0,,,,,,,,,,,870.0,,30.0,0.0,855.0,30.0,200.0,30.0,,,,,600.0,60.0,450.0,9.9,,,,,A5-standard specimen,Cylindric,50.25,0,855.0,,858.0,,937.0,,1698.0,,,,21.0,,68.0,,205.0,,309.0,,,0.0,,,,,,,,,4,1.0,0.25,0.0,0.25,,73.83259,3.6,1.5,,,cylinder,0,0,,,,"[660.0, 660.0, 630.0, 630.0, 600.0, 600.0, 570.0, 570.0, 540.0, 540.0, 520.0, 520.0, 500.0, 500.0, 500.0, 480.0, 480.0, 480.0, 460.0, 460.0, 460.0]","[28700, 67500, 70300, 108000, 95700, 160000, 192000, 359000, 272000, 21200000, 621000, 21200000, 224000, 3470000, 21200000, 2080000, 21100000, 21200000, 21200000, 21200000, 21200000]","['failure', 'failure', 'failure', 'failure', 'failure', 'failure', 'failure', 'failure', 'failure', 'runout', 'failure', 'runout', 'failure', 'failure', 'runout', 'failure', 'failure', 'runout', 'runout', 'runout', 'runout']","[None, None, None, None, None, None, None, None, None, None, None, None, None, None, None, None, None, None, None, None, None]","[None, None, None, None, None, None, None, None, None, None, None, None, None, None, None, None, None, None, None, None, None]",-1.0,21187500.0,Force,,50.0,1.0,506.96,9.85,10.536,2.078,790566.0,402193.0,1.173,0.041,4 params,21.0,8.0,5.0,10000000.0,570.0,262541
NIMS156,NIMS (Japan),,,,,,CrMo-st,Steel,,,,,,,500.0,Hot rolled,,,,0.34,0.25,0.72,0.019,0.011,0.12,1.01,0.17,0.1,,,,,,,,0.08,0.0,0.01,,,,,,,,,,,870.0,,30.0,0.0,855.0,30.0,200.0,30.0,,,,,600.0,60.0,450.0,9.6,,,,,A5-standard specimen,Cylindric,50.25,0,,,881.0,,978.0,,1749.0,,,,18.0,,64.0,,161.0,,320.0,,,0.0,,,,,,,,,4,1.0,0.25,0.0,0.25,,73.83259,3.6,1.5,,,cylinder,0,0,,,,"[660.0, 660.0, 630.0, 630.0, 600.0, 600.0, 570.0, 570.0, 540.0, 540.0, 510.0, 510.0, 480.0, 480.0, 480.0, 460.0, 460.0, 460.0, 440.0, 440.0, 440.0]","[60200, 66800, 99000, 101000, 129000, 164000, 124000, 392000, 178000, 806000, 615000, 21200000, 591000, 21200000, 21200000, 1780000, 21200000, 21200000, 21200000, 21200000, 21200000]","['failure', 'failure', 'failure', 'failure', 'failure', 'failure', 'failure', 'failure', 'failure', 'failure', 'failure', 'runout', 'failure', 'runout', 'runout', 'failure', 'runout', 'runout', 'runout', 'runout', 'runout']","[None, None, None, None, None, None, None, None, None, None, None, None, None, None, None, None, None, None, None, None, None]","[None, None, None, None, None, None, None, None, None, None, None, None, None, None, None, None, None, None, None, None, None]",-1.0,21200000.0,Force,,50.0,1.0,488.84,10.876,8.165,1.735,784651.0,543145.0,1.145,0.042,4 params,21.0,8.0,4.0,10000000.0,540.0,378772
NIMS157,NIMS (Japan),,,,,,CrMo-st,Steel,,,,,,,740.0,Hot rolled,,,,0.36,0.35,0.74,0.016,0.02,0.05,0.97,0.15,0.12,,,,,,,,0.02,0.0,0.01,,,,,,,,,,,870.0,,30.0,0.0,855.0,30.0,200.0,30.0,,,,,600.0,60.0,450.0,9.8,,,,,A5-standard specimen,Cylindric,50.25,0,925.0,,925.0,,1008.0,,1693.0,,,,18.0,,63.0,,155.0,,329.0,,,0.0,,,,,,,,,4,1.0,0.25,0.0,0.25,,73.83259,3.6,1.5,,,cylinder,0,0,,,,"[690.0, 690.0, 660.0, 660.0, 630.0, 630.0, 600.0, 600.0, 580.0, 580.0, 560.0, 560.0, 560.0, 540.0, 540.0, 540.0, 520.0, 520.0, 520.0]","[34700, 73600, 70700, 83500, 136000, 173000, 292000, 340000, 282000, 928000, 482000, 1170000, 12000000, 1070000, 21100000, 21200000, 21200000, 21200000, 21200000]","['failure', 'failure', 'failure', 'failure', 'failure', 'failure', 'failure', 'failure', 'failure', 'failure', 'failure', 'failure', 'failure', 'failure', 'failure', 'runout', 'runout', 'runout', 'runout']","[None, None, None, None, None, None, None, None, None, None, None, None, None, None, None, None, None, None, None]","[None, None, None, None, None, None, None, None, None, None, None, None, None, None, None, None, None, None, None]",-1.0,21180000.0,Force,,50.0,1.0,549.97,13.661,13.174,2.442,946240.0,484702.0,1.069,0.033,4 params,19.0,7.0,3.0,10000000.0,580.0,511562
NIMS158,NIMS (Japan),,,,,,CrMo-st,Steel,,,,,,,530.0,Hot rolled,,,,0.37,0.23,0.82,0.012,0.017,0.04,1.09,0.16,0.05,,,,,,,,0.01,0.01,0.0,,,,,,,,,,,870.0,,30.0,0.0,855.0,30.0,200.0,30.0,,,,,600.0,60.0,450.0,9.8,,,,,A5-standard specimen,Cylindric,50.25,0,862.0,,859.0,,956.0,,1721.0,,,,19.0,,66.0,,190.0,,317.0,,,0.0,,,,,,,,,4,1.0,0.25,0.0,0.25,,73.83259,3.6,1.5,,,cylinder,0,0,,,,"[660.0, 660.0, 630.0, 630.0, 600.0, 600.0, 570.0, 570.0, 540.0, 540.0, 520.0, 520.0, 520.0, 500.0, 500.0, 500.0, 480.0, 480.0, 480.0]","[57100, 60600, 93500, 98800, 152000, 171000, 177000, 252000, 332000, 337000, 377000, 13800000, 21200000, 856000, 21200000, 21200000, 21200000, 21200000, 21200000]","['failure', 'failure', 'failure', 'failure', 'failure', 'failure', 'failure', 'failure', 'failure', 'failure', 'failure', 'failure', 'runout', 'failure', 'runout', 'runout', 'runout', 'runout', 'runout']","[None, None, None, None, None, None, None, None, None, None, None, None, None, None, None, None, None, None, None]","[None, None, None, None, None, None, None, None, None, None, None, None, None, None, None, None, None, None, None]",-1.0,21200000.0,Force,,50.0,1.0,515.14,14.95,8.485,1.777,518612.0,411781.0,1.052,0.041,4 params,19.0,7.0,3.0,10000000.0,540.0,334491
NIMS159,NIMS (Japan),,,,,,CrMo-st,Steel,,,,,,,1120.0,Hot rolled,,,,0.35,0.25,0.8,0.02,0.017,0.08,0.99,0.19,0.18,,,,,,,,0.03,0.0,0.01,,,,,,,,,,,870.0,,30.0,0.0,855.0,30.0,200.0,30.0,,,,,600.0,60.0,450.0,9.7,,,,,A5-standard specimen,Cylindric,50.25,0,,,837.0,,952.0,,1719.0,,,,18.0,,66.0,,159.0,,305.0,,,0.0,,,,,,,,,4,1.0,0.25,0.0,0.25,,73.83259,3.6,1.5,,,cylinder,0,0,,,,"[690.0, 690.0, 660.0, 660.0, 630.0, 630.0, 600.0, 600.0, 570.0, 570.0, 540.0, 540.0, 540.0, 520.0, 520.0, 520.0, 500.0, 500.0, 500.0]","[48400, 56000, 77100, 86000, 118000, 121000, 130000, 144000, 306000, 331000, 802000, 1050000, 15100000, 824000, 21200000, 21200000, 21200000, 21200000, 21200000]","['failure', 'failure', 'failure', 'failure', 'failure', 'failure', 'failure', 'failure', 'failure', 'failure', 'failure', 'failure', 'failure', 'failure', 'runout', 'runout', 'runout', 'runout', 'runout']","[None, None, None, None, None, None, None, None, None, None, None, None, None, None, None, None, None, None, None]","[None, None, None, None, None, None, None, None, None, None, None, None, None, None, None, None, None, None, None]",-1.0,21200000.0,Force,,50.0,1.0,530.09,14.024,10.611,2.279,761639.0,491114.0,1.062,0.036,4 params,19.0,7.0,3.0,10000000.0,570.0,318255
NIMS16,NIMS (Japan),,,,,,C-st_struct,Steel,,,,,,,825.0,Hot rolled,,,,0.33,0.21,0.75,0.031,0.019,0.01,0.03,0.0,0.02,,,,,,,,0.08,0.0,0.0,,,,,,,,,,,865.0,,30.0,0.0,865.0,30.0,450.0,30.0,,,,,550.0,60.0,450.0,8.4,,,,,A5-standard specimen,Cylindric,50.25,0,555.0,,534.0,,720.0,,1435.0,,,,22.0,,68.0,,197.0,,230.0,,,0.0,,,,,,,,,4,1.0,0.25,0.0,0.25,,73.83259,3.6,1.5,,,cylinder,0,0,,,,"[480.0, 480.0, 470.0, 470.0, 470.0, 460.0, 460.0, 450.0, 450.0, 450.0, 440.0, 440.0, 430.0, 430.0, 430.0, 420.0, 420.0, 420.0, 420.0, 410.0, 410.0, 410.0]","[64700, 103000, 28000, 114000, 142000, 147000, 212000, 77100, 369000, 894000, 272000, 751000, 906000, 21200000, 21200000, 289000, 614000, 21200000, 21200000, 21200000, 21200000, 21200000]","['failure', 'failure', 'failure', 'failure', 'failure', 'failure', 'failure', 'failure', 'failure', 'failure', 'failure', 'failure', 'failure', 'runout', 'runout', 'failure', 'failure', 'runout', 'runout', 'runout', 'runout', 'runout']","[None, None, None, None, None, None, None, None, None, None, None, None, None, None, None, None, None, None, None, None, None, None]","[None, None, None, None, None, None, None, None, None, None, None, None, None, None, None, None, None, None, None, None, None, None]",-1.0,21200000.0,Force,,50.0,1.0,425.82,7.514,18.319,5.096,639243.0,363820.0,1.098,0.039,4 params,22.0,7.0,3.0,10000000.0,440.0,451965
NIMS160,NIMS (Japan),,,,,,CrMo-st,Steel,,,,,,,1740.0,Hot rolled,,,,0.35,0.25,0.71,0.02,0.013,0.02,1.06,0.17,0.02,,,,,,,,0.05,0.0,0.0,,,,,,,,,,,870.0,,30.0,0.0,855.0,30.0,200.0,30.0,,,,,600.0,60.0,450.0,9.4,,,,,A5-standard specimen,Cylindric,50.25,0,,,880.0,,989.0,,1828.0,,,,19.0,,68.0,,198.0,,316.0,,,0.0,,,,,,,,,4,1.0,0.25,0.0,0.25,,73.83259,3.6,1.5,,,cylinder,0,0,,,,"[690.0, 690.0, 660.0, 660.0, 630.0, 630.0, 600.0, 600.0, 580.0, 580.0, 560.0, 560.0, 540.0, 540.0, 540.0, 540.0, 520.0, 520.0, 520.0, 500.0, 500.0, 500.0]","[39600, 40900, 66200, 73200, 122000, 129000, 106000, 195000, 189000, 316000, 435000, 680000, 18700000, 19200000, 21200000, 21200000, 7570000, 21100000, 21200000, 21100000, 21100000, 21200000]","['failure', 'failure', 'failure', 'failure', 'failure', 'failure', 'failure', 'failure', 'failure', 'failure', 'failure', 'failure', 'failure', 'failure', 'runout', 'runout', 'failure', 'failure', 'runout', 'failure', 'failure', 'runout']","[None, None, None, None, None, None, None, None, None, None, None, None, None, None, None, None, None, None, None, None, None, None]","[None, None, None, None, None, None, None, None, None, None, None, None, None, None, None, None, None, None, None, None, None, None]",-1.0,21157143.0,Force,,50.0,1.0,545.85,11.249,14.875,2.609,980687.0,460624.0,1.094,0.031,4 params,22.0,7.0,3.0,10000000.0,560.0,543875
NIMS161,NIMS (Japan),,,,,,CrMo-st,Steel,,,,,,,640.0,Hot rolled,,,,0.33,0.27,0.69,0.015,0.008,0.04,0.99,0.18,0.05,,,,,,,,0.03,0.0,0.0,,,,,,,,,,,870.0,,30.0,0.0,855.0,30.0,200.0,30.0,,,,,600.0,60.0,450.0,9.8,,,,,A5-standard specimen,Cylindric,50.25,0,893.0,,886.0,,973.0,,1786.0,,,,20.0,,69.0,,208.0,,315.0,,,0.0,,,,,,,,,4,1.0,0.25,0.0,0.25,,73.83259,3.6,1.5,,,cylinder,0,0,,,,"[640.0, 640.0, 620.0, 620.0, 600.0, 600.0, 580.0, 580.0, 560.0, 560.0, 550.0, 550.0, 540.0, 540.0, 540.0, 530.0, 530.0, 530.0, 520.0, 520.0, 520.0, 510.0, 510.0, 510.0]","[67200, 98100, 116000, 119000, 160000, 175000, 230000, 236000, 320000, 515000, 419000, 465000, 475000, 647000, 1040000, 18800000, 21200000, 21200000, 12500000, 14800000, 21200000, 21200000, 21200000, 21200000]","['failure', 'failure', 'failure', 'failure', 'failure', 'failure', 'failure', 'failure', 'failure', 'failure', 'failure', 'failure', 'failure', 'failure', 'failure', 'failure', 'runout', 'runout', 'failure', 'failure', 'runout', 'runout', 'runout', 'runout']","[None, None, None, None, None, None, None, None, None, None, None, None, None, None, None, None, None, None, None, None, None, None, None, None]","[None, None, None, None, None, None, None, None, None, None, None, None, None, None, None, None, None, None, None, None, None, None, None, None]",-1.0,21200000.0,Force,,50.0,1.0,535.1,10.683,12.339,2.855,699086.0,433689.0,1.039,0.033,4 params,24.0,7.0,3.0,10000000.0,540.0,683718
NIMS162,NIMS (Japan),,,,,,CrMo-st,Steel,,,,,,,820.0,Hot rolled,,,,0.35,0.25,0.7,0.026,0.018000000000000002,0.01,1.0,0.16,0.02,,,,,,,,0.1,0.0,0.0,,,,,,,,,,,870.0,,30.0,0.0,855.0,30.0,200.0,30.0,,,,,600.0,60.0,450.0,9.9,,,,,A5-standard specimen,Cylindric,50.25,0,931.0,,932.0,,1010.0,,1801.0,,,,19.0,,66.0,,203.0,,317.0,,,0.0,,,,,,,,,4,1.0,0.25,0.0,0.25,,73.83259,3.6,1.5,,,cylinder,0,0,,,,"[690.0, 690.0, 660.0, 660.0, 630.0, 630.0, 600.0, 600.0, 580.0, 580.0, 560.0, 560.0, 560.0, 540.0, 540.0, 540.0, 520.0, 520.0, 520.0]","[47400, 72900, 72200, 101000, 114000, 162000, 187000, 223000, 403000, 457000, 771000, 9680000, 15600000, 470000, 21200000, 21200000, 21200000, 21200000, 21200000]","['failure', 'failure', 'failure', 'failure', 'failure', 'failure', 'failure', 'failure', 'failure', 'failure', 'failure', 'failure', 'failure', 'failure', 'runout', 'runout', 'runout', 'runout', 'runout']","[None, None, None, None, None, None, None, None, None, None, None, None, None, None, None, None, None, None, None]","[None, None, None, None, None, None, None, None, None, None, None, None, None, None, None, None, None, None, None]",-1.0,21200000.0,Force,,50.0,1.0,549.92,11.305,14.633,2.416,1178774.0,574609.0,1.138,0.034,4 params,19.0,7.0,3.0,10000000.0,580.0,429151
NIMS163,NIMS (Japan),,,,,,CrMo-st,Steel,,,,,,,500.0,Hot rolled,,,,0.37,0.29,0.76,0.017,0.009000000000000001,0.12,1.01,0.16,0.12,,,,,,,,0.05,0.0,0.02,,,,,,,,,,,870.0,,30.0,0.0,855.0,30.0,200.0,30.0,,,,,600.0,60.0,450.0,9.6,,,,,A5-standard specimen,Cylindric,50.25,0,,,893.0,,996.0,,1759.0,,,,18.0,,64.0,,126.0,,322.0,,,0.0,,,,,,,,,4,1.0,0.25,0.0,0.25,,73.83259,3.6,1.5,,,cylinder,0,0,,,,"[660.0, 660.0, 640.0, 640.0, 620.0, 620.0, 600.0, 600.0, 580.0, 580.0, 560.0, 560.0, 560.0, 540.0, 540.0, 540.0, 520.0, 520.0, 520.0]","[57500, 74700, 69500, 134000, 147000, 177000, 213000, 226000, 307000, 321000, 303000, 366000, 700000, 566000, 18400000, 21200000, 21200000, 21200000, 21200000]","['failure', 'failure', 'failure', 'failure', 'failure', 'failure', 'failure', 'failure', 'failure', 'failure', 'failure', 'failure', 'failure', 'failure', 'failure', 'runout', 'runout', 'runout', 'runout']","[None, None, None, None, None, None, None, None, None, None, None, None, None, None, None, None, None, None, None]","[None, None, None, None, None, None, None, None, None, None, None, None, None, None, None, None, None, None, None]",-1.0,21200000.0,Force,,50.0,1.0,543.01,14.877,11.047,2.398,616976.0,407500.0,1.053,0.036,4 params,19.0,7.0,2.0,10000000.0,560.0,426587
NIMS164,NIMS (Japan),,,,,,CrMo-st,Steel,,,,,,,1120.0,Hot rolled,,,,0.38,0.27,0.8,0.015,0.012,0.07,1.07,0.16,0.12,,,,,,,,0.03,0.0,0.02,,,,,,,,,,,870.0,,30.0,0.0,855.0,30.0,200.0,30.0,,,,,600.0,60.0,450.0,9.8,,,,,A5-standard specimen,Cylindric,50.25,0,,,967.0,,1067.0,,1725.0,,,,17.0,,60.0,,126.0,,339.0,,,0.0,,,,,,,,,4,1.0,0.25,0.0,0.25,,73.83259,3.6,1.5,,,cylinder,0,0,,,,"[720.0, 720.0, 690.0, 690.0, 660.0, 660.0, 640.0, 640.0, 620.0, 620.0, 600.0, 600.0, 600.0, 580.0, 580.0, 580.0, 580.0, 560.0, 560.0, 560.0]","[64600, 70400, 91200, 107000, 144000, 177000, 155000, 179000, 253000, 418000, 400000, 469000, 484000, 21200000, 21200000, 21200000, 21200000, 14600000, 21200000, 21200000]","['failure', 'failure', 'failure', 'failure', 'failure', 'failure', 'failure', 'failure', 'failure', 'failure', 'failure', 'failure', 'failure', 'runout', 'runout', 'runout', 'runout', 'failure', 'runout', 'runout']","[None, None, None, None, None, None, None, None, None, None, None, None, None, None, None, None, None, None, None, None]","[None, None, None, None, None, None, None, None, None, None, None, None, None, None, None, None, None, None, None, None]",-1.0,21200000.0,Force,,50.0,1.0,590.82,13.244,10.506,2.89,500383.0,397502.0,1.039,0.038,4 params,20.0,6.0,2.0,10000000.0,600.0,449462
NIMS165,NIMS (Japan),,,,,,CrMo-st,Steel,,,,,,,500.0,Hot rolled,,,,0.34,0.29,0.71,0.019,0.013,0.11,1.05,0.16,0.12,,,,,,,,0.08,0.0,0.0,,,,,,,,,,,870.0,,30.0,0.0,855.0,30.0,200.0,30.0,,,,,600.0,60.0,450.0,9.4,,,,,A5-standard specimen,Cylindric,50.25,0,,,887.0,,974.0,,1671.0,,,,19.0,,64.0,,163.0,,315.0,,,0.0,,,,,,,,,4,1.0,0.25,0.0,0.25,,73.83259,3.6,1.5,,,cylinder,0,0,,,,"[660.0, 660.0, 630.0, 630.0, 600.0, 600.0, 580.0, 580.0, 560.0, 560.0, 540.0, 540.0, 540.0, 520.0, 520.0, 520.0, 500.0, 500.0, 500.0, 500.0]","[61900, 76000, 74900, 116000, 112000, 148000, 191000, 192000, 276000, 552000, 646000, 795000, 871000, 409000, 21200000, 21200000, 21200000, 21200000, 21200000, 21200000]","['failure', 'failure', 'failure', 'failure', 'failure', 'failure', 'failure', 'failure', 'failure', 'failure', 'failure', 'failure', 'failure', 'failure', 'runout', 'runout', 'runout', 'runout', 'runout', 'runout']","[None, None, None, None, None, None, None, None, None, None, None, None, None, None, None, None, None, None, None, None]","[None, None, None, None, None, None, None, None, None, None, None, None, None, None, None, None, None, None, None, None]",-1.0,21200000.0,Force,,50.0,1.0,523.5,11.59,11.123,2.117,749226.0,479042.0,1.076,0.035,4 params,20.0,7.0,2.0,10000000.0,540.0,764785
NIMS166,NIMS (Japan),,,,,,CrMo-st,Steel,,,,,,,820.0,Hot rolled,,,,0.36,0.3,0.73,0.017,0.016,0.05,1.01,0.16,0.19,,,,,,,,0.08,0.0,0.01,,,,,,,,,,,870.0,,30.0,0.0,855.0,30.0,200.0,30.0,,,,,650.0,60.0,450.0,9.3,,,,,A5-standard specimen,Cylindric,50.25,0,786.0,,790.0,,897.0,,1637.0,,,,20.0,,65.0,,183.0,,286.0,,,0.0,,,,,,,,,4,1.0,0.25,0.0,0.25,,73.83259,3.6,1.5,,,cylinder,0,0,,,,"[620.0, 620.0, 590.0, 590.0, 560.0, 560.0, 540.0, 540.0, 520.0, 520.0, 500.0, 500.0, 500.0, 480.0, 480.0, 480.0, 470.0, 470.0, 470.0]","[38900, 68700, 93700, 105000, 175000, 222000, 116000, 240000, 379000, 509000, 456000, 13800000, 21200000, 484000, 19400000, 21200000, 21200000, 21200000, 21200000]","['failure', 'failure', 'failure', 'failure', 'failure', 'failure', 'failure', 'failure', 'failure', 'failure', 'failure', 'failure', 'runout', 'failure', 'failure', 'runout', 'runout', 'runout', 'runout']","[None, None, None, None, None, None, None, None, None, None, None, None, None, None, None, None, None, None, None]","[None, None, None, None, None, None, None, None, None, None, None, None, None, None, None, None, None, None, None]",-1.0,21200000.0,Force,,50.0,1.0,497.13,11.375,9.464,2.379,483677.0,326056.0,1.088,0.043,4 params,19.0,7.0,3.0,10000000.0,520.0,439216
