Repository: Tareqawwad/Masterthesis-Final

File: allData.csv (part 13 of 36)
,Institute,Sci_topic,Author,Year,Conf_level,Material,M_Type,MatGroupFKM,Batch,Manufacturer,Prod_Proc,Furn_capa,Deoxid_proc,Ingot_size,Red_ratio,HProc,Form,DorTh,Length,C,Si,Mn,P,S,Ni,Cr,Mo,Cu,Al,V,Nb,N_,Ti,Ca,O,dA,dB,dC,dD,DS,Exp_n,Exp_b,DefType,Proc_name,Microstruct,Tstart,Tend,Vcf,NTemp,Ntime,CTemp,Ctime,THTemp,THtime,THQCr,QmTemp,THTemp2,THtime2,THQCr2,QmTemp2,TTemp,Ttime,TCr,Gm,Gstd,Texture,GrainRatio,Poros,Geometry_type,CS_form,CS_surface,QS_LD,Re_U,Re_U_dev,Rp02,Rp02_dev,Rm,Rm_dev,R_true_fracture,Rtf_dev,AG,AG_dev,A5,A5_dev,Z,Z_dev,A_KerbSchlag,A_KS_dev,HV20,HV20_dev,HardProc,t_eff,t_eff_dev,HV20_core,HV20_core_dev,Rp02_base,Rm_base,AG_base,A5_base,Z_base,Deff,Kt,G0,G0_r,G0_d,A90_Mises,V90_Mises,Kp,Rz,Finish,Finish_speci,SpecF,LD,Prstrain,RS_depth,RS_I,RSII,Sa,N,outcome,fail_loc,defect_type,R_ratio,Nu,Control,Machine,f_test,L_Type,Sd,Sd_unc,k,k_unc,NE,NE_unc,1Ts,1Ts_unc,method,n_spec,n_lvls_frac,n_lvls_inf,Nu_cur,Sa_min,Nm_Sa_min
NIMS167,NIMS (Japan),,,,,,CrMo-st,Steel,,,,,,,1250.0,Hot rolled,,,,0.35,0.3,0.7,0.019,0.012,0.02,1.03,0.15,0.01,,,,,,,,0.0,0.0,0.02,,,,,,,,,,,870.0,,30.0,0.0,855.0,30.0,200.0,30.0,,,,,650.0,60.0,450.0,9.3,,,,,A5-standard specimen,Cylindric,50.25,0,,,734.0,,846.0,,1772.0,,,,22.0,,74.0,,249.0,,277.0,,,0.0,,,,,,,,,4,1.0,0.25,0.0,0.25,,73.83259,3.6,1.5,,,cylinder,0,0,,,,"[580.0, 580.0, 560.0, 560.0, 540.0, 540.0, 520.0, 520.0, 500.0, 500.0, 480.0, 480.0, 480.0, 460.0, 460.0, 460.0, 440.0, 440.0, 440.0]","[65300, 67000, 95400, 115000, 175000, 318000, 243000, 296000, 464000, 12700000, 1850000, 10300000, 21200000, 16900000, 18600000, 21200000, 21200000, 21200000, 21200000]","['failure', 'failure', 'failure', 'failure', 'failure', 'failure', 'failure', 'failure', 'failure', 'failure', 'failure', 'failure', 'runout', 'failure', 'failure', 'runout', 'runout', 'runout', 'runout']","[None, None, None, None, None, None, None, None, None, None, None, None, None, None, None, None, None, None, None]","[None, None, None, None, None, None, None, None, None, None, None, None, None, None, None, None, None, None, None]",-1.0,21200000.0,Force,,50.0,1.0,490.9,14.389,15.273,3.745,827582.0,638285.0,1.053,0.045,4 params,19.0,6.0,4.0,10000000.0,520.0,268194
NIMS168,NIMS (Japan),,,,,,CrMo-st,Steel,,,,,,,1120.0,Hot rolled,,,,0.36,0.27,0.79,0.012,0.006999999999999999,0.03,1.03,0.17,0.04,,,,,,,,0.0,0.0,0.01,,,,,,,,,,,870.0,,30.0,0.0,855.0,30.0,200.0,30.0,,,,,650.0,60.0,450.0,9.6,,,,,A5-standard specimen,Cylindric,50.25,0,718.0,,717.0,,853.0,,1622.0,,,,21.0,,71.0,,217.0,,271.0,,,0.0,,,,,,,,,4,1.0,0.25,0.0,0.25,,73.83259,3.6,1.5,,,cylinder,0,0,,,,"[580.0, 580.0, 560.0, 560.0, 540.0, 540.0, 520.0, 520.0, 500.0, 500.0, 480.0, 480.0, 480.0, 460.0, 460.0, 460.0, 440.0, 440.0, 440.0]","[65500, 75400, 92600, 119000, 145000, 158000, 253000, 275000, 351000, 408000, 845000, 876000, 1850000, 1510000, 21200000, 21200000, 21200000, 21200000, 21200000]","['failure', 'failure', 'failure', 'failure', 'failure', 'failure', 'failure', 'failure', 'failure', 'failure', 'failure', 'failure', 'failure', 'failure', 'runout', 'runout', 'runout', 'runout', 'runout']","[None, None, None, None, None, None, None, None, None, None, None, None, None, None, None, None, None, None, None]","[None, None, None, None, None, None, None, None, None, None, None, None, None, None, None, None, None, None, None]",-1.0,21200000.0,Force,,50.0,1.0,462.9,16.049,14.082,3.718,1477815.0,810734.0,1.045,0.033,4 params,19.0,7.0,2.0,10000000.0,480.0,1110480
NIMS169,NIMS (Japan),,,,,,CrMo-st,Steel,,,,,,,530.0,Hot rolled,,,,0.36,0.23,0.81,0.014,0.022,0.05,0.99,0.16,0.08,,,,,,,,0.02,0.0,0.0,,,,,,,,,,,870.0,,30.0,0.0,855.0,30.0,200.0,30.0,,,,,650.0,60.0,450.0,9.9,,,,,A5-standard specimen,Cylindric,50.25,0,761.0,,746.0,,847.0,,1720.0,,,,25.0,,72.0,,262.0,,274.0,,,0.0,,,,,,,,,4,1.0,0.25,0.0,0.25,,73.83259,3.6,1.5,,,cylinder,0,0,,,,"[600.0, 600.0, 570.0, 570.0, 540.0, 540.0, 510.0, 510.0, 480.0, 480.0, 460.0, 460.0, 460.0, 440.0, 440.0, 440.0, 420.0, 420.0, 420.0]","[44500, 57700, 52900, 83600, 89100, 112000, 306000, 492000, 589000, 21200000, 732000, 21200000, 21200000, 3300000, 10000000, 21200000, 21200000, 21200000, 21200000]","['failure', 'failure', 'failure', 'failure', 'failure', 'failure', 'failure', 'failure', 'failure', 'runout', 'failure', 'runout', 'runout', 'failure', 'failure', 'runout', 'runout', 'runout', 'runout']","[None, None, None, None, None, None, None, None, None, None, None, None, None, None, None, None, None, None, None]","[None, None, None, None, None, None, None, None, None, None, None, None, None, None, None, None, None, None, None]",-1.0,21200000.0,Force,,50.0,1.0,463.42,12.686,12.258,2.466,971029.0,596254.0,1.093,0.035,4 params,19.0,7.0,4.0,10000000.0,510.0,388010
NIMS17,NIMS (Japan),,,,,,C-st_struct,Steel,,,,,,,610.0,Hot rolled,,,,0.38,0.29,0.7,0.01,0.03,0.06,0.09,0.0,0.11,,,,,,,,0.06,0.01,0.01,,,,,,,,,,,865.0,,30.0,0.0,865.0,30.0,450.0,30.0,,,,,550.0,60.0,450.0,8.4,,,,,A5-standard specimen,Cylindric,50.25,0,670.0,,668.0,,830.0,,1442.0,,,,20.0,,59.0,,142.0,,262.0,,,0.0,,,,,,,,,4,1.0,0.25,0.0,0.25,,73.83259,3.6,1.5,,,cylinder,0,0,,,,"[560.0, 540.0, 520.0, 520.0, 500.0, 500.0, 480.0, 480.0, 460.0, 460.0, 440.0, 440.0, 440.0, 420.0, 420.0, 420.0, 400.0, 400.0, 400.0, 390.0, 390.0, 390.0]","[32600, 77500, 29100, 150000, 44900, 258000, 104000, 286000, 292000, 1010000, 420000, 13300000, 21200000, 721000, 21200000, 21200000, 169000, 21200000, 21200000, 6630000, 21200000, 21200000]","['failure', 'failure', 'failure', 'failure', 'failure', 'failure', 'failure', 'failure', 'failure', 'failure', 'failure', 'failure', 'runout', 'failure', 'runout', 'runout', 'failure', 'runout', 'runout', 'failure', 'runout', 'runout']","[None, None, None, None, None, None, None, None, None, None, None, None, None, None, None, None, None, None, None, None, None, None]","[None, None, None, None, None, None, None, None, None, None, None, None, None, None, None, None, None, None, None, None, None, None]",-1.0,21200000.0,Force,,50.0,1.0,423.05,7.65,10.24,2.307,677714.0,329464.0,1.253,0.041,4 params,22.0,10.0,4.0,10000000.0,460.0,543065
NIMS170,NIMS (Japan),,,,,,CrMo-st,Steel,,,,,,,500.0,Hot rolled,,,,0.34,0.25,0.72,0.019,0.011,0.12,1.01,0.17,0.1,,,,,,,,0.08,0.0,0.01,,,,,,,,,,,870.0,,30.0,0.0,855.0,30.0,200.0,30.0,,,,,650.0,60.0,450.0,9.6,,,,,A5-standard specimen,Cylindric,50.25,0,765.0,,762.0,,867.0,,1701.0,,,,20.0,,69.0,,194.0,,288.0,,,0.0,,,,,,,,,4,1.0,0.25,0.0,0.25,,73.83259,3.6,1.5,,,cylinder,0,0,,,,"[600.0, 600.0, 570.0, 570.0, 540.0, 540.0, 510.0, 510.0, 480.0, 480.0, 460.0, 460.0, 460.0, 440.0, 440.0, 440.0, 420.0, 420.0, 420.0]","[36700, 46100, 92900, 159000, 130000, 224000, 245000, 417000, 827000, 21200000, 456000, 1120000, 21200000, 1110000, 21200000, 21200000, 21200000, 21200000, 21200000]","['failure', 'failure', 'failure', 'failure', 'failure', 'failure', 'failure', 'failure', 'failure', 'runout', 'failure', 'failure', 'runout', 'failure', 'runout', 'runout', 'runout', 'runout', 'runout']","[None, None, None, None, None, None, None, None, None, None, None, None, None, None, None, None, None, None, None]","[None, None, None, None, None, None, None, None, None, None, None, None, None, None, None, None, None, None, None]",-1.0,21200000.0,Force,,50.0,1.0,457.93,11.508,9.956,1.924,857561.0,492350.0,1.106,0.038,4 params,19.0,7.0,4.0,10000000.0,510.0,319633
NIMS171,NIMS (Japan),,,,,,CrMo-st,Steel,,,,,,,740.0,Hot rolled,,,,0.36,0.35,0.74,0.016,0.02,0.05,0.97,0.15,0.12,,,,,,,,0.02,0.0,0.01,,,,,,,,,,,870.0,,30.0,0.0,855.0,30.0,200.0,30.0,,,,,650.0,60.0,450.0,9.8,,,,,A5-standard specimen,Cylindric,50.25,0,809.0,,811.0,,907.0,,1677.0,,,,21.0,,67.0,,198.0,,292.0,,,0.0,,,,,,,,,4,1.0,0.25,0.0,0.25,,73.83259,3.6,1.5,,,cylinder,0,0,,,,"[630.0, 630.0, 600.0, 600.0, 570.0, 570.0, 540.0, 540.0, 510.0, 510.0, 480.0, 480.0, 480.0, 460.0, 460.0, 460.0, 440.0, 440.0, 440.0]","[56200, 62900, 93800, 100000, 125000, 176000, 318000, 332000, 6780000, 21200000, 838000, 21200000, 21200000, 6380000, 21200000, 21200000, 21200000, 21200000, 21200000]","['failure', 'failure', 'failure', 'failure', 'failure', 'failure', 'failure', 'failure', 'failure', 'runout', 'failure', 'runout', 'runout', 'failure', 'runout', 'runout', 'runout', 'runout', 'runout']","[None, None, None, None, None, None, None, None, None, None, None, None, None, None, None, None, None, None, None]","[None, None, None, None, None, None, None, None, None, None, None, None, None, None, None, None, None, None, None]",-1.0,21200000.0,Force,,50.0,1.0,488.9,10.917,14.084,2.484,1842644.0,953572.0,1.147,0.04,4 params,19.0,7.0,4.0,10000000.0,540.0,324925
NIMS172,NIMS (Japan),,,,,,CrMo-st,Steel,,,,,,,530.0,Hot rolled,,,,0.37,0.23,0.82,0.012,0.017,0.04,1.09,0.16,0.05,,,,,,,,0.01,0.01,0.0,,,,,,,,,,,870.0,,30.0,0.0,855.0,30.0,200.0,30.0,,,,,650.0,60.0,450.0,9.8,,,,,A5-standard specimen,Cylindric,50.25,0,782.0,,778.0,,875.0,,1684.0,,,,21.0,,69.0,,219.0,,287.0,,,0.0,,,,,,,,,4,1.0,0.25,0.0,0.25,,73.83259,3.6,1.5,,,cylinder,0,0,,,,"[600.0, 600.0, 580.0, 580.0, 560.0, 560.0, 540.0, 540.0, 520.0, 520.0, 500.0, 500.0, 500.0, 480.0, 480.0, 480.0, 460.0, 460.0, 460.0]","[67800, 95200, 84900, 97000, 124000, 127000, 136000, 203000, 209000, 360000, 268000, 302000, 500000, 616000, 4740000, 21200000, 21200000, 21200000, 21200000]","['failure', 'failure', 'failure', 'failure', 'failure', 'failure', 'failure', 'failure', 'failure', 'failure', 'failure', 'failure', 'failure', 'failure', 'failure', 'runout', 'runout', 'runout', 'runout']","[None, None, None, None, None, None, None, None, None, None, None, None, None, None, None, None, None, None, None]","[None, None, None, None, None, None, None, None, None, None, None, None, None, None, None, None, None, None, None]",-1.0,21200000.0,Force,,50.0,1.0,475.48,11.627,12.364,2.068,990899.0,545806.0,1.112,0.035,4 params,19.0,7.0,2.0,10000000.0,500.0,343324
NIMS173,NIMS (Japan),,,,,,CrMo-st,Steel,,,,,,,1120.0,Hot rolled,,,,0.35,0.25,0.8,0.02,0.017,0.08,0.99,0.19,0.18,,,,,,,,0.03,0.0,0.01,,,,,,,,,,,870.0,,30.0,0.0,855.0,30.0,200.0,30.0,,,,,650.0,60.0,450.0,9.7,,,,,A5-standard specimen,Cylindric,50.25,0,739.0,,739.0,,870.0,,1672.0,,,,21.0,,71.0,,198.0,,275.0,,,0.0,,,,,,,,,4,1.0,0.25,0.0,0.25,,73.83259,3.6,1.5,,,cylinder,0,0,,,,"[600.0, 600.0, 580.0, 580.0, 560.0, 560.0, 540.0, 540.0, 520.0, 520.0, 500.0, 500.0, 500.0, 480.0, 480.0, 480.0, 460.0, 460.0, 460.0]","[26200, 67900, 49300, 94900, 127000, 149000, 159000, 271000, 294000, 365000, 408000, 506000, 1020000, 913000, 1170000, 1760000, 21200000, 21200000, 21200000]","['failure', 'failure', 'failure', 'failure', 'failure', 'failure', 'failure', 'failure', 'failure', 'failure', 'failure', 'failure', 'failure', 'failure', 'failure', 'failure', 'runout', 'runout', 'runout']","[None, None, None, None, None, None, None, None, None, None, None, None, None, None, None, None, None, None, None]","[None, None, None, None, None, None, None, None, None, None, None, None, None, None, None, None, None, None, None]",-1.0,21200000.0,Force,,50.0,1.0,469.85,12.785,14.867,3.252,1614807.0,728367.0,1.053,0.029,4 params,19.0,7.0,1.0,10000000.0,480.0,1234212
NIMS174,NIMS (Japan),,,,,,CrMo-st,Steel,,,,,,,1740.0,Hot rolled,,,,0.35,0.25,0.71,0.02,0.013,0.02,1.06,0.17,0.02,,,,,,,,0.05,0.0,0.0,,,,,,,,,,,870.0,,30.0,0.0,855.0,30.0,200.0,30.0,,,,,650.0,60.0,450.0,9.4,,,,,A5-standard specimen,Cylindric,50.25,0,781.0,,783.0,,898.0,,1759.0,,,,21.0,,70.0,,224.0,,290.0,,,0.0,,,,,,,,,4,1.0,0.25,0.0,0.25,,73.83259,3.6,1.5,,,cylinder,0,0,,,,"[620.0, 620.0, 600.0, 600.0, 580.0, 580.0, 560.0, 560.0, 540.0, 540.0, 520.0, 520.0, 520.0, 500.0, 500.0, 500.0, 480.0, 480.0, 480.0]","[44800, 49000, 65100, 76800, 98700, 133000, 151000, 179000, 218000, 281000, 270000, 306000, 888000, 478000, 790000, 21200000, 21100000, 21200000, 21200000]","['failure', 'failure', 'failure', 'failure', 'failure', 'failure', 'failure', 'failure', 'failure', 'failure', 'failure', 'failure', 'failure', 'failure', 'failure', 'runout', 'failure', 'runout', 'runout']","[None, None, None, None, None, None, None, None, None, None, None, None, None, None, None, None, None, None, None]","[None, None, None, None, None, None, None, None, None, None, None, None, None, None, None, None, None, None, None]",-1.0,21175000.0,Force,,50.0,1.0,496.73,13.942,12.115,2.405,702915.0,446605.0,1.057,0.034,4 params,19.0,7.0,2.0,10000000.0,520.0,418632
NIMS175,NIMS (Japan),,,,,,CrMo-st,Steel,,,,,,,640.0,Hot rolled,,,,0.33,0.27,0.69,0.015,0.008,0.04,0.99,0.18,0.05,,,,,,,,0.03,0.0,0.0,,,,,,,,,,,870.0,,30.0,0.0,855.0,30.0,200.0,30.0,,,,,650.0,60.0,450.0,9.8,,,,,A5-standard specimen,Cylindric,50.25,0,775.0,,775.0,,864.0,,1705.0,,,,23.0,,71.0,,252.0,,284.0,,,0.0,,,,,,,,,4,1.0,0.25,0.0,0.25,,73.83259,3.6,1.5,,,cylinder,0,0,,,,"[600.0, 600.0, 580.0, 580.0, 560.0, 560.0, 540.0, 540.0, 520.0, 520.0, 500.0, 500.0, 480.0, 480.0, 480.0, 470.0, 470.0, 470.0, 460.0, 460.0, 460.0]","[54400, 61100, 80200, 88100, 107000, 136000, 154000, 179000, 287000, 301000, 501000, 563000, 1060000, 4430000, 19300000, 762000, 21200000, 21200000, 21200000, 21200000, 21200000]","['failure', 'failure', 'failure', 'failure', 'failure', 'failure', 'failure', 'failure', 'failure', 'failure', 'failure', 'failure', 'failure', 'failure', 'failure', 'failure', 'runout', 'runout', 'runout', 'runout', 'runout']","[None, None, None, None, None, None, None, None, None, None, None, None, None, None, None, None, None, None, None, None, None]","[None, None, None, None, None, None, None, None, None, None, None, None, None, None, None, None, None, None, None, None, None]",-1.0,21200000.0,Force,,50.0,1.0,476.6,10.592,14.006,2.403,1207750.0,570166.0,1.078,0.032,4 params,21.0,8.0,3.0,10000000.0,500.0,531096
NIMS176,NIMS (Japan),,,,,,CrMo-st,Steel,,,,,,,820.0,Hot rolled,,,,0.35,0.25,0.7,0.026,0.018000000000000002,0.01,1.0,0.16,0.02,,,,,,,,0.1,0.0,0.0,,,,,,,,,,,870.0,,30.0,0.0,855.0,30.0,200.0,30.0,,,,,650.0,60.0,450.0,9.9,,,,,A5-standard specimen,Cylindric,50.25,0,826.0,,822.0,,919.0,,1755.0,,,,21.0,,69.0,,244.0,,290.0,,,0.0,,,,,,,,,4,1.0,0.25,0.0,0.25,,73.83259,3.6,1.5,,,cylinder,0,0,,,,"[630.0, 630.0, 600.0, 600.0, 570.0, 570.0, 540.0, 540.0, 520.0, 520.0, 520.0, 500.0, 500.0, 500.0, 500.0, 480.0, 480.0, 480.0]","[50400, 54000, 88200, 113000, 167000, 22000, 212000, 380000, 559000, 913000, 921000, 13500000, 21200000, 21200000, 21200000, 21200000, 21200000, 21200000]","['failure', 'failure', 'failure', 'failure', 'failure', 'failure', 'failure', 'failure', 'failure', 'failure', 'failure', 'failure', 'runout', 'runout', 'runout', 'runout', 'runout', 'runout']","[None, None, None, None, None, None, None, None, None, None, None, None, None, None, None, None, None, None]","[None, None, None, None, None, None, None, None, None, None, None, None, None, None, None, None, None, None]",-1.0,21200000.0,Force,,50.0,1.0,512.46,11.085,14.922,2.746,752104.0,416381.0,1.109,0.038,4 params,18.0,5.0,2.0,10000000.0,520.0,777524
NIMS177,NIMS (Japan),,,,,,CrMo-st,Steel,,,,,,,500.0,Hot rolled,,,,0.37,0.29,0.76,0.017,0.009000000000000001,0.12,1.01,0.16,0.12,,,,,,,,0.05,0.0,0.02,,,,,,,,,,,870.0,,30.0,0.0,855.0,30.0,200.0,30.0,,,,,650.0,60.0,450.0,9.6,,,,,A5-standard specimen,Cylindric,50.25,0,793.0,,792.0,,903.0,,1704.0,,,,20.0,,67.0,,177.0,,287.0,,,0.0,,,,,,,,,4,1.0,0.25,0.0,0.25,,73.83259,3.6,1.5,,,cylinder,0,0,,,,"[600.0, 600.0, 580.0, 580.0, 560.0, 560.0, 540.0, 540.0, 520.0, 520.0, 500.0, 500.0, 500.0, 480.0, 480.0, 480.0, 460.0, 460.0, 460.0]","[66100, 74500, 111000, 143000, 143000, 146000, 212000, 243000, 312000, 451000, 708000, 1160000, 21200000, 1120000, 21200000, 21200000, 21200000, 21200000, 21200000]","['failure', 'failure', 'failure', 'failure', 'failure', 'failure', 'failure', 'failure', 'failure', 'failure', 'failure', 'failure', 'runout', 'failure', 'runout', 'runout', 'runout', 'runout', 'runout']","[None, None, None, None, None, None, None, None, None, None, None, None, None, None, None, None, None, None, None]","[None, None, None, None, None, None, None, None, None, None, None, None, None, None, None, None, None, None, None]",-1.0,21200000.0,Force,,50.0,1.0,489.9,13.557,12.646,3.017,902986.0,510396.0,1.048,0.038,4 params,19.0,7.0,3.0,10000000.0,520.0,375116
NIMS178,NIMS (Japan),,,,,,CrMo-st,Steel,,,,,,,1120.0,Hot rolled,,,,0.38,0.27,0.8,0.015,0.012,0.07,1.07,0.16,0.12,,,,,,,,0.03,0.0,0.02,,,,,,,,,,,870.0,,30.0,0.0,855.0,30.0,200.0,30.0,,,,,650.0,60.0,450.0,9.8,,,,,A5-standard specimen,Cylindric,50.25,0,835.0,,836.0,,948.0,,1724.0,,,,20.0,,65.0,,178.0,,303.0,,,0.0,,,,,,,,,4,1.0,0.25,0.0,0.25,,73.83259,3.6,1.5,,,cylinder,0,0,,,,"[660.0, 660.0, 630.0, 630.0, 600.0, 600.0, 580.0, 580.0, 560.0, 560.0, 540.0, 540.0, 540.0, 520.0, 520.0, 520.0, 500.0, 500.0, 500.0]","[42100, 58900, 81000, 84000, 119000, 175000, 204000, 212000, 198000, 270000, 377000, 682000, 1080000, 1110000, 21200000, 21200000, 21200000, 21200000, 21200000]","['failure', 'failure', 'failure', 'failure', 'failure', 'failure', 'failure', 'failure', 'failure', 'failure', 'failure', 'failure', 'failure', 'failure', 'runout', 'runout', 'runout', 'runout', 'runout']","[None, None, None, None, None, None, None, None, None, None, None, None, None, None, None, None, None, None, None]","[None, None, None, None, None, None, None, None, None, None, None, None, None, None, None, None, None, None, None]",-1.0,21200000.0,Force,,50.0,1.0,523.02,14.265,12.619,2.36,830302.0,487576.0,1.06,0.032,4 params,19.0,7.0,2.0,10000000.0,540.0,652404
NIMS179,NIMS (Japan),,,,,,CrMo-st,Steel,,,,,,,500.0,Hot rolled,,,,0.34,0.29,0.71,0.019,0.013,0.11,1.05,0.16,0.12,,,,,,,,0.08,0.0,0.0,,,,,,,,,,,870.0,,30.0,0.0,855.0,30.0,200.0,30.0,,,,,650.0,60.0,450.0,9.4,,,,,A5-standard specimen,Cylindric,50.25,0,790.0,,792.0,,891.0,,1725.0,,,,22.0,,69.0,,211.0,,287.0,,,0.0,,,,,,,,,4,1.0,0.25,0.0,0.25,,73.83259,3.6,1.5,,,cylinder,0,0,,,,"[600.0, 600.0, 580.0, 580.0, 560.0, 560.0, 540.0, 540.0, 520.0, 520.0, 500.0, 500.0, 500.0, 480.0, 480.0, 480.0, 460.0, 460.0, 460.0]","[64900, 76500, 102000, 130000, 164000, 170000, 156000, 180000, 203000, 347000, 348000, 452000, 538000, 556000, 630000, 21200000, 21200000, 21200000, 21200000]","['failure', 'failure', 'failure', 'failure', 'failure', 'failure', 'failure', 'failure', 'failure', 'failure', 'failure', 'failure', 'failure', 'failure', 'failure', 'runout', 'runout', 'runout', 'runout']","[None, None, None, None, None, None, None, None, None, None, None, None, None, None, None, None, None, None, None]","[None, None, None, None, None, None, None, None, None, None, None, None, None, None, None, None, None, None, None]",-1.0,21200000.0,Force,,50.0,1.0,476.86,14.838,9.245,2.063,636465.0,526464.0,1.049,0.039,4 params,19.0,7.0,2.0,10000000.0,500.0,439036
NIMS18,NIMS (Japan),,,,,,C-st_struct,Steel,,,,,,,1270.0,Hot rolled,,,,0.33,0.26,0.76,0.023,0.013,0.01,0.1,0.0,0.03,,,,,,,,0.08,0.02,0.0,,,,,,,,,,,865.0,,30.0,0.0,865.0,30.0,450.0,30.0,,,,,550.0,60.0,450.0,8.8,,,,,A5-standard specimen,Cylindric,50.25,0,637.0,,635.0,,778.0,,1568.0,,,,21.0,,69.0,,216.0,,258.0,,,0.0,,,,,,,,,4,1.0,0.25,0.0,0.25,,73.83259,3.6,1.5,,,cylinder,0,0,,,,"[560.0, 540.0, 520.0, 520.0, 510.0, 510.0, 500.0, 500.0, 490.0, 490.0, 480.0, 480.0, 470.0, 470.0, 470.0, 460.0, 460.0, 450.0, 450.0, 450.0]","[33200, 33700, 118000, 143000, 121000, 201000, 242000, 261000, 130000, 252000, 202000, 297000, 415000, 481000, 584000, 644000, 796000, 1330000, 21200000, 21200000]","['failure', 'failure', 'failure', 'failure', 'failure', 'failure', 'failure', 'failure', 'failure', 'failure', 'failure', 'failure', 'failure', 'failure', 'failure', 'failure', 'failure', 'failure', 'runout', 'runout']","[None, None, None, None, None, None, None, None, None, None, None, None, None, None, None, None, None, None, None, None]","[None, None, None, None, None, None, None, None, None, None, None, None, None, None, None, None, None, None, None, None]",-1.0,21200000.0,Force,,50.0,1.0,450.71,13.402,15.833,2.867,954424.0,551787.0,1.05,0.029,4 params,20.0,10.0,1.0,10000000.0,460.0,715978
NIMS180,NIMS (Japan),,,,,,CrMo-st,Steel,,,,,,,530.0,Hot rolled,,,,0.41,0.24,0.77,0.014,0.015,0.04,1.06,0.2,0.05,,,,,,,,0.03,0.0,0.0,,,,,,,,,,,870.0,,30.0,0.0,855.0,30.0,200.0,30.0,,,,,550.0,60.0,450.0,10.6,,,,,A5-standard specimen,Cylindric,50.25,0,1077.0,,1081.0,,1139.0,,1874.0,,,,17.0,,62.0,,121.0,,372.0,,,0.0,,,,,,,,,4,1.0,0.25,0.0,0.25,,73.83259,3.6,1.5,,,cylinder,0,0,,,,"[750.0, 750.0, 720.0, 720.0, 690.0, 690.0, 660.0, 660.0, 640.0, 640.0, 620.0, 620.0, 620.0, 600.0, 600.0, 600.0, 580.0, 580.0, 580.0]","[52400, 64600, 86200, 134000, 136000, 147000, 118000, 278000, 113000, 119000, 539000, 687000, 17500000, 886000, 21200000, 21200000, 12500000, 21200000, 21200000]","['failure', 'failure', 'failure', 'failure', 'failure', 'failure', 'failure', 'failure', 'failure', 'failure', 'failure', 'failure', 'failure', 'failure', 'runout', 'runout', 'failure', 'runout', 'runout']","[None, None, None, None, None, None, None, None, None, None, None, None, None, None, None, None, None, None, None]","[None, None, None, None, None, None, None, None, None, None, None, None, None, None, None, None, None, None, None]",-1.0,21200000.0,Force,,50.0,1.0,610.08,12.941,10.533,2.509,476385.0,256833.0,1.114,0.04,4 params,19.0,7.0,3.0,10000000.0,640.0,115961
NIMS181,NIMS (Japan),,,,,,CrMo-st,Steel,,,,,,,500.0,Hot rolled,,,,0.39,0.27,0.86,0.019,0.008,0.1,0.96,0.17,0.12,,,,,,,,0.08,0.0,0.01,,,,,,,,,,,870.0,,30.0,0.0,855.0,30.0,200.0,30.0,,,,,550.0,60.0,450.0,10.3,,,,,A5-standard specimen,Cylindric,50.25,0,,,1070.0,,1141.0,,1779.0,,,,15.0,,57.0,,90.0,,375.0,,,0.0,,,,,,,,,4,1.0,0.25,0.0,0.25,,73.83259,3.6,1.5,,,cylinder,0,0,,,,"[750.0, 750.0, 720.0, 720.0, 690.0, 690.0, 660.0, 660.0, 630.0, 630.0, 600.0, 600.0, 580.0, 580.0, 580.0, 560.0, 560.0, 560.0, 540.0, 540.0, 540.0, 520.0, 520.0, 520.0]","[68100, 79100, 71600, 75100, 105000, 134000, 318000, 320000, 101000, 1200000, 491000, 17800000, 431000, 20600000, 21200000, 488000, 21200000, 21200000, 709000, 21200000, 21200000, 21200000, 21200000, 21200000]","['failure', 'failure', 'failure', 'failure', 'failure', 'failure', 'failure', 'failure', 'failure', 'failure', 'failure', 'failure', 'failure', 'failure', 'runout', 'failure', 'runout', 'runout', 'failure', 'runout', 'runout', 'runout', 'runout', 'runout']","[None, None, None, None, None, None, None, None, None, None, None, None, None, None, None, None, None, None, None, None, None, None, None, None]","[None, None, None, None, None, None, None, None, None, None, None, None, None, None, None, None, None, None, None, None, None, None, None, None]",-1.0,21133333.0,Force,,50.0,1.0,580.3,9.952,7.576,2.078,514054.0,240776.0,1.201,0.043,4 params,24.0,9.0,5.0,10000000.0,630.0,348138
NIMS182,NIMS (Japan),,,,,,CrMo-st,Steel,,,,,,,1740.0,Hot rolled,,,,0.43,0.26,0.74,0.019,0.012,0.02,1.07,0.22,0.02,,,,,,,,0.06,0.0,0.0,,,,,,,,,,,870.0,,30.0,0.0,855.0,30.0,200.0,30.0,,,,,550.0,60.0,450.0,9.8,,,,,A5-standard specimen,Cylindric,50.25,0,,,1108.0,,1203.0,,1901.0,,,,17.0,,60.0,,115.0,,375.0,,,0.0,,,,,,,,,4,1.0,0.25,0.0,0.25,,73.83259,3.6,1.5,,,cylinder,0,0,,,,"[780.0, 780.0, 750.0, 750.0, 720.0, 720.0, 690.0, 690.0, 660.0, 660.0, 640.0, 640.0, 640.0, 620.0, 620.0, 620.0, 600.0, 600.0, 600.0]","[48400, 69400, 69700, 71100, 102000, 114000, 113000, 198000, 178000, 184000, 348000, 441000, 15900000, 599000, 7650000, 21200000, 21200000, 21200000, 21200000]","['failure', 'failure', 'failure', 'failure', 'failure', 'failure', 'failure', 'failure', 'failure', 'failure', 'failure', 'failure', 'failure', 'failure', 'failure', 'runout', 'runout', 'runout', 'runout']","[None, None, None, None, None, None, None, None, None, None, None, None, None, None, None, None, None, None, None]","[None, None, None, None, None, None, None, None, None, None, None, None, None, None, None, None, None, None, None]",-1.0,21200000.0,Force,,50.0,1.0,622.0,13.492,13.719,2.295,836452.0,443353.0,1.134,0.036,4 params,19.0,7.0,3.0,10000000.0,660.0,180975
NIMS183,NIMS (Japan),,,,,,CrMo-st,Steel,,,,,,,610.0,Hot rolled,,,,0.4,0.26,0.77,0.018000000000000002,0.005,0.05,0.98,0.17,0.13,,,,,,,,0.05,0.0,0.01,,,,,,,,,,,870.0,,30.0,0.0,855.0,30.0,200.0,30.0,,,,,550.0,60.0,450.0,9.9,,,,,A5-standard specimen,Cylindric,50.25,0,,,1074.0,,1160.0,,1821.0,,,,15.0,,55.0,,94.0,,371.0,,,0.0,,,,,,,,,4,1.0,0.25,0.0,0.25,,73.83259,3.6,1.5,,,cylinder,0,0,,,,"[720.0, 720.0, 690.0, 690.0, 660.0, 660.0, 630.0, 630.0, 610.0, 610.0, 590.0, 590.0, 590.0, 570.0, 570.0, 550.0, 550.0, 550.0, 530.0, 530.0, 530.0, 510.0, 510.0, 510.0]","[42800, 59600, 87400, 104000, 139000, 377000, 278000, 973000, 216000, 553000, 107000, 347000, 21200000, 314000, 21200000, 237000, 21200000, 21200000, 296000, 21200000, 21200000, 21200000, 21200000, 21200000]","['failure', 'failure', 'failure', 'failure', 'failure', 'failure', 'failure', 'failure', 'failure', 'failure', 'failure', 'failure', 'runout', 'failure', 'runout', 'failure', 'runout', 'runout', 'failure', 'runout', 'runout', 'runout', 'runout', 'runout']","[None, None, None, None, None, None, None, None, None, None, None, None, None, None, None, None, None, None, None, None, None, None, None, None]","[None, None, None, None, None, None, None, None, None, None, None, None, None, None, None, None, None, None, None, None, None, None, None, None]",-1.0,21200000.0,Force,,50.0,1.0,560.61,8.654,6.439,2.318,412214.0,208428.0,1.286,0.047,4 params,24.0,9.0,5.0,10000000.0,610.0,345612
NIMS184,NIMS (Japan),,,,,,CrMo-st,Steel,,,,,,,510.0,Hot rolled,,,,0.41,0.24,0.8,0.015,0.024,0.03,1.02,0.18,0.1,,,,,,,,0.04,0.0,0.01,,,,,,,,,,,870.0,,30.0,0.0,855.0,30.0,200.0,30.0,,,,,550.0,60.0,450.0,9.6,,,,,A5-standard specimen,Cylindric,50.25,0,,,1123.0,,1199.0,,1890.0,,,,16.0,,58.0,,97.0,,380.0,,,0.0,,,,,,,,,4,1.0,0.25,0.0,0.25,,73.83259,3.6,1.5,,,cylinder,0,0,,,,"[810.0, 810.0, 780.0, 780.0, 750.0, 750.0, 720.0, 720.0, 690.0, 690.0, 660.0, 660.0, 660.0, 630.0, 630.0, 630.0, 600.0, 600.0, 600.0]","[40800, 69600, 78200, 78300, 106000, 115000, 150000, 185000, 207000, 212000, 296000, 328000, 1740000, 1050000, 21200000, 21200000, 21200000, 21200000, 21200000]","['failure', 'failure', 'failure', 'failure', 'failure', 'failure', 'failure', 'failure', 'failure', 'failure', 'failure', 'failure', 'failure', 'failure', 'runout', 'runout', 'runout', 'runout', 'runout']","[None, None, None, None, None, None, None, None, None, None, None, None, None, None, None, None, None, None, None]","[None, None, None, None, None, None, None, None, None, None, None, None, None, None, None, None, None, None, None]",-1.0,21200000.0,Force,,50.0,1.0,634.45,15.182,11.621,2.343,792514.0,471589.0,1.093,0.037,4 params,19.0,7.0,2.0,10000000.0,660.0,552805
NIMS185,NIMS (Japan),,,,,,CrMo-st,Steel,,,,,,,700.0,Hot rolled,,,,0.41,0.25,0.74,0.013,0.019,0.05,0.99,0.16,0.08,,,,,,,,0.03,0.0,0.0,,,,,,,,,,,870.0,,30.0,0.0,855.0,30.0,200.0,30.0,,,,,550.0,60.0,450.0,10.2,,,,,A5-standard specimen,Cylindric,50.25,0,1044.0,,1043.0,,1150.0,,1898.0,,,,16.0,,60.0,,125.0,,361.0,,,0.0,,,,,,,,,4,1.0,0.25,0.0,0.25,,73.83259,3.6,1.5,,,cylinder,0,0,,,,"[680.0, 680.0, 660.0, 660.0, 640.0, 640.0, 620.0, 620.0, 600.0, 600.0, 580.0, 580.0, 560.0, 560.0, 550.0, 550.0, 550.0, 540.0, 540.0, 540.0, 530.0, 530.0, 530.0]","[86400, 133000, 173000, 177000, 130000, 162000, 130000, 198000, 140000, 296000, 468000, 21200000, 316000, 21200000, 485000, 18100000, 21200000, 19300000, 21200000, 21200000, 21200000, 21200000, 21200000]","['failure', 'failure', 'failure', 'failure', 'failure', 'failure', 'failure', 'failure', 'failure', 'failure', 'failure', 'runout', 'failure', 'runout', 'failure', 'failure', 'runout', 'failure', 'runout', 'runout', 'runout', 'runout', 'runout']","[None, None, None, None, None, None, None, None, None, None, None, None, None, None, None, None, None, None, None, None, None, None, None]","[None, None, None, None, None, None, None, None, None, None, None, None, None, None, None, None, None, None, None, None, None, None, None]",-1.0,21200000.0,Force,,50.0,1.0,568.49,10.471,6.456,3.037,343679.0,258899.0,1.115,0.047,4 params,23.0,8.0,5.0,10000000.0,600.0,203568
NIMS186,NIMS (Japan),,,,,,CrMo-st,Steel,,,,,,,1120.0,Hot rolled,,,,0.39,0.28,0.77,0.021,0.018000000000000002,0.09,1.08,0.19,0.15,,,,,,,,0.02,0.0,0.01,,,,,,,,,,,870.0,,30.0,0.0,855.0,30.0,200.0,30.0,,,,,550.0,60.0,450.0,9.4,,,,,A5-standard specimen,Cylindric,50.25,0,,,1117.0,,1202.0,,1851.0,,,,15.0,,56.0,,74.0,,376.0,,,0.0,,,,,,,,,4,1.0,0.25,0.0,0.25,,73.83259,3.6,1.5,,,cylinder,0,0,,,,"[810.0, 780.0, 780.0, 750.0, 750.0, 720.0, 720.0, 690.0, 690.0, 660.0, 660.0, 660.0, 640.0, 640.0, 640.0, 620.0, 620.0, 620.0, 600.0, 600.0, 600.0]","[66200, 71600, 74800, 97400, 121000, 167000, 179000, 305000, 338000, 345000, 455000, 513000, 616000, 814000, 21200000, 16800000, 19700000, 21200000, 20400000, 21200000, 21200000]","['failure', 'failure', 'failure', 'failure', 'failure', 'failure', 'failure', 'failure', 'failure', 'failure', 'failure', 'failure', 'failure', 'failure', 'runout', 'failure', 'failure', 'runout', 'failure', 'runout', 'runout']","[None, None, None, None, None, None, None, None, None, None, None, None, None, None, None, None, None, None, None, None, None]","[None, None, None, None, None, None, None, None, None, None, None, None, None, None, None, None, None, None, None, None, None]",-1.0,21200000.0,Force,,50.0,1.0,636.92,20.96,10.706,2.335,680973.0,454406.0,1.035,0.034,4 params,21.0,7.0,3.0,10000000.0,660.0,431833
NIMS187,NIMS (Japan),,,,,,CrMo-st,Steel,,,,,,,1740.0,Hot rolled,,,,0.37,0.24,0.69,0.018000000000000002,0.016,0.02,1.0,0.19,0.02,,,,,,,,0.06,0.0,0.01,,,,,,,,,,,870.0,,30.0,0.0,855.0,30.0,200.0,30.0,,,,,550.0,60.0,450.0,9.6,,,,,A5-standard specimen,Cylindric,50.25,0,1033.0,,1028.0,,1108.0,,1915.0,,,,18.0,,65.0,,156.0,,360.0,,,0.0,,,,,,,,,4,1.0,0.25,0.0,0.25,,73.83259,3.6,1.5,,,cylinder,0,0,,,,"[750.0, 750.0, 720.0, 720.0, 690.0, 690.0, 660.0, 660.0, 640.0, 640.0, 620.0, 620.0, 600.0, 600.0, 600.0, 580.0, 580.0, 580.0, 560.0, 560.0, 560.0]","[52800, 60300, 73900, 91300, 79400, 131000, 166000, 212000, 187000, 309000, 374000, 508000, 4410000, 21100000, 21200000, 17300000, 21200000, 21200000, 21200000, 21200000, 21200000]","['failure', 'failure', 'failure', 'failure', 'failure', 'failure', 'failure', 'failure', 'failure', 'failure', 'failure', 'failure', 'failure', 'failure', 'runout', 'failure', 'runout', 'runout', 'runout', 'runout', 'runout']","[None, None, None, None, None, None, None, None, None, None, None, None, None, None, None, None, None, None, None, None, None]","[None, None, None, None, None, None, None, None, None, None, None, None, None, None, None, None, None, None, None, None, None]",-1.0,21185714.0,Force,,50.0,1.0,605.07,12.956,14.571,2.352,872053.0,465321.0,1.093,0.033,4 params,21.0,7.0,3.0,10000000.0,620.0,435881
NIMS188,NIMS (Japan),,,,,,CrMo-st,Steel,,,,,,,500.0,Hot rolled,,,,0.42,0.29,0.77,0.015,0.017,0.12,1.1,0.15,0.09,,,,,,,,0.09,0.01,0.01,,,,,,,,,,,870.0,,30.0,0.0,855.0,30.0,200.0,30.0,,,,,550.0,60.0,450.0,9.7,,,,,A5-standard specimen,Cylindric,50.25,0,,,1101.0,,1181.0,,1880.0,,,,15.0,,58.0,,94.0,,373.0,,,0.0,,,,,,,,,4,1.0,0.25,0.0,0.25,,73.83259,3.6,1.5,,,cylinder,0,0,,,,"[780.0, 750.0, 750.0, 720.0, 720.0, 690.0, 690.0, 660.0, 660.0, 630.0, 630.0, 600.0, 600.0, 580.0, 580.0, 580.0, 580.0, 560.0, 560.0, 540.0, 540.0, 540.0]","[55300, 84800, 90400, 121000, 121000, 168000, 247000, 275000, 280000, 735000, 8660000, 810000, 21200000, 679000, 5170000, 21200000, 21200000, 947000, 21200000, 21200000, 21200000, 21200000]","['failure', 'failure', 'failure', 'failure', 'failure', 'failure', 'failure', 'failure', 'failure', 'failure', 'failure', 'failure', 'runout', 'failure', 'failure', 'runout', 'runout', 'failure', 'runout', 'runout', 'runout', 'runout']","[None, None, None, None, None, None, None, None, None, None, None, None, None, None, None, None, None, None, None, None, None, None]","[None, None, None, None, None, None, None, None, None, None, None, None, None, None, None, None, None, None, None, None, None, None]",-1.0,21200000.0,Force,,50.0,1.0,581.05,10.77,11.866,1.837,1782256.0,752613.0,1.188,0.034,4 params,22.0,9.0,4.0,10000000.0,630.0,2522915
NIMS189,NIMS (Japan),,,,,,CrMo-st,Steel,,,,,,,820.0,Hot rolled,,,,0.42,0.28,0.75,0.015,0.008,0.07,1.04,0.17,0.12,,,,,,,,0.04,0.0,0.01,,,,,,,,,,,870.0,,30.0,0.0,855.0,30.0,200.0,30.0,,,,,550.0,60.0,450.0,9.4,,,,,A5-standard specimen,Cylindric,50.25,0,,,1081.0,,1179.0,,1847.0,,,,16.0,,57.0,,100.0,,379.0,,,0.0,,,,,,,,,4,1.0,0.25,0.0,0.25,,73.83259,3.6,1.5,,,cylinder,0,0,,,,"[810.0, 810.0, 780.0, 780.0, 750.0, 750.0, 720.0, 720.0, 690.0, 690.0, 660.0, 660.0, 660.0, 630.0, 630.0, 630.0, 600.0, 600.0, 600.0]","[46700, 68000, 67300, 79800, 98100, 127000, 123000, 177000, 153000, 351000, 224000, 292000, 899000, 606000, 13700000, 21200000, 21200000, 21200000, 21200000]","['failure', 'failure', 'failure', 'failure', 'failure', 'failure', 'failure', 'failure', 'failure', 'failure', 'failure', 'failure', 'failure', 'failure', 'failure', 'runout', 'runout', 'runout', 'runout']","[None, None, None, None, None, None, None, None, None, None, None, None, None, None, None, None, None, None, None]","[None, None, None, None, None, None, None, None, None, None, None, None, None, None, None, None, None, None, None]",-1.0,21200000.0,Force,,50.0,1.0,634.46,14.85,9.743,1.936,555821.0,347472.0,1.09,0.037,4 params,19.0,7.0,2.0,10000000.0,660.0,388863
NIMS19,NIMS (Japan),,,,,,C-st_struct,Steel,,,,,,,1740.0,Hot rolled,,,,0.32,0.26,0.73,0.015,0.019,0.02,0.02,0.0,0.03,,,,,,,,0.06,0.0,0.0,,,,,,,,,,,865.0,,30.0,0.0,865.0,30.0,450.0,30.0,,,,,550.0,60.0,450.0,9.0,,,,,A5-standard specimen,Cylindric,50.25,0,589.0,,589.0,,748.0,,1478.0,,,,22.0,,68.0,,205.0,,248.0,,,0.0,,,,,,,,,4,1.0,0.25,0.0,0.25,,73.83259,3.6,1.5,,,cylinder,0,0,,,,"[490.0, 490.0, 480.0, 480.0, 470.0, 470.0, 460.0, 460.0, 450.0, 450.0, 440.0, 440.0, 430.0, 430.0, 430.0, 420.0, 420.0, 420.0, 410.0, 410.0, 410.0]","[64000, 130000, 137000, 149000, 255000, 284000, 309000, 501000, 413000, 469000, 393000, 540000, 487000, 1060000, 21200000, 674000, 1370000, 21200000, 1120000, 21200000, 21200000]","['failure', 'failure', 'failure', 'failure', 'failure', 'failure', 'failure', 'failure', 'failure', 'failure', 'failure', 'failure', 'failure', 'failure', 'runout', 'failure', 'failure', 'runout', 'failure', 'runout', 'runout']","[None, None, None, None, None, None, None, None, None, None, None, None, None, None, None, None, None, None, None, None, None]","[None, None, None, None, None, None, None, None, None, None, None, None, None, None, None, None, None, None, None, None, None]",-1.0,21200000.0,Force,,50.0,1.0,418.12,9.37,13.385,2.58,1034642.0,585368.0,1.064,0.036,4 params,21.0,9.0,3.0,10000000.0,440.0,460673
NIMS190,NIMS (Japan),,,,,,CrMo-st,Steel,,,,,,,500.0,Hot rolled,,,,0.4,0.26,0.74,0.024,0.017,0.13,1.01,0.17,0.15,,,,,,,,0.1,0.0,0.0,,,,,,,,,,,870.0,,30.0,0.0,855.0,30.0,200.0,30.0,,,,,550.0,60.0,450.0,10.4,,,,,A5-standard specimen,Cylindric,50.25,0,1042.0,,1046.0,,1109.0,,1775.0,,,,16.0,,59.0,,114.0,,354.0,,,0.0,,,,,,,,,4,1.0,0.25,0.0,0.25,,73.83259,3.6,1.5,,,cylinder,0,0,,,,"[750.0, 750.0, 720.0, 720.0, 690.0, 690.0, 660.0, 660.0, 630.0, 630.0, 600.0, 600.0, 600.0, 580.0, 580.0, 580.0, 560.0, 560.0, 560.0]","[54200, 61100, 82500, 97300, 96700, 122000, 95900, 138000, 232000, 420000, 497000, 1040000, 1220000, 814000, 20700000, 21200000, 21200000, 21200000, 21200000]","['failure', 'failure', 'failure', 'failure', 'failure', 'failure', 'failure', 'failure', 'failure', 'failure', 'failure', 'failure', 'failure', 'failure', 'failure', 'runout', 'runout', 'runout', 'runout']","[None, None, None, None, None, None, None, None, None, None, None, None, None, None, None, None, None, None, None]","[None, None, None, None, None, None, None, None, None, None, None, None, None, None, None, None, None, None, None]",-1.0,21100000.0,Force,,50.0,1.0,583.31,13.492,11.699,2.011,870348.0,480667.0,1.08,0.035,4 params,19.0,7.0,2.0,10000000.0,600.0,857531
NIMS191,NIMS (Japan),,,,,,CrMo-st,Steel,,,,,,,700.0,Hot rolled,,,,0.4,0.25,0.87,0.011,0.015,0.07,1.06,0.18,0.11,,,,,,,,0.07,0.01,0.0,,,,,,,,,,,870.0,,30.0,0.0,855.0,30.0,200.0,30.0,,,,,550.0,60.0,450.0,10.3,,,,,A5-standard specimen,Cylindric,50.25,0,1070.0,,1052.0,,1146.0,,1873.0,,,,17.0,,61.0,,128.0,,367.0,,,0.0,,,,,,,,,4,1.0,0.25,0.0,0.25,,73.83259,3.6,1.5,,,cylinder,0,0,,,,"[750.0, 750.0, 720.0, 720.0, 690.0, 690.0, 660.0, 660.0, 630.0, 630.0, 600.0, 600.0, 600.0, 580.0, 580.0, 580.0, 560.0, 560.0, 560.0]","[54900, 63300, 88200, 90200, 103000, 127000, 164000, 180000, 317000, 327000, 470000, 19700000, 21200000, 12500000, 21200000, 21200000, 21200000, 21200000, 21200000]","['failure', 'failure', 'failure', 'failure', 'failure', 'failure', 'failure', 'failure', 'failure', 'failure', 'failure', 'failure', 'runout', 'failure', 'runout', 'runout', 'runout', 'runout', 'runout']","[None, None, None, None, None, None, None, None, None, None, None, None, None, None, None, None, None, None, None]","[None, None, None, None, None, None, None, None, None, None, None, None, None, None, None, None, None, None, None]",-1.0,21200000.0,Force,,50.0,1.0,602.63,45.799,9.371,3.357,444947.0,398923.0,1.026,0.05,4 params,19.0,6.0,3.0,10000000.0,630.0,321961
NIMS192,NIMS (Japan),,,,,,CrMo-st,Steel,,,,,,,820.0,Hot rolled,,,,0.4,0.22,0.7,0.01,0.004,0.04,0.94,0.17,0.12,,,,,,,,0.02,0.0,0.02,,,,,,,,,,,870.0,,30.0,0.0,855.0,30.0,200.0,30.0,,,,,550.0,60.0,450.0,9.7,,,,,A5-standard specimen,Cylindric,50.25,0,,,1083.0,,1155.0,,1852.0,,,,16.0,,60.0,,107.0,,373.0,,,0.0,,,,,,,,,4,1.0,0.25,0.0,0.25,,73.83259,3.6,1.5,,,cylinder,0,0,,,,"[780.0, 780.0, 750.0, 750.0, 720.0, 720.0, 690.0, 690.0, 660.0, 660.0, 640.0, 640.0, 640.0, 620.0, 620.0, 620.0, 600.0, 600.0, 600.0]","[40900, 73700, 61500, 68500, 106000, 139000, 139000, 177000, 665000, 13700000, 398000, 471000, 491000, 248000, 451000, 21200000, 21100000, 21200000, 21200000]","['failure', 'failure', 'failure', 'failure', 'failure', 'failure', 'failure', 'failure', 'failure', 'failure', 'failure', 'failure', 'failure', 'failure', 'failure', 'runout', 'failure', 'runout', 'runout']","[None, None, None, None, None, None, None, None, None, None, None, None, None, None, None, None, None, None, None]","[None, None, None, None, None, None, None, None, None, None, None, None, None, None, None, None, None, None, None]",-1.0,21175000.0,Force,,50.0,1.0,624.74,15.46,9.825,2.142,476203.0,287224.0,1.102,0.041,4 params,19.0,7.0,3.0,10000000.0,690.0,156853
NIMS193,NIMS (Japan),,,,,,CrMo-st,Steel,,,,,,,510.0,Hot rolled,,,,0.4,0.25,0.74,0.014,0.028,0.24,0.96,0.18,0.1,,,,,,,,0.04,0.0,0.03,,,,,,,,,,,870.0,,30.0,0.0,855.0,30.0,200.0,30.0,,,,,550.0,60.0,450.0,9.0,,,,,A5-standard specimen,Cylindric,50.25,0,,,1112.0,,1202.0,,1931.0,,,,15.0,,58.0,,89.0,,371.0,,,0.0,,,,,,,,,4,1.0,0.25,0.0,0.25,,73.83259,3.6,1.5,,,cylinder,0,0,,,,"[810.0, 780.0, 780.0, 750.0, 750.0, 720.0, 720.0, 690.0, 690.0, 660.0, 660.0, 640.0, 640.0, 640.0, 620.0, 620.0, 620.0, 600.0, 600.0, 600.0]","[56400, 71900, 86300, 103000, 12200, 148000, 190000, 212000, 245000, 316000, 436000, 1120000, 21200000, 21200000, 4520000, 14200000, 21200000, 21200000, 21200000, 21200000]","['failure', 'failure', 'failure', 'failure', 'failure', 'failure', 'failure', 'failure', 'failure', 'failure', 'failure', 'failure', 'runout', 'runout', 'failure', 'failure', 'runout', 'runout', 'runout', 'runout']","[None, None, None, None, None, None, None, None, None, None, None, None, None, None, None, None, None, None, None, None]","[None, None, None, None, None, None, None, None, None, None, None, None, None, None, None, None, None, None, None, None]",-1.0,21200000.0,Force,,50.0,1.0,638.53,12.923,15.41,2.494,996768.0,466767.0,1.122,0.034,4 params,20.0,8.0,3.0,10000000.0,660.0,371182
NIMS194,NIMS (Japan),,,,,,CrMo-st,Steel,,,,,,,1740.0,Hot rolled,,,,0.44,0.26,0.75,0.017,0.012,0.02,1.05,0.21,0.02,,,,,,,,0.04,0.0,0.0,,,,,,,,,,,870.0,,30.0,0.0,855.0,30.0,200.0,30.0,,,,,550.0,60.0,450.0,9.6,,,,,A5-standard specimen,Cylindric,50.25,0,,,1089.0,,1178.0,,1924.0,,,,17.0,,61.0,,119.0,,373.0,,,0.0,,,,,,,,,4,1.0,0.25,0.0,0.25,,73.83259,3.6,1.5,,,cylinder,0,0,,,,"[750.0, 750.0, 720.0, 720.0, 690.0, 690.0, 660.0, 660.0, 640.0, 640.0, 620.0, 620.0, 620.0, 600.0, 600.0, 600.0, 580.0, 580.0, 580.0]","[63400, 72500, 76700, 100000, 173000, 197000, 136000, 183000, 185000, 577000, 357000, 21200000, 21200000, 14400000, 21200000, 21200000, 21200000, 21200000, 21200000]","['failure', 'failure', 'failure', 'failure', 'failure', 'failure', 'failure', 'failure', 'failure', 'failure', 'failure', 'runout', 'runout', 'failure', 'runout', 'runout', 'runout', 'runout', 'runout']","[None, None, None, None, None, None, None, None, None, None, None, None, None, None, None, None, None, None, None]","[None, None, None, None, None, None, None, None, None, None, None, None, None, None, None, None, None, None, None]",-1.0,21200000.0,Force,,50.0,1.0,624.98,13.59,9.398,3.464,359669.0,283824.0,1.084,0.056,4 params,19.0,6.0,3.0,10000000.0,640.0,326719
