Repository: Tareqawwad/Masterthesis-Final

File: allData.csv (part 14 of 36)
,Institute,Sci_topic,Author,Year,Conf_level,Material,M_Type,MatGroupFKM,Batch,Manufacturer,Prod_Proc,Furn_capa,Deoxid_proc,Ingot_size,Red_ratio,HProc,Form,DorTh,Length,C,Si,Mn,P,S,Ni,Cr,Mo,Cu,Al,V,Nb,N_,Ti,Ca,O,dA,dB,dC,dD,DS,Exp_n,Exp_b,DefType,Proc_name,Microstruct,Tstart,Tend,Vcf,NTemp,Ntime,CTemp,Ctime,THTemp,THtime,THQCr,QmTemp,THTemp2,THtime2,THQCr2,QmTemp2,TTemp,Ttime,TCr,Gm,Gstd,Texture,GrainRatio,Poros,Geometry_type,CS_form,CS_surface,QS_LD,Re_U,Re_U_dev,Rp02,Rp02_dev,Rm,Rm_dev,R_true_fracture,Rtf_dev,AG,AG_dev,A5,A5_dev,Z,Z_dev,A_KerbSchlag,A_KS_dev,HV20,HV20_dev,HardProc,t_eff,t_eff_dev,HV20_core,HV20_core_dev,Rp02_base,Rm_base,AG_base,A5_base,Z_base,Deff,Kt,G0,G0_r,G0_d,A90_Mises,V90_Mises,Kp,Rz,Finish,Finish_speci,SpecF,LD,Prstrain,RS_depth,RS_I,RSII,Sa,N,outcome,fail_loc,defect_type,R_ratio,Nu,Control,Machine,f_test,L_Type,Sd,Sd_unc,k,k_unc,NE,NE_unc,1Ts,1Ts_unc,method,n_spec,n_lvls_frac,n_lvls_inf,Nu_cur,Sa_min,Nm_Sa_min
NIMS195,NIMS (Japan),,,,,,CrMo-st,Steel,,,,,,,530.0,Hot rolled,,,,0.41,0.24,0.77,0.014,0.015,0.04,1.06,0.2,0.05,,,,,,,,0.03,0.0,0.0,,,,,,,,,,,870.0,,30.0,0.0,855.0,30.0,200.0,30.0,,,,,600.0,60.0,450.0,10.6,,,,,A5-standard specimen,Cylindric,50.25,0,942.0,,949.0,,1030.0,,1804.0,,,,19.0,,65.0,,160.0,,337.0,,,0.0,,,,,,,,,4,1.0,0.25,0.0,0.25,,73.83259,3.6,1.5,,,cylinder,0,0,,,,"[690.0, 690.0, 660.0, 660.0, 630.0, 630.0, 600.0, 600.0, 580.0, 580.0, 580.0, 560.0, 560.0, 560.0, 540.0, 540.0, 540.0, 540.0]","[56400, 59700, 88000, 119000, 111000, 157000, 158000, 223000, 343000, 478000, 498000, 310000, 862000, 3630000, 21200000, 21200000, 21200000, 21200000]","['failure', 'failure', 'failure', 'failure', 'failure', 'failure', 'failure', 'failure', 'failure', 'failure', 'failure', 'failure', 'failure', 'failure', 'runout', 'runout', 'runout', 'runout']","[None, None, None, None, None, None, None, None, None, None, None, None, None, None, None, None, None, None]","[None, None, None, None, None, None, None, None, None, None, None, None, None, None, None, None, None, None]",-1.0,21200000.0,Force,,50.0,1.0,549.88,12.674,13.554,2.191,991427.0,547741.0,1.1,0.034,4 params,18.0,6.0,1.0,10000000.0,,
NIMS196,NIMS (Japan),,,,,,CrMo-st,Steel,,,,,,,500.0,Hot rolled,,,,0.39,0.27,0.86,0.019,0.008,0.1,0.96,0.17,0.12,,,,,,,,0.08,0.0,0.01,,,,,,,,,,,870.0,,30.0,0.0,855.0,30.0,200.0,30.0,,,,,600.0,60.0,450.0,10.3,,,,,A5-standard specimen,Cylindric,50.25,0,942.0,,942.0,,1027.0,,1682.0,,,,18.0,,60.0,,119.0,,336.0,,,0.0,,,,,,,,,4,1.0,0.25,0.0,0.25,,73.83259,3.6,1.5,,,cylinder,0,0,,,,"[690.0, 690.0, 660.0, 660.0, 630.0, 630.0, 600.0, 600.0, 570.0, 570.0, 540.0, 540.0, 540.0, 520.0, 520.0, 520.0, 500.0, 500.0, 500.0]","[71500, 79900, 117000, 117000, 137000, 139000, 190000, 210000, 488000, 646000, 599000, 21200000, 21200000, 725000, 21200000, 21200000, 21200000, 21200000, 21200000]","['failure', 'failure', 'failure', 'failure', 'failure', 'failure', 'failure', 'failure', 'failure', 'failure', 'failure', 'runout', 'runout', 'failure', 'runout', 'runout', 'runout', 'runout', 'runout']","[None, None, None, None, None, None, None, None, None, None, None, None, None, None, None, None, None, None, None]","[None, None, None, None, None, None, None, None, None, None, None, None, None, None, None, None, None, None, None]",-1.0,21200000.0,Force,,50.0,1.0,536.51,16.125,8.629,1.886,649618.0,461203.0,1.069,0.045,4 params,19.0,7.0,3.0,10000000.0,,
NIMS197,NIMS (Japan),,,,,,CrMo-st,Steel,,,,,,,1740.0,Hot rolled,,,,0.43,0.26,0.74,0.019,0.012,0.02,1.07,0.22,0.02,,,,,,,,0.06,0.0,0.0,,,,,,,,,,,870.0,,30.0,0.0,855.0,30.0,200.0,30.0,,,,,600.0,60.0,450.0,9.8,,,,,A5-standard specimen,Cylindric,50.25,0,,,971.0,,1079.0,,1834.0,,,,18.0,,63.0,,150.0,,334.0,,,0.0,,,,,,,,,4,1.0,0.25,0.0,0.25,,73.83259,3.6,1.5,,,cylinder,0,0,,,,"[720.0, 720.0, 690.0, 690.0, 660.0, 660.0, 630.0, 630.0, 600.0, 600.0, 580.0, 580.0, 580.0, 560.0, 560.0, 560.0, 540.0, 540.0, 540.0]","[43900, 49200, 72700, 77400, 98800, 125000, 163000, 194000, 285000, 365000, 694000, 843000, 1050000, 809000, 21200000, 21200000, 21200001, 21200002, 21200003]","['failure', 'failure', 'failure', 'failure', 'failure', 'failure', 'failure', 'failure', 'failure', 'failure', 'failure', 'failure', 'failure', 'failure', 'failure', 'failure', 'runout', 'runout', 'runout']","[None, None, None, None, None, None, None, None, None, None, None, None, None, None, None, None, None, None, None]","[None, None, None, None, None, None, None, None, None, None, None, None, None, None, None, None, None, None, None]",-1.0,21200001.0,Force,,50.0,1.0,563.01,16.646,12.583,2.72,909129.0,491952.0,1.047,0.031,4 params,19.0,7.0,2.0,10000000.0,,
NIMS198,NIMS (Japan),,,,,,CrMo-st,Steel,,,,,,,610.0,Hot rolled,,,,0.4,0.26,0.77,0.018000000000000002,0.005,0.05,0.98,0.17,0.13,,,,,,,,0.05,0.0,0.01,,,,,,,,,,,870.0,,30.0,0.0,855.0,30.0,200.0,30.0,,,,,600.0,60.0,450.0,9.9,,,,,A5-standard specimen,Cylindric,50.25,0,975.0,,975.0,,1062.0,,1764.0,,,,18.0,,60.0,,115.0,,339.0,,,0.0,,,,,,,,,4,1.0,0.25,0.0,0.25,,73.83259,3.6,1.5,,,cylinder,0,0,,,,"[690.0, 690.0, 660.0, 660.0, 660.0, 630.0, 630.0, 600.0, 600.0, 570.0, 570.0, 570.0, 540.0, 540.0, 540.0, 520.0, 520.0, 520.0, 510.0, 500.0, 500.0, 480.0, 480.0, 480.0]","[67100, 68900, 70200, 122000, 137000, 99900, 111000, 175000, 268000, 272000, 20400000, 21200000, 525000, 21200000, 21200000, 293000, 20400000, 21200000, 21200000, 238000, 21200000, 11300000, 21200000, 21200000]","['failure', 'failure', 'failure', 'failure', 'failure', 'failure', 'failure', 'failure', 'failure', 'failure', 'failure', 'runout', 'failure', 'runout', 'runout', 'failure', 'failure', 'runout', 'runout', 'failure', 'runout', 'failure', 'runout', 'runout']","[None, None, None, None, None, None, None, None, None, None, None, None, None, None, None, None, None, None, None, None, None, None, None, None]","[None, None, None, None, None, None, None, None, None, None, None, None, None, None, None, None, None, None, None, None, None, None, None, None]",-1.0,21040000.0,Force,,50.0,1.0,548.82,12.474,4.871,2.254,254908.0,156358.0,1.206,0.148,4 params,24.0,8.0,6.0,10000000.0,,
NIMS199,NIMS (Japan),,,,,,CrMo-st,Steel,,,,,,,510.0,Hot rolled,,,,0.41,0.24,0.8,0.015,0.024,0.03,1.02,0.18,0.1,,,,,,,,0.04,0.0,0.01,,,,,,,,,,,870.0,,30.0,0.0,855.0,30.0,200.0,30.0,,,,,600.0,60.0,450.0,9.6,,,,,A5-standard specimen,Cylindric,50.25,0,,,979.0,,1091.0,,1799.0,,,,17.0,,60.0,,130.0,,348.0,,,0.0,,,,,,,,,4,1.0,0.25,0.0,0.25,,73.83259,3.6,1.5,,,cylinder,0,0,,,,"[750.0, 750.0, 720.0, 720.0, 690.0, 690.0, 660.0, 660.0, 640.0, 640.0, 620.0, 620.0, 620.0, 600.0, 600.0, 600.0, 580.0, 580.0, 580.0]","[45300, 54700, 70100, 80300, 99700, 133000, 165000, 180000, 212000, 292000, 359000, 379000, 589000, 612000, 843000, 975000, 21200000, 21200000, 21200000]","['failure', 'failure', 'failure', 'failure', 'failure', 'failure', 'failure', 'failure', 'failure', 'failure', 'failure', 'failure', 'failure', 'failure', 'failure', 'failure', 'runout', 'runout', 'runout']","[None, None, None, None, None, None, None, None, None, None, None, None, None, None, None, None, None, None, None]","[None, None, None, None, None, None, None, None, None, None, None, None, None, None, None, None, None, None, None]",-1.0,21200000.0,Force,,50.0,1.0,589.87,14.641,12.221,2.225,816200.0,487824.0,1.042,0.029,4 params,19.0,7.0,1.0,10000000.0,,
NIMS2,NIMS (Japan),,,,,,C-st_struct,Steel,,,,,,,610.0,Hot rolled,,,,0.25,0.18,0.44,0.009000000000000001,0.017,0.08,0.12,0.0,0.08,,,,,,,,0.11,0.0,0.04,,,,,,,,,,,885.0,,30.0,0.0,30.0,0.0,0.0,30.0,,,,,30.0,0.0,0.0,7.2,,,,,A5-standard specimen,Cylindric,50.25,0,320.0,,290.0,,477.0,,954.0,,,,36.0,,63.0,,84.0,,144.0,,,0.0,,,,,,,,,8,1.0,0.25,0.0,0.25,,73.83259,3.6,1.5,,,cylinder,0,0,,,,"[320.0, 310.0, 310.0, 300.0, 300.0, 290.0, 290.0, 280.0, 280.0, 270.0, 270.0, 260.0, 260.0, 250.0, 250.0, 250.0, 240.0, 240.0, 240.0, 230.0, 230.0, 230.0]","[74300, 70100, 73600, 92400, 194000, 184000, 347000, 290000, 292000, 554000, 793000, 980000, 1940000, 1750000, 1790000, 3600000, 2830000, 6390000, 9440000, 21200000, 21200000, 21200000]","['failure', 'failure', 'failure', 'failure', 'failure', 'failure', 'failure', 'failure', 'failure', 'failure', 'failure', 'failure', 'failure', 'failure', 'failure', 'failure', 'failure', 'failure', 'failure', 'runout', 'runout', 'runout']","[None, None, None, None, None, None, None, None, None, None, None, None, None, None, None, None, None, None, None, None, None, None]","[None, None, None, None, None, None, None, None, None, None, None, None, None, None, None, None, None, None, None, None, None, None]",-1.0,21200000.0,Force,,50.0,1.0,234.91,6.135,16.052,4.603,6704150.0,3071337.0,1.056,0.031,4 params,22.0,9.0,1.0,10000000.0,,
NIMS20,NIMS (Japan),,,,,,C-st_struct,Steel,,,,,,,1270.0,Hot rolled,,,,0.37,0.27,0.78,0.016,0.02,0.01,0.11,0.0,0.02,,,,,,,,0.13,0.01,0.0,,,,,,,,,,,865.0,,30.0,0.0,865.0,30.0,450.0,30.0,,,,,550.0,60.0,450.0,9.0,,,,,A5-standard specimen,Cylindric,50.25,0,595.0,,586.0,,763.0,,1537.0,,,,24.0,,69.0,,191.0,,251.0,,,0.0,,,,,,,,,4,1.0,0.25,0.0,0.25,,73.83259,3.6,1.5,,,cylinder,0,0,,,,"[490.0, 490.0, 480.0, 480.0, 470.0, 470.0, 460.0, 460.0, 450.0, 450.0, 440.0, 440.0, 430.0, 430.0, 420.0, 420.0, 420.0, 410.0, 410.0, 410.0, 410.0]","[36500, 51300, 92500, 108000, 110000, 202000, 177000, 239000, 275000, 321000, 256000, 435000, 514000, 716000, 627000, 1040000, 21200000, 806000, 21200000, 21200000, 21200000]","['failure', 'failure', 'failure', 'failure', 'failure', 'failure', 'failure', 'failure', 'failure', 'failure', 'failure', 'failure', 'failure', 'failure', 'failure', 'failure', 'runout', 'failure', 'runout', 'runout', 'runout']","[None, None, None, None, None, None, None, None, None, None, None, None, None, None, None, None, None, None, None, None, None]","[None, None, None, None, None, None, None, None, None, None, None, None, None, None, None, None, None, None, None, None, None]",-1.0,21200000.0,Force,,50.0,1.0,415.52,10.912,16.417,2.936,952056.0,549872.0,1.044,0.031,4 params,21.0,9.0,2.0,10000000.0,430.0,606650
NIMS200,NIMS (Japan),,,,,,CrMo-st,Steel,,,,,,,700.0,Hot rolled,,,,0.41,0.25,0.74,0.013,0.019,0.05,0.99,0.16,0.08,,,,,,,,0.03,0.0,0.0,,,,,,,,,,,870.0,,30.0,0.0,855.0,30.0,200.0,30.0,,,,,600.0,60.0,450.0,10.2,,,,,A5-standard specimen,Cylindric,50.25,0,915.0,,908.0,,1002.0,,1758.0,,,,19.0,,63.0,,176.0,,326.0,,,0.0,,,,,,,,,4,1.0,0.25,0.0,0.25,,73.83259,3.6,1.5,,,cylinder,0,0,,,,"[670.0, 670.0, 640.0, 640.0, 620.0, 620.0, 600.0, 600.0, 580.0, 580.0, 560.0, 560.0, 540.0, 540.0, 540.0, 520.0, 520.0, 520.0, 510.0, 510.0, 510.0, 500.0, 500.0, 500.0]","[51100, 89800, 72800, 100000, 104000, 138000, 142000, 289000, 199000, 312000, 326000, 951000, 234000, 301000, 21200000, 242000, 21200000, 21200000, 322000, 21200000, 21200000, 21200000, 21200000, 21200000]","['failure', 'failure', 'failure', 'failure', 'failure', 'failure', 'failure', 'failure', 'failure', 'failure', 'failure', 'failure', 'failure', 'failure', 'runout', 'failure', 'runout', 'runout', 'failure', 'runout', 'runout', 'runout', 'runout', 'runout']","[None, None, None, None, None, None, None, None, None, None, None, None, None, None, None, None, None, None, None, None, None, None, None, None]","[None, None, None, None, None, None, None, None, None, None, None, None, None, None, None, None, None, None, None, None, None, None, None, None]",-1.0,21200000.0,Force,,50.0,1.0,527.91,8.794,7.089,2.32,402602.0,212996.0,1.167,0.062,4 params,24.0,9.0,4.0,10000000.0,,
NIMS201,NIMS (Japan),,,,,,CrMo-st,Steel,,,,,,,1120.0,Hot rolled,,,,0.39,0.28,0.77,0.021,0.018000000000000002,0.09,1.08,0.19,0.15,,,,,,,,0.02,0.0,0.01,,,,,,,,,,,870.0,,30.0,0.0,855.0,30.0,200.0,30.0,,,,,600.0,60.0,450.0,9.4,,,,,A5-standard specimen,Cylindric,50.25,0,,,960.0,,1066.0,,1756.0,,,,17.0,,62.0,,138.0,,338.0,,,0.0,,,,,,,,,4,1.0,0.25,0.0,0.25,,73.83259,3.6,1.5,,,cylinder,0,0,,,,"[720.0, 720.0, 690.0, 690.0, 660.0, 660.0, 630.0, 630.0, 600.0, 600.0, 580.0, 580.0, 580.0, 560.0, 560.0, 560.0, 540.0, 540.0, 540.0, 520.0, 520.0]","[54200, 58000, 69500, 106000, 124000, 178000, 255000, 268000, 461000, 471000, 746000, 2180000, 4530000, 639000, 9740000, 21200000, 12100000, 21100000, 21200000, 21200000, 21200000]","['failure', 'failure', 'failure', 'failure', 'failure', 'failure', 'failure', 'failure', 'failure', 'failure', 'failure', 'failure', 'failure', 'failure', 'failure', 'runout', 'failure', 'failure', 'runout', 'runout', 'runout']","[None, None, None, None, None, None, None, None, None, None, None, None, None, None, None, None, None, None, None, None, None]","[None, None, None, None, None, None, None, None, None, None, None, None, None, None, None, None, None, None, None, None, None]",-1.0,21180000.0,Force,,50.0,1.0,556.07,12.037,16.402,3.041,2753760.0,1292353.0,1.103,0.032,4 params,21.0,7.0,3.0,10000000.0,,
NIMS202,NIMS (Japan),,,,,,CrMo-st,Steel,,,,,,,1740.0,Hot rolled,,,,0.37,0.24,0.69,0.018000000000000002,0.016,0.02,1.0,0.19,0.02,,,,,,,,0.06,0.0,0.01,,,,,,,,,,,870.0,,30.0,0.0,855.0,30.0,200.0,30.0,,,,,600.0,60.0,450.0,9.6,,,,,A5-standard specimen,Cylindric,50.25,0,896.0,,898.0,,995.0,,1809.0,,,,18.0,,67.0,,199.0,,324.0,,,0.0,,,,,,,,,4,1.0,0.25,0.0,0.25,,73.83259,3.6,1.5,,,cylinder,0,0,,,,"[690.0, 690.0, 660.0, 660.0, 630.0, 630.0, 600.0, 600.0, 580.0, 580.0, 560.0, 560.0, 560.0, 540.0, 540.0, 540.0, 540.0, 520.0, 520.0, 520.0]","[45200, 53100, 71800, 91000, 116000, 154000, 151000, 258000, 229000, 600000, 456000, 21100000, 21200000, 368000, 496000, 21200000, 21200000, 21100000, 21200000, 21200000]","['failure', 'failure', 'failure', 'failure', 'failure', 'failure', 'failure', 'failure', 'failure', 'failure', 'failure', 'failure', 'runout', 'failure', 'failure', 'runout', 'runout', 'failure', 'runout', 'runout']","[None, None, None, None, None, None, None, None, None, None, None, None, None, None, None, None, None, None, None, None]","[None, None, None, None, None, None, None, None, None, None, None, None, None, None, None, None, None, None, None, None]",-1.0,21171429.0,Force,,50.0,1.0,551.6,11.694,9.389,2.089,446903.0,269208.0,1.085,0.04,4 params,20.0,7.0,3.0,10000000.0,,
NIMS203,NIMS (Japan),,,,,,CrMo-st,Steel,,,,,,,500.0,Hot rolled,,,,0.42,0.29,0.77,0.015,0.017,0.12,1.1,0.15,0.09,,,,,,,,0.09,0.01,0.01,,,,,,,,,,,870.0,,30.0,0.0,855.0,30.0,200.0,30.0,,,,,600.0,60.0,450.0,9.7,,,,,A5-standard specimen,Cylindric,50.25,0,,,967.0,,1064.0,,1788.0,,,,17.0,,62.0,,125.0,,340.0,,,0.0,,,,,,,,,4,1.0,0.25,0.0,0.25,,73.83259,3.6,1.5,,,cylinder,0,0,,,,"[720.0, 720.0, 690.0, 690.0, 660.0, 660.0, 640.0, 640.0, 620.0, 620.0, 600.0, 600.0, 600.0, 580.0, 580.0, 580.0, 560.0, 560.0, 560.0, 560.0]","[41400, 46500, 63400, 73800, 93000, 103000, 154000, 179000, 182000, 252000, 304000, 324000, 328000, 596000, 19000000, 21200000, 21200000, 21200000, 21200000, 21200000]","['failure', 'failure', 'failure', 'failure', 'failure', 'failure', 'failure', 'failure', 'failure', 'failure', 'failure', 'failure', 'failure', 'failure', 'failure', 'runout', 'runout', 'runout', 'runout', 'runout']","[None, None, None, None, None, None, None, None, None, None, None, None, None, None, None, None, None, None, None, None]","[None, None, None, None, None, None, None, None, None, None, None, None, None, None, None, None, None, None, None, None]",-1.0,21200000.0,Force,,50.0,1.0,582.5,27.704,11.403,3.347,462016.0,312518.0,1.026,0.04,4 params,20.0,7.0,2.0,10000000.0,,
NIMS204,NIMS (Japan),,,,,,CrMo-st,Steel,,,,,,,820.0,Hot rolled,,,,0.42,0.28,0.75,0.015,0.008,0.07,1.04,0.17,0.12,,,,,,,,0.04,0.0,0.01,,,,,,,,,,,870.0,,30.0,0.0,855.0,30.0,200.0,30.0,,,,,600.0,60.0,450.0,9.4,,,,,A5-standard specimen,Cylindric,50.25,0,,,967.0,,1072.0,,1773.0,,,,18.0,,60.0,,130.0,,343.0,,,0.0,,,,,,,,,4,1.0,0.25,0.0,0.25,,73.83259,3.6,1.5,,,cylinder,0,0,,,,"[720.0, 720.0, 690.0, 690.0, 660.0, 660.0, 630.0, 630.0, 600.0, 600.0, 580.0, 580.0, 580.0, 560.0, 560.0, 560.0, 540.0, 540.0, 540.0]","[55700, 58200, 52700, 86400, 129000, 133000, 136000, 140000, 516000, 522000, 531000, 928000, 16100000, 239000, 13800000, 21200000, 17300000, 21200000, 21200000]","['failure', 'failure', 'failure', 'failure', 'failure', 'failure', 'failure', 'failure', 'failure', 'failure', 'failure', 'failure', 'failure', 'failure', 'failure', 'runout', 'failure', 'runout', 'runout']","[None, None, None, None, None, None, None, None, None, None, None, None, None, None, None, None, None, None, None]","[None, None, None, None, None, None, None, None, None, None, None, None, None, None, None, None, None, None, None]",-1.0,21200000.0,Force,,50.0,1.0,570.4,12.372,10.304,2.173,556214.0,307343.0,1.108,0.041,4 params,19.0,7.0,3.0,10000000.0,,
NIMS205,NIMS (Japan),,,,,,CrMo-st,Steel,,,,,,,500.0,Hot rolled,,,,0.4,0.26,0.74,0.024,0.017,0.13,1.01,0.17,0.15,,,,,,,,0.1,0.0,0.0,,,,,,,,,,,870.0,,30.0,0.0,855.0,30.0,200.0,30.0,,,,,600.0,60.0,450.0,10.4,,,,,A5-standard specimen,Cylindric,50.25,0,918.0,,914.0,,1005.0,,1718.0,,,,18.0,,62.0,,144.0,,324.0,,,0.0,,,,,,,,,4,1.0,0.25,0.0,0.25,,73.83259,3.6,1.5,,,cylinder,0,0,,,,"[690.0, 690.0, 660.0, 660.0, 630.0, 630.0, 600.0, 600.0, 580.0, 580.0, 560.0, 560.0, 540.0, 540.0, 540.0, 520.0, 520.0, 520.0, 500.0, 500.0, 500.0]","[40400, 51500, 84600, 102000, 86800, 122000, 201000, 386000, 222000, 319000, 281000, 688000, 16900000, 20100000, 21200000, 1850000, 21200000, 21200000, 21200000, 21200000, 21200000]","['failure', 'failure', 'failure', 'failure', 'failure', 'failure', 'failure', 'failure', 'failure', 'failure', 'failure', 'failure', 'failure', 'failure', 'runout', 'failure', 'runout', 'runout', 'runout', 'runout', 'runout']","[None, None, None, None, None, None, None, None, None, None, None, None, None, None, None, None, None, None, None, None, None]","[None, None, None, None, None, None, None, None, None, None, None, None, None, None, None, None, None, None, None, None, None]",-1.0,21042857.0,Force,,50.0,1.0,542.41,12.329,11.546,2.048,733149.0,414642.0,1.079,0.036,4 params,21.0,7.0,3.0,10000000.0,,
NIMS206,NIMS (Japan),,,,,,CrMo-st,Steel,,,,,,,700.0,Hot rolled,,,,0.4,0.25,0.87,0.011,0.015,0.07,1.06,0.18,0.11,,,,,,,,0.07,0.01,0.0,,,,,,,,,,,870.0,,30.0,0.0,855.0,30.0,200.0,30.0,,,,,600.0,60.0,450.0,10.3,,,,,A5-standard specimen,Cylindric,50.25,0,922.0,,913.0,,1013.0,,1750.0,,,,21.0,,65.0,,176.0,,328.0,,,0.0,,,,,,,,,4,1.0,0.25,0.0,0.25,,73.83259,3.6,1.5,,,cylinder,0,0,,,,"[690.0, 690.0, 660.0, 660.0, 630.0, 630.0, 600.0, 600.0, 580.0, 580.0, 560.0, 560.0, 560.0, 540.0, 540.0, 540.0, 520.0, 520.0, 520.0]","[51600, 61700, 78700, 87300, 135000, 139000, 247000, 297000, 329000, 411000, 442000, 627000, 728000, 4170000, 19400000, 21200000, 21200000, 21200000, 21200000]","['failure', 'failure', 'failure', 'failure', 'failure', 'failure', 'failure', 'failure', 'failure', 'failure', 'failure', 'failure', 'failure', 'failure', 'failure', 'runout', 'runout', 'runout', 'runout']","[None, None, None, None, None, None, None, None, None, None, None, None, None, None, None, None, None, None, None]","[None, None, None, None, None, None, None, None, None, None, None, None, None, None, None, None, None, None, None]",-1.0,21200000.0,Force,,50.0,1.0,543.02,13.446,13.754,2.345,1178681.0,646316.0,1.072,0.029,4 params,19.0,7.0,2.0,10000000.0,,
NIMS207,,,,,,,CrMo-st,Steel,,,,,,,820.0,Hot rolled,,,,0.4,0.22,0.7,0.01,0.004,0.04,0.94,0.17,0.12,,,,,,,,0.02,0.0,0.02,,,,,,,,,,,870.0,,30.0,0.0,855.0,30.0,200.0,30.0,,,,,600.0,60.0,450.0,9.7,,,,,A5-standard specimen,Cylindric,50.25,0,,,964.0,,1049.0,,1783.0,,,,17.0,,63.0,,134.0,,338.0,,,0.0,,,,,,,,,4,1.0,0.25,0.0,0.25,,73.83259,3.6,1.5,,,cylinder,0,0,,,,"[720.0, 720.0, 690.0, 690.0, 660.0, 660.0, 630.0, 630.0, 600.0, 600.0, 600.0, 570.0, 570.0, 570.0, 540.0, 540.0, 540.0, 510.0, 510.0, 510.0]","[54200, 60900, 73800, 81100, 72500, 162000, 161000, 236000, 235000, 304000, 339000, 21100000, 21200000, 21200000, 552000, 724000, 21200000, 21200000, 21200000, 21200000]","['failure', 'failure', 'failure', 'failure', 'failure', 'failure', 'failure', 'failure', 'failure', 'failure', 'failure', 'failure', 'runout', 'runout', 'failure', 'failure', 'runout', 'runout', 'runout', 'runout']","[None, None, None, None, None, None, None, None, None, None, None, None, None, None, None, None, None, None, None, None]","[None, None, None, None, None, None, None, None, None, None, None, None, None, None, None, None, None, None, None, None]",-1.0,21185714.0,Force,,50.0,1.0,561.71,14.316,8.255,1.836,458039.0,346924.0,1.088,0.043,4 params,20.0,6.0,3.0,10000000.0,,
NIMS208,,,,,,,CrMo-st,Steel,,,,,,,510.0,Hot rolled,,,,0.4,0.25,0.74,0.014,0.028,0.24,0.96,0.18,0.1,,,,,,,,0.04,0.0,0.03,,,,,,,,,,,870.0,,30.0,0.0,855.0,30.0,200.0,30.0,,,,,600.0,60.0,450.0,9.0,,,,,A5-standard specimen,Cylindric,50.25,0,,,989.0,,1091.0,,1815.0,,,,17.0,,61.0,,118.0,,335.0,,,0.0,,,,,,,,,4,1.0,0.25,0.0,0.25,,73.83259,3.6,1.5,,,cylinder,0,0,,,,"[720.0, 720.0, 690.0, 690.0, 660.0, 660.0, 640.0, 640.0, 620.0, 620.0, 600.0, 600.0, 600.0, 580.0, 580.0, 580.0, 560.0, 560.0, 560.0]","[65700, 70200, 102000, 113000, 166000, 192000, 170000, 227000, 310000, 310000, 248000, 343000, 698000, 605000, 997000, 21200000, 21200000, 21200000, 21200000]","['failure', 'failure', 'failure', 'failure', 'failure', 'failure', 'failure', 'failure', 'failure', 'failure', 'failure', 'failure', 'failure', 'failure', 'failure', 'runout', 'runout', 'runout', 'runout']","[None, None, None, None, None, None, None, None, None, None, None, None, None, None, None, None, None, None, None]","[None, None, None, None, None, None, None, None, None, None, None, None, None, None, None, None, None, None, None]",-1.0,21200000.0,Force,,50.0,1.0,576.57,15.237,10.498,2.065,677149.0,459039.0,1.06,0.036,4 params,19.0,7.0,2.0,10000000.0,,
NIMS209,,,,,,,CrMo-st,Steel,,,,,,,1740.0,Hot rolled,,,,0.44,0.26,0.75,0.017,0.012,0.02,1.05,0.21,0.02,,,,,,,,0.04,0.0,0.0,,,,,,,,,,,870.0,,30.0,0.0,855.0,30.0,200.0,30.0,,,,,600.0,60.0,450.0,9.6,,,,,A5-standard specimen,Cylindric,50.25,0,,,951.0,,1063.0,,1795.0,,,,18.0,,62.0,,151.0,,338.0,,,0.0,,,,,,,,,4,1.0,0.25,0.0,0.25,,73.83259,3.6,1.5,,,cylinder,0,0,,,,"[700.0, 700.0, 680.0, 680.0, 660.0, 660.0, 640.0, 640.0, 620.0, 620.0, 600.0, 600.0, 580.0, 580.0, 580.0, 560.0, 560.0, 560.0, 540.0, 540.0, 540.0]","[64200, 74100, 76800, 85700, 86900, 136000, 116000, 148000, 139000, 207000, 185000, 418000, 412000, 634000, 21200000, 15400000, 21200000, 21200000, 21100000, 21200000, 21200000]","['failure', 'failure', 'failure', 'failure', 'failure', 'failure', 'failure', 'failure', 'failure', 'failure', 'failure', 'failure', 'failure', 'failure', 'runout', 'failure', 'runout', 'runout', 'failure', 'runout', 'runout']","[None, None, None, None, None, None, None, None, None, None, None, None, None, None, None, None, None, None, None, None, None]","[None, None, None, None, None, None, None, None, None, None, None, None, None, None, None, None, None, None, None, None, None]",-1.0,21183333.0,Force,,50.0,1.0,577.07,13.838,10.355,2.429,436571.0,324916.0,1.062,0.045,4 params,21.0,7.0,3.0,10000000.0,,
NIMS21,,,,,,,C-st_struct,Steel,,,,,,,825.0,Hot rolled,,,,0.35,0.25,0.82,0.016,0.023,0.03,0.01,0.0,0.01,,,,,,,,0.07,0.04,0.0,,,,,,,,,,,865.0,,30.0,0.0,865.0,30.0,450.0,30.0,,,,,550.0,60.0,450.0,8.8,,,,,A5-standard specimen,Cylindric,50.25,0,519.0,,523.0,,722.0,,1427.0,,,,22.0,,68.0,,218.0,,227.0,,,0.0,,,,,,,,,4,1.0,0.25,0.0,0.25,,73.83259,3.6,1.5,,,cylinder,0,0,,,,"[460.0, 460.0, 440.0, 440.0, 430.0, 430.0, 420.0, 420.0, 410.0, 410.0, 400.0, 400.0, 400.0, 390.0, 390.0, 390.0, 380.0, 380.0, 380.0]","[56300, 64400, 101000, 156000, 197000, 236000, 293000, 299000, 449000, 537000, 603000, 984000, 21200000, 1680000, 21200000, 21200000, 21200000, 21200000, 21200000]","['failure', 'failure', 'failure', 'failure', 'failure', 'failure', 'failure', 'failure', 'failure', 'failure', 'failure', 'failure', 'runout', 'failure', 'runout', 'runout', 'runout', 'runout', 'runout']","[None, None, None, None, None, None, None, None, None, None, None, None, None, None, None, None, None, None, None]","[None, None, None, None, None, None, None, None, None, None, None, None, None, None, None, None, None, None, None]",-1.0,21200000.0,Force,,50.0,1.0,394.97,10.924,18.945,4.881,1028884.0,592064.0,1.026,0.033,4 params,19.0,7.0,3.0,10000000.0,410.0,491033
NIMS210,,,,,,,CrMo-st,Steel,,,,,,,530.0,Hot rolled,,,,0.41,0.24,0.77,0.014,0.015,0.04,1.06,0.2,0.05,,,,,,,,0.03,0.0,0.0,,,,,,,,,,,870.0,,30.0,0.0,855.0,30.0,200.0,30.0,,,,,650.0,60.0,450.0,10.6,,,,,A5-standard specimen,Cylindric,50.25,0,812.0,,806.0,,890.0,,1681.0,,,,22.0,,67.0,,210.0,,289.0,,,0.0,,,,,,,,,4,1.0,0.25,0.0,0.25,,73.83259,3.6,1.5,,,cylinder,0,0,,,,"[600.0, 600.0, 580.0, 580.0, 560.0, 560.0, 540.0, 540.0, 520.0, 520.0, 500.0, 500.0, 500.0, 480.0, 480.0, 480.0, 460.0, 460.0, 460.0]","[70500, 71400, 107000, 118000, 153000, 166000, 215000, 232000, 383000, 686000, 336000, 1060000, 3190000, 13300000, 21200000, 21200000, 21200000, 21200000, 21200000]","['failure', 'failure', 'failure', 'failure', 'failure', 'failure', 'failure', 'failure', 'failure', 'failure', 'failure', 'failure', 'failure', 'failure', 'runout', 'runout', 'runout', 'runout', 'runout']","[None, None, None, None, None, None, None, None, None, None, None, None, None, None, None, None, None, None, None]","[None, None, None, None, None, None, None, None, None, None, None, None, None, None, None, None, None, None, None]",-1.0,21200000.0,Force,,50.0,1.0,489.96,11.839,15.2,2.621,1308544.0,780306.0,1.078,0.037,4 params,19.0,6.0,2.0,10000000.0,,
NIMS211,,,,,,,CrMo-st,Steel,,,,,,,500.0,Hot rolled,,,,0.39,0.27,0.86,0.019,0.008,0.1,0.96,0.17,0.12,,,,,,,,0.08,0.0,0.01,,,,,,,,,,,870.0,,30.0,0.0,855.0,30.0,200.0,30.0,,,,,650.0,60.0,450.0,10.3,,,,,A5-standard specimen,Cylindric,50.25,0,825.0,,827.0,,912.0,,1601.0,,,,20.0,,64.0,,169.0,,301.0,,,0.0,,,,,,,,,4,1.0,0.25,0.0,0.25,,73.83259,3.6,1.5,,,cylinder,0,0,,,,"[630.0, 630.0, 600.0, 600.0, 580.0, 580.0, 560.0, 560.0, 540.0, 540.0, 520.0, 520.0, 520.0, 500.0, 500.0, 500.0, 480.0, 480.0, 480.0]","[34300, 63200, 103000, 128000, 144000, 161000, 188000, 262000, 339000, 355000, 341000, 410000, 1670000, 896000, 1860000, 21200000, 21200000, 21200000, 21200000]","['failure', 'failure', 'failure', 'failure', 'failure', 'failure', 'failure', 'failure', 'failure', 'failure', 'failure', 'failure', 'failure', 'failure', 'failure', 'runout', 'runout', 'runout', 'runout']","[None, None, None, None, None, None, None, None, None, None, None, None, None, None, None, None, None, None, None]","[None, None, None, None, None, None, None, None, None, None, None, None, None, None, None, None, None, None, None]",-1.0,21200000.0,Force,,50.0,1.0,496.52,12.45,13.616,2.593,1238727.0,649224.0,1.072,0.032,4 params,19.0,7.0,2.0,10000000.0,,
NIMS212,,,,,,,CrMo-st,Steel,,,,,,,1740.0,Hot rolled,,,,0.43,0.26,0.74,0.019,0.012,0.02,1.07,0.22,0.02,,,,,,,,0.06,0.0,0.0,,,,,,,,,,,870.0,,30.0,0.0,855.0,30.0,200.0,30.0,,,,,650.0,60.0,450.0,9.8,,,,,A5-standard specimen,Cylindric,50.25,0,861.0,,859.0,,971.0,,1768.0,,,,21.0,,66.0,,196.0,,304.0,,,0.0,,,,,,,,,4,1.0,0.25,0.0,0.25,,73.83259,3.6,1.5,,,cylinder,0,0,,,,"[630.0, 630.0, 600.0, 600.0, 580.0, 580.0, 560.0, 560.0, 540.0, 540.0, 520.0, 520.0, 520.0, 500.0, 500.0, 500.0, 480.0, 480.0, 480.0]","[47800, 79200, 99400, 122000, 154000, 171000, 307000, 410000, 585000, 857000, 455000, 1440000, 21100000, 983000, 21100000, 21200000, 21200000, 21200000, 21200000]","['failure', 'failure', 'failure', 'failure', 'failure', 'failure', 'failure', 'failure', 'failure', 'failure', 'failure', 'failure', 'failure', 'failure', 'failure', 'runout', 'runout', 'runout', 'runout']","[None, None, None, None, None, None, None, None, None, None, None, None, None, None, None, None, None, None, None]","[None, None, None, None, None, None, None, None, None, None, None, None, None, None, None, None, None, None, None]",-1.0,21166667.0,Force,,50.0,1.0,509.92,13.487,13.531,2.73,1090753.0,631128.0,1.066,0.036,4 params,19.0,7.0,3.0,10000000.0,,
NIMS213,,,,,,,CrMo-st,Steel,,,,,,,610.0,Hot rolled,,,,0.4,0.26,0.77,0.018000000000000002,0.005,0.05,0.98,0.17,0.13,,,,,,,,0.05,0.0,0.01,,,,,,,,,,,870.0,,30.0,0.0,855.0,30.0,200.0,30.0,,,,,650.0,60.0,450.0,9.9,,,,,A5-standard specimen,Cylindric,50.25,0,803.0,,803.0,,905.0,,1592.0,,,,19.0,,64.0,,176.0,,294.0,,,0.0,,,,,,,,,4,1.0,0.25,0.0,0.25,,73.83259,3.6,1.5,,,cylinder,0,0,,,,"[630.0, 630.0, 600.0, 600.0, 570.0, 570.0, 540.0, 540.0, 520.0, 520.0, 500.0, 500.0, 500.0, 480.0, 480.0, 480.0, 460.0, 460.0, 460.0]","[34700, 49200, 86800, 94400, 124000, 229000, 227000, 533000, 534000, 16400000, 551000, 1020000, 7910000, 618000, 21200000, 21200000, 21200000, 21200000, 21200000]","['failure', 'failure', 'failure', 'failure', 'failure', 'failure', 'failure', 'failure', 'failure', 'failure', 'failure', 'failure', 'failure', 'failure', 'runout', 'runout', 'runout', 'runout', 'runout']","[None, None, None, None, None, None, None, None, None, None, None, None, None, None, None, None, None, None, None]","[None, None, None, None, None, None, None, None, None, None, None, None, None, None, None, None, None, None, None]",-1.0,21200000.0,Force,,50.0,1.0,491.13,11.669,13.584,2.46,1314346.0,683870.0,1.14,0.038,4 params,19.0,7.0,3.0,10000000.0,,
NIMS214,,,,,,,CrMo-st,Steel,,,,,,,510.0,Hot rolled,,,,0.41,0.24,0.8,0.015,0.024,0.03,1.02,0.18,0.1,,,,,,,,0.04,0.0,0.01,,,,,,,,,,,870.0,,30.0,0.0,855.0,30.0,200.0,30.0,,,,,650.0,60.0,450.0,9.6,,,,,A5-standard specimen,Cylindric,50.25,0,844.0,,843.0,,950.0,,1685.0,,,,20.0,,64.0,,193.0,,309.0,,,0.0,,,,,,,,,4,1.0,0.25,0.0,0.25,,73.83259,3.6,1.5,,,cylinder,0,0,,,,"[660.0, 660.0, 630.0, 630.0, 600.0, 600.0, 580.0, 580.0, 560.0, 560.0, 540.0, 540.0, 540.0, 520.0, 520.0, 520.0, 500.0, 500.0, 500.0]","[50600, 55600, 81600, 97100, 130000, 139000, 195000, 278000, 282000, 447000, 378000, 509000, 993000, 980000, 1640000, 21200000, 21200000, 21200000, 21200000]","['failure', 'failure', 'failure', 'failure', 'failure', 'failure', 'failure', 'failure', 'failure', 'failure', 'failure', 'failure', 'failure', 'failure', 'failure', 'runout', 'runout', 'runout', 'runout']","[None, None, None, None, None, None, None, None, None, None, None, None, None, None, None, None, None, None, None]","[None, None, None, None, None, None, None, None, None, None, None, None, None, None, None, None, None, None, None]",-1.0,21200000.0,Force,,50.0,1.0,516.77,15.442,12.924,2.908,1093460.0,619556.0,1.052,0.029,4 params,19.0,7.0,2.0,10000000.0,,
NIMS215,,,,,,,CrMo-st,Steel,,,,,,,700.0,Hot rolled,,,,0.41,0.25,0.74,0.013,0.019,0.05,0.99,0.16,0.08,,,,,,,,0.03,0.0,0.0,,,,,,,,,,,870.0,,30.0,0.0,855.0,30.0,200.0,30.0,,,,,650.0,60.0,450.0,10.2,,,,,A5-standard specimen,Cylindric,50.25,0,845.0,,833.0,,922.0,,1665.0,,,,21.0,,65.0,,186.0,,295.0,,,0.0,,,,,,,,,4,1.0,0.25,0.0,0.25,,73.83259,3.6,1.5,,,cylinder,0,0,,,,"[610.0, 610.0, 580.0, 580.0, 560.0, 560.0, 540.0, 540.0, 520.0, 520.0, 500.0, 500.0, 480.0, 480.0, 480.0, 470.0, 470.0, 470.0, 460.0, 460.0, 460.0]","[51300, 80600, 91500, 121000, 157000, 190000, 204000, 242000, 218000, 243000, 324000, 918000, 484000, 21200000, 21200000, 605000, 21200000, 21200000, 21200000, 21200000, 21200000]","['failure', 'failure', 'failure', 'failure', 'failure', 'failure', 'failure', 'failure', 'failure', 'failure', 'failure', 'failure', 'failure', 'runout', 'runout', 'failure', 'runout', 'runout', 'runout', 'runout', 'runout']","[None, None, None, None, None, None, None, None, None, None, None, None, None, None, None, None, None, None, None, None, None]","[None, None, None, None, None, None, None, None, None, None, None, None, None, None, None, None, None, None, None, None, None]",-1.0,21200000.0,Force,,50.0,1.0,481.39,9.677,8.939,2.032,574810.0,324631.0,1.082,0.053,4 params,21.0,8.0,3.0,10000000.0,,
NIMS216,,,,,,,CrMo-st,Steel,,,,,,,1120.0,Hot rolled,,,,0.39,0.28,0.77,0.021,0.018000000000000002,0.09,1.08,0.19,0.15,,,,,,,,0.02,0.0,0.01,,,,,,,,,,,870.0,,30.0,0.0,855.0,30.0,200.0,30.0,,,,,650.0,60.0,450.0,9.4,,,,,A5-standard specimen,Cylindric,50.25,0,801.0,,800.0,,924.0,,1741.0,,,,21.0,,68.0,,190.0,,290.0,,,0.0,,,,,,,,,4,1.0,0.25,0.0,0.25,,73.83259,3.6,1.5,,,cylinder,0,0,,,,"[630.0, 630.0, 600.0, 600.0, 580.0, 580.0, 560.0, 560.0, 540.0, 540.0, 520.0, 520.0, 520.0, 500.0, 500.0, 500.0, 480.0, 480.0, 480.0]","[45300, 59000, 87500, 96800, 122000, 128000, 247000, 247000, 307000, 353000, 524000, 538000, 667000, 1770000, 12900000, 21200000, 21200000, 21200000, 21200000]","['failure', 'failure', 'failure', 'failure', 'failure', 'failure', 'failure', 'failure', 'failure', 'failure', 'failure', 'failure', 'failure', 'failure', 'failure', 'runout', 'runout', 'runout', 'runout']","[None, None, None, None, None, None, None, None, None, None, None, None, None, None, None, None, None, None, None]","[None, None, None, None, None, None, None, None, None, None, None, None, None, None, None, None, None, None, None]",-1.0,21200000.0,Force,,50.0,1.0,502.71,20.57,13.692,4.011,1014340.0,659672.0,1.035,0.032,4 params,19.0,7.0,2.0,10000000.0,,
NIMS217,,,,,,,CrMo-st,Steel,,,,,,,1740.0,Hot rolled,,,,0.37,0.24,0.69,0.018000000000000002,0.016,0.02,1.0,0.19,0.02,,,,,,,,0.06,0.0,0.01,,,,,,,,,,,870.0,,30.0,0.0,855.0,30.0,200.0,30.0,,,,,650.0,60.0,450.0,9.6,,,,,A5-standard specimen,Cylindric,50.25,0,789.0,,789.0,,895.0,,1724.0,,,,22.0,,70.0,,229.0,,295.0,,,0.0,,,,,,,,,4,1.0,0.25,0.0,0.25,,73.83259,3.6,1.5,,,cylinder,0,0,,,,"[600.0, 600.0, 580.0, 580.0, 560.0, 560.0, 540.0, 540.0, 520.0, 520.0, 500.0, 500.0, 500.0, 480.0, 480.0, 480.0, 460.0, 460.0, 460.0]","[73500, 79400, 75300, 81200, 149000, 189000, 255000, 259000, 366000, 21200000, 960000, 21100000, 21200000, 1300000, 21200000, 21200000, 21100000, 21100000, 21200000]","['failure', 'failure', 'failure', 'failure', 'failure', 'failure', 'failure', 'failure', 'failure', 'runout', 'failure', 'failure', 'runout', 'failure', 'runout', 'runout', 'failure', 'failure', 'runout']","[None, None, None, None, None, None, None, None, None, None, None, None, None, None, None, None, None, None, None]","[None, None, None, None, None, None, None, None, None, None, None, None, None, None, None, None, None, None, None]",-1.0,21162500.0,Force,,50.0,1.0,502.31,13.947,12.738,2.636,652091.0,461977.0,1.062,0.041,4 params,19.0,7.0,4.0,10000000.0,,
NIMS218,,,,,,,CrMo-st,Steel,,,,,,,500.0,Hot rolled,,,,0.42,0.29,0.77,0.015,0.017,0.12,1.1,0.15,0.09,,,,,,,,0.09,0.01,0.01,,,,,,,,,,,870.0,,30.0,0.0,855.0,30.0,200.0,30.0,,,,,650.0,60.0,450.0,9.7,,,,,A5-standard specimen,Cylindric,50.25,0,840.0,,836.0,,938.0,,1693.0,,,,20.0,,65.0,,164.0,,298.0,,,0.0,,,,,,,,,4,1.0,0.25,0.0,0.25,,73.83259,3.6,1.5,,,cylinder,0,0,,,,"[630.0, 630.0, 600.0, 600.0, 580.0, 580.0, 560.0, 560.0, 540.0, 540.0, 520.0, 520.0, 520.0, 500.0, 500.0, 500.0, 480.0, 480.0, 480.0]","[52000, 57200, 91200, 99900, 97200, 99200, 123000, 279000, 418000, 707000, 279000, 698000, 21200000, 825000, 2190000, 21200000, 21200000, 21200000, 21200000]","['failure', 'failure', 'failure', 'failure', 'failure', 'failure', 'failure', 'failure', 'failure', 'failure', 'failure', 'failure', 'runout', 'failure', 'failure', 'runout', 'runout', 'runout', 'runout']","[None, None, None, None, None, None, None, None, None, None, None, None, None, None, None, None, None, None, None]","[None, None, None, None, None, None, None, None, None, None, None, None, None, None, None, None, None, None, None]",-1.0,21200000.0,Force,,50.0,1.0,503.86,12.773,13.568,2.343,945956.0,492391.0,1.084,0.033,4 params,19.0,7.0,3.0,10000000.0,,
NIMS219,,,,,,,CrMo-st,Steel,,,,,,,820.0,Hot rolled,,,,0.42,0.28,0.75,0.015,0.008,0.07,1.04,0.17,0.12,,,,,,,,0.04,0.0,0.01,,,,,,,,,,,870.0,,30.0,0.0,855.0,30.0,200.0,30.0,,,,,650.0,60.0,450.0,9.4,,,,,A5-standard specimen,Cylindric,50.25,0,797.0,,789.0,,905.0,,1643.0,,,,23.0,,65.0,,173.0,,291.0,,,0.0,,,,,,,,,4,1.0,0.25,0.0,0.25,,73.83259,3.6,1.5,,,cylinder,0,0,,,,"[630.0, 630.0, 600.0, 600.0, 580.0, 580.0, 560.0, 560.0, 540.0, 540.0, 520.0, 520.0, 520.0, 500.0, 500.0, 500.0, 480.0, 480.0, 480.0]","[46400, 50700, 98800, 111000, 123000, 147000, 160000, 196000, 216000, 288000, 382000, 503000, 914000, 575000, 16400000, 21200000, 21200000, 21200000, 21200000]","['failure', 'failure', 'failure', 'failure', 'failure', 'failure', 'failure', 'failure', 'failure', 'failure', 'failure', 'failure', 'failure', 'failure', 'failure', 'runout', 'runout', 'runout', 'runout']","[None, None, None, None, None, None, None, None, None, None, None, None, None, None, None, None, None, None, None]","[None, None, None, None, None, None, None, None, None, None, None, None, None, None, None, None, None, None, None]",-1.0,21200000.0,Force,,50.0,1.0,503.0,14.319,11.423,2.209,673247.0,434299.0,1.053,0.036,4 params,19.0,7.0,2.0,10000000.0,,
NIMS22,,,,,,,C-st_struct,Steel,,,,,,,1740.0,Hot rolled,,,,0.37,0.24,0.72,0.015,0.02,0.02,0.02,0.0,0.02,,,,,,,,0.1,0.0,0.0,,,,,,,,,,,865.0,,30.0,0.0,865.0,30.0,450.0,30.0,,,,,550.0,60.0,450.0,8.8,,,,,A5-standard specimen,Cylindric,50.25,0,593.0,,574.0,,776.0,,1495.0,,,,23.0,,67.0,,166.0,,246.0,,,0.0,,,,,,,,,4,1.0,0.25,0.0,0.25,,73.83259,3.6,1.5,,,cylinder,0,0,,,,"[500.0, 500.0, 490.0, 490.0, 480.0, 480.0, 470.0, 470.0, 470.0, 460.0, 460.0, 450.0, 450.0, 450.0, 440.0, 440.0, 440.0, 440.0, 440.0, 430.0, 430.0, 430.0, 420.0, 420.0]","[34300, 58000, 50500, 121000, 177000, 233000, 145000, 187000, 252000, 258000, 303000, 321000, 612000, 867000, 346000, 417000, 1140000, 21200000, 21200000, 1290000, 1360000, 21200000, 21200000, 21200000]","['failure', 'failure', 'failure', 'failure', 'failure', 'failure', 'failure', 'failure', 'failure', 'failure', 'failure', 'failure', 'failure', 'failure', 'failure', 'failure', 'failure', 'runout', 'runout', 'failure', 'failure', 'runout', 'runout', 'runout']","[None, None, None, None, None, None, None, None, None, None, None, None, None, None, None, None, None, None, None, None, None, None, None, None]","[None, None, None, None, None, None, None, None, None, None, None, None, None, None, None, None, None, None, None, None, None, None, None, None]",-1.0,21200000.0,Force,,50.0,1.0,433.3,9.041,19.933,2.937,987086.0,463334.0,1.054,0.027,4 params,24.0,8.0,3.0,10000000.0,450.0,554317
NIMS220,,,,,,,CrMo-st,Steel,,,,,,,500.0,Hot rolled,,,,0.4,0.26,0.74,0.024,0.017,0.13,1.01,0.17,0.15,,,,,,,,0.1,0.0,0.0,,,,,,,,,,,870.0,,30.0,0.0,855.0,30.0,200.0,30.0,,,,,650.0,60.0,450.0,10.4,,,,,A5-standard specimen,Cylindric,50.25,0,811.0,,805.0,,903.0,,1689.0,,,,20.0,,66.0,,177.0,,294.0,,,0.0,,,,,,,,,4,1.0,0.25,0.0,0.25,,73.83259,3.6,1.5,,,cylinder,0,0,,,,"[630.0, 630.0, 600.0, 600.0, 570.0, 570.0, 540.0, 540.0, 520.0, 520.0, 500.0, 500.0, 500.0, 480.0, 480.0, 480.0, 460.0, 460.0, 460.0]","[42500, 50800, 75900, 84400, 163000, 165000, 308000, 416000, 447000, 557000, 555000, 21200000, 21200000, 1340000, 20700000, 21200000, 21200000, 21200000, 21200000]","['failure', 'failure', 'failure', 'failure', 'failure', 'failure', 'failure', 'failure', 'failure', 'failure', 'failure', 'runout', 'runout', 'failure', 'failure', 'runout', 'runout', 'runout', 'runout']","[None, None, None, None, None, None, None, None, None, None, None, None, None, None, None, None, None, None, None]","[None, None, None, None, None, None, None, None, None, None, None, None, None, None, None, None, None, None, None]",-1.0,21128571.0,Force,,50.0,1.0,494.68,16.077,11.899,2.832,862086.0,604088.0,1.043,0.035,4 params,19.0,7.0,3.0,10000000.0,,
NIMS221,,,,,,,CrMo-st,Steel,,,,,,,700.0,Hot rolled,,,,0.4,0.25,0.87,0.011,0.015,0.07,1.06,0.18,0.11,,,,,,,,0.07,0.01,0.0,,,,,,,,,,,870.0,,30.0,0.0,855.0,30.0,200.0,30.0,,,,,650.0,60.0,450.0,10.3,,,,,A5-standard specimen,Cylindric,50.25,0,852.0,,840.0,,941.0,,1652.0,,,,22.0,,65.0,,193.0,,302.0,,,0.0,,,,,,,,,4,1.0,0.25,0.0,0.25,,73.83259,3.6,1.5,,,cylinder,0,0,,,,"[630.0, 630.0, 600.0, 600.0, 570.0, 570.0, 540.0, 540.0, 520.0, 520.0, 500.0, 500.0, 500.0, 480.0, 480.0, 480.0, 460.0, 460.0, 460.0]","[45800, 54000, 77000, 95600, 160000, 228000, 243000, 271000, 423000, 768000, 13500000, 21200000, 21200000, 9170000, 21200000, 21200000, 21200000, 21200000, 21200000]","['failure', 'failure', 'failure', 'failure', 'failure', 'failure', 'failure', 'failure', 'failure', 'failure', 'failure', 'runout', 'runout', 'failure', 'runout', 'runout', 'runout', 'runout', 'runout']","[None, None, None, None, None, None, None, None, None, None, None, None, None, None, None, None, None, None, None]","[None, None, None, None, None, None, None, None, None, None, None, None, None, None, None, None, None, None, None]",-1.0,21200000.0,Force,,50.0,1.0,502.41,12.476,15.92,3.01,1398380.0,792933.0,1.086,0.034,4 params,19.0,6.0,3.0,10000000.0,,
