Repository: Tareqawwad/Masterthesis-Final

File: allData.csv (part 15 of 36)
,Institute,Sci_topic,Author,Year,Conf_level,Material,M_Type,MatGroupFKM,Batch,Manufacturer,Prod_Proc,Furn_capa,Deoxid_proc,Ingot_size,Red_ratio,HProc,Form,DorTh,Length,C,Si,Mn,P,S,Ni,Cr,Mo,Cu,Al,V,Nb,N_,Ti,Ca,O,dA,dB,dC,dD,DS,Exp_n,Exp_b,DefType,Proc_name,Microstruct,Tstart,Tend,Vcf,NTemp,Ntime,CTemp,Ctime,THTemp,THtime,THQCr,QmTemp,THTemp2,THtime2,THQCr2,QmTemp2,TTemp,Ttime,TCr,Gm,Gstd,Texture,GrainRatio,Poros,Geometry_type,CS_form,CS_surface,QS_LD,Re_U,Re_U_dev,Rp02,Rp02_dev,Rm,Rm_dev,R_true_fracture,Rtf_dev,AG,AG_dev,A5,A5_dev,Z,Z_dev,A_KerbSchlag,A_KS_dev,HV20,HV20_dev,HardProc,t_eff,t_eff_dev,HV20_core,HV20_core_dev,Rp02_base,Rm_base,AG_base,A5_base,Z_base,Deff,Kt,G0,G0_r,G0_d,A90_Mises,V90_Mises,Kp,Rz,Finish,Finish_speci,SpecF,LD,Prstrain,RS_depth,RS_I,RSII,Sa,N,outcome,fail_loc,defect_type,R_ratio,Nu,Control,Machine,f_test,L_Type,Sd,Sd_unc,k,k_unc,NE,NE_unc,1Ts,1Ts_unc,method,n_spec,n_lvls_frac,n_lvls_inf,Nu_cur,Sa_min,Nm_Sa_min
NIMS222,,,,,,,CrMo-st,Steel,,,,,,,820.0,Hot rolled,,,,0.4,0.22,0.7,0.01,0.004,0.04,0.94,0.17,0.12,,,,,,,,0.02,0.0,0.02,,,,,,,,,,,870.0,,30.0,0.0,855.0,30.0,200.0,30.0,,,,,650.0,60.0,450.0,9.7,,,,,A5-standard specimen,Cylindric,50.25,0,841.0,,848.0,,933.0,,1709.0,,,,21.0,,66.0,,169.0,,300.0,,,0.0,,,,,,,,,4,1.0,0.25,0.0,0.25,,73.83259,3.6,1.5,,,cylinder,0,0,,,,"[640.0, 640.0, 620.0, 620.0, 600.0, 600.0, 580.0, 580.0, 560.0, 560.0, 540.0, 540.0, 540.0, 520.0, 520.0, 520.0, 500.0, 500.0, 500.0]","[53400, 58100, 79300, 102000, 116000, 133000, 148000, 165000, 198000, 229000, 568000, 625000, 1000000, 1610000, 1650000, 20600000, 21200000, 21200000, 21200000]","['failure', 'failure', 'failure', 'failure', 'failure', 'failure', 'failure', 'failure', 'failure', 'failure', 'failure', 'failure', 'failure', 'failure', 'failure', 'failure', 'runout', 'runout', 'runout']","[None, None, None, None, None, None, None, None, None, None, None, None, None, None, None, None, None, None, None]","[None, None, None, None, None, None, None, None, None, None, None, None, None, None, None, None, None, None, None]",-1.0,21200000.0,Force,,50.0,1.0,516.79,15.67,15.545,3.488,1275174.0,721610.0,1.051,0.031,4 params,19.0,7.0,2.0,10000000.0,,
NIMS223,,,,,,,CrMo-st,Steel,,,,,,,510.0,Hot rolled,,,,0.4,0.25,0.74,0.014,0.028,0.24,0.96,0.18,0.1,,,,,,,,0.04,0.0,0.03,,,,,,,,,,,870.0,,30.0,0.0,855.0,30.0,200.0,30.0,,,,,650.0,60.0,450.0,9.0,,,,,A5-standard specimen,Cylindric,50.25,0,830.0,,830.0,,948.0,,1745.0,,,,20.0,,66.0,,189.0,,300.0,,,0.0,,,,,,,,,4,1.0,0.25,0.0,0.25,,73.83259,3.6,1.5,,,cylinder,0,0,,,,"[640.0, 640.0, 620.0, 620.0, 600.0, 600.0, 580.0, 580.0, 560.0, 560.0, 540.0, 540.0, 540.0, 520.0, 520.0, 520.0, 500.0, 500.0, 500.0]","[59700, 71800, 97100, 107000, 133000, 160000, 204000, 330000, 265000, 298000, 643000, 724000, 837000, 988000, 14800000, 19300000, 21200000, 21200000, 21200000]","['failure', 'failure', 'failure', 'failure', 'failure', 'failure', 'failure', 'failure', 'failure', 'failure', 'failure', 'failure', 'failure', 'failure', 'failure', 'failure', 'runout', 'runout', 'runout']","[None, None, None, None, None, None, None, None, None, None, None, None, None, None, None, None, None, None, None]","[None, None, None, None, None, None, None, None, None, None, None, None, None, None, None, None, None, None, None]",-1.0,21200000.0,Force,,50.0,1.0,522.81,19.494,13.412,3.473,964123.0,647235.0,1.036,0.037,4 params,19.0,7.0,2.0,10000000.0,,
NIMS224,,,,,,,CrMo-st,Steel,,,,,,,1740.0,Hot rolled,,,,0.44,0.26,0.75,0.017,0.012,0.02,1.05,0.21,0.02,,,,,,,,0.04,0.0,0.0,,,,,,,,,,,870.0,,30.0,0.0,855.0,30.0,200.0,30.0,,,,,650.0,60.0,450.0,9.6,,,,,A5-standard specimen,Cylindric,50.25,0,839.0,,837.0,,949.0,,1772.0,,,,21.0,,67.0,,206.0,,307.0,,,0.0,,,,,,,,,4,1.0,0.25,0.0,0.25,,73.83259,3.6,1.5,,,cylinder,0,0,,,,"[640.0, 640.0, 620.0, 620.0, 600.0, 600.0, 580.0, 580.0, 560.0, 560.0, 540.0, 540.0, 540.0, 520.0, 520.0, 520.0, 500.0, 500.0, 500.0]","[47700, 50800, 61700, 63300, 85800, 129000, 163000, 164000, 226000, 261000, 288000, 438000, 499000, 1350000, 1380000, 20900000, 21200000, 21200000, 21200000]","['failure', 'failure', 'failure', 'failure', 'failure', 'failure', 'failure', 'failure', 'failure', 'failure', 'failure', 'failure', 'failure', 'failure', 'failure', 'failure', 'runout', 'runout', 'runout']","[None, None, None, None, None, None, None, None, None, None, None, None, None, None, None, None, None, None, None]","[None, None, None, None, None, None, None, None, None, None, None, None, None, None, None, None, None, None, None]",-1.0,21200000.0,Force,,50.0,1.0,516.89,17.164,14.845,3.522,962513.0,615812.0,1.044,0.029,4 params,19.0,7.0,2.0,10000000.0,,
NIMS225,,,,,,,Mn-st,Steel,,,,,,,480.0,Hot rolled,,,,0.39,0.22,1.57,0.017,0.018000000000000002,0.05,0.13,0.0,0.06,,,,,,,,0.01,0.0,0.01,,,,,,,,,,,870.0,,30.0,0.0,845.0,30.0,200.0,30.0,,,,,550.0,60.0,450.0,9.3,,,,,A5-standard specimen,Cylindric,50.25,0,,,757.0,,889.0,,1614.0,,,,19.0,,65.0,,178.0,,290.0,,,0.0,,,,,,,,,4,1.0,0.25,0.0,0.25,,73.83259,3.6,1.5,,,cylinder,0,0,,,,"[620.0, 580.0, 580.0, 540.0, 540.0, 520.0, 520.0, 500.0, 500.0, 480.0, 480.0, 460.0, 460.0, 460.0, 440.0, 440.0, 440.0, 420.0, 420.0, 420.0]","[44200, 39200, 98400, 49800, 214000, 97800, 17100000, 217000, 21200000, 788000, 21200000, 711000, 21200000, 21200000, 522000, 21200000, 21200000, 21200000, 21200000, 21200000]","['failure', 'failure', 'failure', 'failure', 'failure', 'failure', 'failure', 'failure', 'runout', 'failure', 'runout', 'failure', 'runout', 'runout', 'failure', 'runout', 'runout', 'runout', 'runout', 'runout']","[None, None, None, None, None, None, None, None, None, None, None, None, None, None, None, None, None, None, None, None]","[None, None, None, None, None, None, None, None, None, None, None, None, None, None, None, None, None, None, None, None]",-1.0,21200000.0,Force,,50.0,1.0,482.57,9.332,8.125,2.909,309255.0,184656.0,1.215,0.069,4 params,20.0,8.0,6.0,10000000.0,,
NIMS226,,,,,,,Mn-st,Steel,,,,,,,610.0,Hot rolled,,,,0.38,0.27,1.52,0.012,0.006999999999999999,0.03,0.13,0.0,0.07,,,,,,,,0.03,0.0,0.01,,,,,,,,,,,870.0,,30.0,0.0,845.0,30.0,200.0,30.0,,,,,550.0,60.0,450.0,9.1,,,,,A5-standard specimen,Cylindric,50.25,0,710.0,,704.0,,847.0,,1559.0,,,,18.0,,62.0,,149.0,,277.0,,,0.0,,,,,,,,,4,1.0,0.25,0.0,0.25,,73.83259,3.6,1.5,,,cylinder,0,0,,,,"[540.0, 540.0, 520.0, 520.0, 500.0, 500.0, 480.0, 480.0, 460.0, 460.0, 440.0, 440.0, 440.0, 420.0, 420.0, 420.0, 400.0, 400.0, 400.0]","[39500, 51700, 76700, 83500, 138000, 304000, 190000, 742000, 772000, 21200000, 423000, 700000, 803000, 653000, 3610000, 21200000, 21200000, 21200000, 21200000]","['failure', 'failure', 'failure', 'failure', 'failure', 'failure', 'failure', 'failure', 'failure', 'runout', 'failure', 'failure', 'failure', 'failure', 'failure', 'runout', 'runout', 'runout', 'runout']","[None, None, None, None, None, None, None, None, None, None, None, None, None, None, None, None, None, None, None]","[None, None, None, None, None, None, None, None, None, None, None, None, None, None, None, None, None, None, None]",-1.0,21200000.0,Force,,50.0,1.0,425.35,11.626,12.573,2.539,1229363.0,733450.0,1.126,0.041,4 params,19.0,7.0,3.0,10000000.0,,
NIMS227,,,,,,,Mn-st,Steel,,,,,,,1740.0,Hot rolled,,,,0.4,0.25,1.34,0.017,0.015,0.02,0.13,0.0,0.02,,,,,,,,0.06,0.0,0.01,,,,,,,,,,,870.0,,30.0,0.0,845.0,30.0,200.0,30.0,,,,,550.0,60.0,450.0,8.0,,,,,A5-standard specimen,Cylindric,50.25,0,,,813.0,,924.0,,1641.0,,,,19.0,,63.0,,178.0,,300.0,,,0.0,,,,,,,,,4,1.0,0.25,0.0,0.25,,73.83259,3.6,1.5,,,cylinder,0,0,,,,"[620.0, 620.0, 600.0, 600.0, 580.0, 580.0, 580.0, 560.0, 560.0, 560.0, 540.0, 540.0, 540.0, 520.0, 520.0, 520.0, 500.0, 500.0, 500.0]","[62700, 64300, 104000, 114000, 128000, 160000, 200000, 183000, 191000, 252000, 380000, 519000, 1280000, 733000, 850000, 933000, 21200000, 21200000, 21200000]","['failure', 'failure', 'failure', 'failure', 'failure', 'failure', 'failure', 'failure', 'failure', 'failure', 'failure', 'failure', 'failure', 'failure', 'failure', 'failure', 'runout', 'runout', 'runout']","[None, None, None, None, None, None, None, None, None, None, None, None, None, None, None, None, None, None, None]","[None, None, None, None, None, None, None, None, None, None, None, None, None, None, None, None, None, None, None]",-1.0,21200000.0,Force,,50.0,1.0,509.85,13.664,15.317,2.981,1181244.0,656918.0,1.05,0.032,4 params,19.0,6.0,1.0,10000000.0,,
NIMS228,,,,,,,Mn-st,Steel,,,,,,,530.0,Hot rolled,,,,0.4,0.22,1.56,0.011,0.019,0.06,0.09,0.0,0.05,,,,,,,,0.02,0.0,0.01,,,,,,,,,,,870.0,,30.0,0.0,845.0,30.0,200.0,30.0,,,,,550.0,60.0,450.0,9.4,,,,,A5-standard specimen,Cylindric,50.25,0,694.0,,709.0,,854.0,,1584.0,,,,19.0,,61.0,,171.0,,281.0,,,0.0,,,,,,,,,4,1.0,0.25,0.0,0.25,,73.83259,3.6,1.5,,,cylinder,0,0,,,,"[580.0, 580.0, 540.0, 540.0, 500.0, 500.0, 480.0, 480.0, 480.0, 460.0, 460.0, 460.0, 440.0, 440.0, 440.0, 420.0, 420.0, 420.0, 400.0, 400.0, 400.0]","[55900, 56600, 77600, 148000, 108000, 388000, 205000, 791000, 21200000, 339000, 21200000, 21200000, 210000, 1150000, 21200000, 436000, 21200000, 21200000, 21200000, 21200000, 21200000]","['failure', 'failure', 'failure', 'failure', 'failure', 'failure', 'failure', 'failure', 'runout', 'failure', 'runout', 'runout', 'failure', 'failure', 'runout', 'failure', 'runout', 'runout', 'runout', 'runout', 'runout']","[None, None, None, None, None, None, None, None, None, None, None, None, None, None, None, None, None, None, None, None, None]","[None, None, None, None, None, None, None, None, None, None, None, None, None, None, None, None, None, None, None, None, None]",-1.0,21200000.0,Force,,50.0,1.0,449.56,7.703,7.139,2.478,417972.0,240558.0,1.236,0.09,4 params,21.0,7.0,5.0,10000000.0,,
NIMS229,,,,,,,Mn-st,Steel,,,,,,,610.0,Hot rolled,,,,0.41,0.24,1.51,0.02,0.008,0.04,0.22,0.0,0.08,,,,,,,,0.02,0.01,0.02,,,,,,,,,,,870.0,,30.0,0.0,845.0,30.0,200.0,30.0,,,,,550.0,60.0,450.0,9.3,,,,,A5-standard specimen,Cylindric,50.25,0,,,718.0,,890.0,,1552.0,,,,18.0,,58.0,,143.0,,289.0,,,0.0,,,,,,,,,4,1.0,0.25,0.0,0.25,,73.83259,3.6,1.5,,,cylinder,0,0,,,,"[560.0, 560.0, 520.0, 520.0, 500.0, 500.0, 480.0, 480.0, 460.0, 460.0, 440.0, 440.0, 440.0, 420.0, 420.0, 420.0, 400.0, 400.0, 400.0]","[48100, 184000, 102000, 132000, 272000, 524000, 338000, 2260000, 552000, 21200000, 544000, 950000, 1160000, 1090000, 1980000, 21200000, 21200000, 21200000, 21200000]","['failure', 'failure', 'failure', 'failure', 'failure', 'failure', 'failure', 'failure', 'failure', 'runout', 'failure', 'failure', 'failure', 'failure', 'failure', 'runout', 'runout', 'runout', 'runout']","[None, None, None, None, None, None, None, None, None, None, None, None, None, None, None, None, None, None, None]","[None, None, None, None, None, None, None, None, None, None, None, None, None, None, None, None, None, None, None]",-1.0,21200000.0,Force,,50.0,1.0,423.41,9.711,9.667,2.057,1448555.0,822202.0,1.178,0.043,4 params,19.0,7.0,3.0,10000000.0,,
NIMS23,,,,,,,C-st_struct,Steel,,,,,,,610.0,Hot rolled,,,,0.32,0.21,0.63,0.006999999999999999,0.017,0.06,0.1,0.0,0.08,,,,,,,,0.06,0.05,0.03,,,,,,,,,,,865.0,,30.0,0.0,865.0,30.0,450.0,30.0,,,,,550.0,60.0,450.0,,,,,,A5-standard specimen,Cylindric,50.25,0,540.0,,540.0,,715.0,,1416.0,,,,21.0,,67.0,,162.0,,234.0,,,0.0,,,,,,,,,4,1.0,0.25,0.0,0.25,,73.83259,3.6,1.5,,,cylinder,0,0,,,,"[460.0, 460.0, 440.0, 440.0, 420.0, 420.0, 400.0, 400.0, 390.0, 390.0, 390.0, 380.0, 380.0, 380.0, 370.0, 370.0, 370.0, 360.0, 360.0, 360.0]","[69500, 83500, 95900, 158000, 194000, 266000, 490000, 540000, 505000, 1140000, 21200000, 707000, 1170000, 21200000, 2400000, 21200000, 21200000, 21200000, 21200000, 21200000]","['failure', 'failure', 'failure', 'failure', 'failure', 'failure', 'failure', 'failure', 'failure', 'failure', 'runout', 'failure', 'failure', 'runout', 'failure', 'runout', 'runout', 'runout', 'runout', 'runout']","[None, None, None, None, None, None, None, None, None, None, None, None, None, None, None, None, None, None, None, None]","[None, None, None, None, None, None, None, None, None, None, None, None, None, None, None, None, None, None, None, None]",-1.0,21200000.0,Force,,50.0,1.0,378.63,8.731,14.26,2.483,1120256.0,539808.0,1.056,0.03,4 params,20.0,7.0,4.0,10000000.0,400.0,514393
NIMS230,,,,,,,Mn-st,Steel,,,,,,,480.0,Hot rolled,,,,0.38,0.21,1.59,0.017,0.015,0.03,0.2,0.0,0.05,,,,,,,,0.02,0.0,0.0,,,,,,,,,,,870.0,,30.0,0.0,845.0,30.0,200.0,30.0,,,,,550.0,60.0,450.0,9.0,,,,,A5-standard specimen,Cylindric,50.25,0,664.0,,653.0,,804.0,,1569.0,,,,21.0,,67.0,,205.0,,258.0,,,0.0,,,,,,,,,4,1.0,0.25,0.0,0.25,,73.83259,3.6,1.5,,,cylinder,0,0,,,,"[540.0, 520.0, 520.0, 500.0, 500.0, 480.0, 480.0, 460.0, 460.0, 460.0, 440.0, 440.0, 440.0, 420.0, 420.0, 420.0, 400.0, 400.0, 400.0]","[94500, 22000, 32300, 55500, 56100, 143000, 161000, 144000, 347000, 21200000, 312000, 481000, 517000, 2100000, 21200000, 21200000, 21200000, 21200000, 21200000]","['failure', 'failure', 'failure', 'failure', 'failure', 'failure', 'failure', 'failure', 'failure', 'runout', 'failure', 'failure', 'failure', 'failure', 'runout', 'runout', 'runout', 'runout', 'runout']","[None, None, None, None, None, None, None, None, None, None, None, None, None, None, None, None, None, None, None]","[None, None, None, None, None, None, None, None, None, None, None, None, None, None, None, None, None, None, None]",-1.0,21200000.0,Force,,50.0,1.0,431.37,11.513,14.014,3.062,621343.0,353010.0,1.112,0.039,4 params,19.0,7.0,3.0,10000000.0,,
NIMS231,,,,,,,Mn-st,Steel,,,,,,,1740.0,Hot rolled,,,,0.4,0.25,1.38,0.017,0.012,0.02,0.03,0.0,0.02,,,,,,,,0.06,0.0,0.01,,,,,,,,,,,870.0,,30.0,0.0,845.0,30.0,200.0,30.0,,,,,550.0,60.0,450.0,8.4,,,,,A5-standard specimen,Cylindric,50.25,0,756.0,,764.0,,892.0,,1619.0,,,,20.0,,65.0,,172.0,,284.0,,,0.0,,,,,,,,,4,1.0,0.25,0.0,0.25,,73.83259,3.6,1.5,,,cylinder,0,0,,,,"[600.0, 600.0, 580.0, 580.0, 560.0, 560.0, 540.0, 540.0, 520.0, 520.0, 500.0, 500.0, 500.0, 480.0, 480.0, 480.0, 460.0, 460.0]","[60500, 78500, 86900, 94600, 164000, 170000, 199000, 285000, 359000, 606000, 798000, 1220000, 2700000, 7840000, 21200000, 21200000, 21200000, 21200000]","['failure', 'failure', 'failure', 'failure', 'failure', 'failure', 'failure', 'failure', 'failure', 'failure', 'failure', 'failure', 'failure', 'failure', 'runout', 'runout', 'runout', 'runout']","[None, None, None, None, None, None, None, None, None, None, None, None, None, None, None, None, None, None]","[None, None, None, None, None, None, None, None, None, None, None, None, None, None, None, None, None, None]",-1.0,21200000.0,Force,,50.0,1.0,482.83,14.087,18.728,4.511,2773667.0,1454636.0,1.06,0.029,4 params,18.0,7.0,2.0,10000000.0,,
NIMS232,,,,,,,Mn-st,Steel,,,,,,,480.0,Hot rolled,,,,0.39,0.22,1.57,0.017,0.018000000000000002,0.05,0.13,0.0,0.06,,,,,,,,0.01,0.0,0.01,,,,,,,,,,,870.0,,30.0,0.0,845.0,30.0,200.0,30.0,,,,,600.0,60.0,450.0,9.3,,,,,A5-standard specimen,Cylindric,50.25,0,675.0,,680.0,,811.0,,1564.0,,,,20.0,,66.0,,193.0,,265.0,,,0.0,,,,,,,,,4,1.0,0.25,0.0,0.25,,73.83259,3.6,1.5,,,cylinder,0,0,,,,"[580.0, 540.0, 540.0, 500.0, 500.0, 480.0, 480.0, 460.0, 460.0, 440.0, 440.0, 420.0, 420.0, 420.0, 400.0, 400.0, 400.0, 380.0, 380.0, 380.0]","[42100, 24100, 122000, 57500, 280000, 179000, 557000, 200000, 21200000, 1320000, 21200000, 894000, 21200000, 21200000, 1630000, 21200000, 21200000, 21200000, 21200000, 21200000]","['failure', 'failure', 'failure', 'failure', 'failure', 'failure', 'failure', 'failure', 'runout', 'failure', 'runout', 'failure', 'runout', 'runout', 'failure', 'runout', 'runout', 'runout', 'runout', 'runout']","[None, None, None, None, None, None, None, None, None, None, None, None, None, None, None, None, None, None, None, None]","[None, None, None, None, None, None, None, None, None, None, None, None, None, None, None, None, None, None, None, None]",-1.0,21200000.0,Force,,50.0,1.0,433.03,8.87,10.398,2.213,696856.0,383628.0,1.189,0.043,4 params,20.0,8.0,5.0,10000000.0,,
NIMS233,,,,,,,Mn-st,Steel,,,,,,,610.0,Hot rolled,,,,0.38,0.27,1.52,0.012,0.006999999999999999,0.03,0.13,0.0,0.07,,,,,,,,0.03,0.0,0.01,,,,,,,,,,,870.0,,30.0,0.0,845.0,30.0,200.0,30.0,,,,,600.0,60.0,450.0,9.1,,,,,A5-standard specimen,Cylindric,50.25,0,633.0,,614.0,,790.0,,1524.0,,,,22.0,,66.0,,173.0,,255.0,,,0.0,,,,,,,,,4,1.0,0.25,0.0,0.25,,73.83259,3.6,1.5,,,cylinder,0,0,,,,"[500.0, 500.0, 480.0, 480.0, 460.0, 460.0, 460.0, 440.0, 440.0, 440.0, 420.0, 420.0, 420.0, 400.0, 400.0, 400.0, 380.0, 380.0, 380.0]","[44200, 67700, 63200, 136000, 163000, 175000, 206000, 252000, 491000, 682000, 896000, 1230000, 21200000, 1110000, 2550000, 21200000, 21200000, 21200000, 21200000]","['failure', 'failure', 'failure', 'failure', 'failure', 'failure', 'failure', 'failure', 'failure', 'failure', 'failure', 'failure', 'runout', 'failure', 'failure', 'runout', 'runout', 'runout', 'runout']","[None, None, None, None, None, None, None, None, None, None, None, None, None, None, None, None, None, None, None]","[None, None, None, None, None, None, None, None, None, None, None, None, None, None, None, None, None, None, None]",-1.0,21200000.0,Force,,50.0,1.0,404.74,11.999,15.816,3.857,1521330.0,828658.0,1.063,0.034,4 params,19.0,6.0,3.0,10000000.0,,
NIMS234,,,,,,,Mn-st,Steel,,,,,,,1740.0,Hot rolled,,,,0.4,0.25,1.34,0.017,0.015,0.02,0.13,0.0,0.02,,,,,,,,0.06,0.0,0.01,,,,,,,,,,,870.0,,30.0,0.0,845.0,30.0,200.0,30.0,,,,,600.0,60.0,450.0,8.0,,,,,A5-standard specimen,Cylindric,50.25,0,730.0,,729.0,,844.0,,1566.0,,,,23.0,,66.0,,198.0,,275.0,,,0.0,,,,,,,,,4,1.0,0.25,0.0,0.25,,73.83259,3.6,1.5,,,cylinder,0,0,,,,"[580.0, 580.0, 560.0, 560.0, 540.0, 540.0, 520.0, 520.0, 500.0, 500.0, 480.0, 480.0, 480.0, 460.0, 460.0, 460.0, 440.0, 440.0, 440.0]","[39100, 44600, 71100, 72700, 123000, 126000, 238000, 254000, 474000, 508000, 601000, 721000, 738000, 18600000, 21200000, 21200000, 21200000, 21200000, 21200000]","['failure', 'failure', 'failure', 'failure', 'failure', 'failure', 'failure', 'failure', 'failure', 'failure', 'failure', 'failure', 'failure', 'failure', 'runout', 'runout', 'runout', 'runout', 'runout']","[None, None, None, None, None, None, None, None, None, None, None, None, None, None, None, None, None, None, None]","[None, None, None, None, None, None, None, None, None, None, None, None, None, None, None, None, None, None, None]",-1.0,21200000.0,Force,,50.0,1.0,469.89,,15.186,,1057377.0,,1.019,,4 params,19.0,6.0,2.0,10000000.0,,
NIMS235,,,,,,,Mn-st,Steel,,,,,,,530.0,Hot rolled,,,,0.4,0.22,1.56,0.011,0.019,0.06,0.09,0.0,0.05,,,,,,,,0.02,0.0,0.01,,,,,,,,,,,870.0,,30.0,0.0,845.0,30.0,200.0,30.0,,,,,600.0,60.0,450.0,9.4,,,,,A5-standard specimen,Cylindric,50.25,0,627.0,,628.0,,799.0,,1547.0,,,,22.0,,64.0,,200.0,,259.0,,,0.0,,,,,,,,,4,1.0,0.25,0.0,0.25,,73.83259,3.6,1.5,,,cylinder,0,0,,,,"[540.0, 540.0, 520.0, 520.0, 500.0, 500.0, 480.0, 480.0, 460.0, 460.0, 440.0, 440.0, 440.0, 420.0, 420.0, 420.0, 400.0, 400.0, 400.0]","[49700, 80700, 21100, 78600, 42500, 237000, 64300, 201000, 104000, 21200000, 267000, 326000, 21200000, 755000, 21200000, 21200000, 18200000, 21200000, 21200000]","['failure', 'failure', 'failure', 'failure', 'failure', 'failure', 'failure', 'failure', 'failure', 'runout', 'failure', 'failure', 'runout', 'failure', 'runout', 'runout', 'failure', 'runout', 'runout']","[None, None, None, None, None, None, None, None, None, None, None, None, None, None, None, None, None, None, None]","[None, None, None, None, None, None, None, None, None, None, None, None, None, None, None, None, None, None, None]",-1.0,21200000.0,Force,,50.0,1.0,437.78,12.922,9.604,2.988,310822.0,179920.0,1.174,0.063,4 params,19.0,7.0,4.0,10000000.0,,
NIMS236,,,,,,,Mn-st,Steel,,,,,,,610.0,Hot rolled,,,,0.41,0.24,1.51,0.02,0.008,0.04,0.22,0.0,0.08,,,,,,,,0.02,0.01,0.02,,,,,,,,,,,870.0,,30.0,0.0,845.0,30.0,200.0,30.0,,,,,600.0,60.0,450.0,9.3,,,,,A5-standard specimen,Cylindric,50.25,0,669.0,,669.0,,815.0,,1529.0,,,,21.0,,63.0,,175.0,,263.0,,,0.0,,,,,,,,,4,1.0,0.25,0.0,0.25,,73.83259,3.6,1.5,,,cylinder,0,0,,,,"[540.0, 540.0, 500.0, 500.0, 480.0, 480.0, 460.0, 460.0, 440.0, 440.0, 420.0, 420.0, 420.0, 400.0, 400.0, 400.0, 380.0, 380.0, 380.0]","[86200, 104000, 67500, 307000, 104000, 694000, 253000, 1590000, 359000, 21200000, 490000, 1150000, 1210000, 769000, 2060000, 21200000, 21200000, 21200000, 21200000]","['failure', 'failure', 'failure', 'failure', 'failure', 'failure', 'failure', 'failure', 'failure', 'runout', 'failure', 'failure', 'failure', 'failure', 'failure', 'runout', 'runout', 'runout', 'runout']","[None, None, None, None, None, None, None, None, None, None, None, None, None, None, None, None, None, None, None]","[None, None, None, None, None, None, None, None, None, None, None, None, None, None, None, None, None, None, None]",-1.0,21200000.0,Force,,50.0,1.0,402.45,9.252,9.008,2.219,1289394.0,777557.0,1.211,0.049,4 params,19.0,7.0,3.0,10000000.0,,
NIMS237,,,,,,,Mn-st,Steel,,,,,,,480.0,Hot rolled,,,,0.38,0.21,1.59,0.017,0.015,0.03,0.2,0.0,0.05,,,,,,,,0.02,0.0,0.0,,,,,,,,,,,870.0,,30.0,0.0,845.0,30.0,200.0,30.0,,,,,600.0,60.0,450.0,9.0,,,,,A5-standard specimen,Cylindric,50.25,0,616.0,,601.0,,753.0,,1520.0,,,,24.0,,69.0,,225.0,,238.0,,,0.0,,,,,,,,,4,1.0,0.25,0.0,0.25,,73.83259,3.6,1.5,,,cylinder,0,0,,,,"[500.0, 500.0, 480.0, 480.0, 460.0, 460.0, 460.0, 440.0, 440.0, 440.0, 420.0, 420.0, 420.0, 400.0, 400.0, 400.0, 380.0, 380.0, 380.0]","[25000, 98900, 44600, 45400, 80400, 81900, 612000, 192000, 227000, 21200000, 225000, 493000, 613000, 1560000, 2320000, 21200000, 21200000, 21200000, 21200000]","['failure', 'failure', 'failure', 'failure', 'failure', 'failure', 'failure', 'failure', 'failure', 'runout', 'failure', 'failure', 'failure', 'failure', 'failure', 'runout', 'runout', 'runout', 'runout']","[None, None, None, None, None, None, None, None, None, None, None, None, None, None, None, None, None, None, None]","[None, None, None, None, None, None, None, None, None, None, None, None, None, None, None, None, None, None, None]",-1.0,21200000.0,Force,,50.0,1.0,405.09,10.669,14.878,3.047,893753.0,535588.0,1.129,0.043,4 params,19.0,6.0,3.0,10000000.0,,
NIMS238,,,,,,,Mn-st,Steel,,,,,,,1740.0,Hot rolled,,,,0.4,0.25,1.38,0.017,0.012,0.02,0.03,0.0,0.02,,,,,,,,0.06,0.0,0.01,,,,,,,,,,,870.0,,30.0,0.0,845.0,30.0,200.0,30.0,,,,,600.0,60.0,450.0,8.4,,,,,A5-standard specimen,Cylindric,50.25,0,681.0,,689.0,,814.0,,1583.0,,,,21.0,,67.0,,203.0,,260.0,,,0.0,,,,,,,,,4,1.0,0.25,0.0,0.25,,73.83259,3.6,1.5,,,cylinder,0,0,,,,"[560.0, 560.0, 540.0, 540.0, 520.0, 520.0, 500.0, 500.0, 480.0, 480.0, 460.0, 460.0, 460.0, 440.0, 440.0, 440.0, 420.0, 420.0, 420.0]","[35100, 46400, 59500, 80000, 101000, 139000, 213000, 263000, 320000, 368000, 549000, 943000, 1270000, 4570000, 10700000, 21200000, 21200000, 21200000, 21200000]","['failure', 'failure', 'failure', 'failure', 'failure', 'failure', 'failure', 'failure', 'failure', 'failure', 'failure', 'failure', 'failure', 'failure', 'failure', 'runout', 'runout', 'runout', 'runout']","[None, None, None, None, None, None, None, None, None, None, None, None, None, None, None, None, None, None, None]","[None, None, None, None, None, None, None, None, None, None, None, None, None, None, None, None, None, None, None]",-1.0,21200000.0,Force,,50.0,1.0,442.92,15.447,17.029,5.155,1892740.0,1143686.0,1.049,0.031,4 params,19.0,7.0,2.0,10000000.0,,
NIMS239,,,,,,,Mn-st,Steel,,,,,,,480.0,Hot rolled,,,,0.39,0.22,1.57,0.017,0.018000000000000002,0.05,0.13,0.0,0.06,,,,,,,,0.01,0.0,0.01,,,,,,,,,,,870.0,,30.0,0.0,845.0,30.0,200.0,30.0,,,,,650.0,60.0,450.0,9.3,,,,,A5-standard specimen,Cylindric,50.25,0,626.0,,616.0,,742.0,,1537.0,,,,25.0,,70.0,,239.0,,239.0,,,0.0,,,,,,,,,4,1.0,0.25,0.0,0.25,,73.83259,3.6,1.5,,,cylinder,0,0,,,,"[520.0, 500.0, 500.0, 480.0, 480.0, 460.0, 460.0, 440.0, 440.0, 420.0, 420.0, 400.0, 400.0, 400.0, 380.0, 380.0, 380.0, 360.0, 360.0, 360.0]","[44200, 28200, 86600, 42500, 155000, 143000, 190000, 265000, 709000, 282000, 995000, 1050000, 21200000, 21200000, 1710000, 21200000, 21200000, 21200000, 21200000, 21200000]","['failure', 'failure', 'failure', 'failure', 'failure', 'failure', 'failure', 'failure', 'failure', 'failure', 'failure', 'failure', 'runout', 'runout', 'failure', 'runout', 'runout', 'runout', 'runout', 'runout']","[None, None, None, None, None, None, None, None, None, None, None, None, None, None, None, None, None, None, None, None]","[None, None, None, None, None, None, None, None, None, None, None, None, None, None, None, None, None, None, None, None]",-1.0,21200000.0,Force,,50.0,1.0,396.15,9.807,12.882,2.312,1164558.0,614696.0,1.108,0.035,4 params,20.0,8.0,3.0,10000000.0,,
NIMS24,,,,,,,C-st_struct,Steel,,,,,,,825.0,Hot rolled,,,,0.35,0.21,0.77,0.021,0.022,0.01,0.01,0.0,0.02,,,,,,,,0.05,0.03,0.0,,,,,,,,,,,865.0,,30.0,0.0,865.0,30.0,450.0,30.0,,,,,600.0,60.0,450.0,8.6,,,,,A5-standard specimen,Cylindric,50.25,0,496.0,,487.0,,678.0,,1438.0,,,,26.0,,71.0,,222.0,,218.0,,,0.0,,,,,,,,,4,1.0,0.25,0.0,0.25,,73.83259,3.6,1.5,,,cylinder,0,0,,,,"[460.0, 440.0, 440.0, 440.0, 430.0, 430.0, 420.0, 420.0, 410.0, 410.0, 400.0, 400.0, 390.0, 390.0, 390.0, 380.0, 380.0, 380.0, 370.0, 370.0, 370.0]","[33700, 25900, 139000, 170000, 52700, 246000, 87900, 309000, 333000, 351000, 569000, 635000, 772000, 1650000, 21200000, 985000, 21200000, 21200000, 522000, 21200000, 21200000]","['failure', 'failure', 'failure', 'failure', 'failure', 'failure', 'failure', 'failure', 'failure', 'failure', 'failure', 'failure', 'failure', 'failure', 'runout', 'failure', 'runout', 'runout', 'failure', 'runout', 'runout']","[None, None, None, None, None, None, None, None, None, None, None, None, None, None, None, None, None, None, None, None, None]","[None, None, None, None, None, None, None, None, None, None, None, None, None, None, None, None, None, None, None, None, None]",-1.0,21200000.0,Force,,50.0,1.0,380.66,8.413,16.891,2.93,1009067.0,502674.0,1.102,0.032,4 params,21.0,9.0,3.0,10000000.0,400.0,601095
NIMS240,,,,,,,Mn-st,Steel,,,,,,,610.0,Hot rolled,,,,0.38,0.27,1.52,0.012,0.006999999999999999,0.03,0.13,0.0,0.07,,,,,,,,0.03,0.0,0.01,,,,,,,,,,,870.0,,30.0,0.0,845.0,30.0,200.0,30.0,,,,,650.0,60.0,450.0,9.1,,,,,A5-standard specimen,Cylindric,50.25,0,618.0,,590.0,,734.0,,1480.0,,,,24.0,,68.0,,207.0,,241.0,,,0.0,,,,,,,,,4,1.0,0.25,0.0,0.25,,73.83259,3.6,1.5,,,cylinder,0,0,,,,"[480.0, 480.0, 460.0, 460.0, 440.0, 440.0, 440.0, 420.0, 420.0, 420.0, 400.0, 400.0, 400.0, 380.0, 380.0, 380.0, 360.0, 360.0, 360.0]","[27400, 30400, 98200, 104000, 149000, 184000, 307000, 228000, 338000, 488000, 497000, 2020000, 21200000, 924000, 2680000, 21200000, 21200000, 21200000, 21200000]","['failure', 'failure', 'failure', 'failure', 'failure', 'failure', 'failure', 'failure', 'failure', 'failure', 'failure', 'failure', 'runout', 'failure', 'failure', 'runout', 'runout', 'runout', 'runout']","[None, None, None, None, None, None, None, None, None, None, None, None, None, None, None, None, None, None, None]","[None, None, None, None, None, None, None, None, None, None, None, None, None, None, None, None, None, None, None]",-1.0,21200000.0,Force,,50.0,1.0,384.35,10.546,16.187,3.67,1533489.0,813855.0,1.079,0.031,4 params,19.0,6.0,3.0,10000000.0,,
NIMS241,,,,,,,Mn-st,Steel,,,,,,,1740.0,Hot rolled,,,,0.4,0.25,1.34,0.017,0.015,0.02,0.13,0.0,0.02,,,,,,,,0.06,0.0,0.01,,,,,,,,,,,870.0,,30.0,0.0,845.0,30.0,200.0,30.0,,,,,650.0,60.0,450.0,8.0,,,,,A5-standard specimen,Cylindric,50.25,0,651.0,,641.0,,758.0,,1562.0,,,,26.0,,70.0,,227.0,,246.0,,,0.0,,,,,,,,,4,1.0,0.25,0.0,0.25,,73.83259,3.6,1.5,,,cylinder,0,0,,,,"[520.0, 520.0, 500.0, 500.0, 480.0, 480.0, 460.0, 460.0, 450.0, 450.0, 440.0, 440.0, 440.0, 430.0, 430.0, 430.0, 420.0, 420.0, 420.0]","[40500, 40600, 80400, 92900, 163000, 172000, 262000, 349000, 417000, 557000, 609000, 760000, 984000, 713000, 888000, 1100000, 21200000, 21200000, 21200000]","['failure', 'failure', 'failure', 'failure', 'failure', 'failure', 'failure', 'failure', 'failure', 'failure', 'failure', 'failure', 'failure', 'failure', 'failure', 'failure', 'runout', 'runout', 'runout']","[None, None, None, None, None, None, None, None, None, None, None, None, None, None, None, None, None, None, None]","[None, None, None, None, None, None, None, None, None, None, None, None, None, None, None, None, None, None, None]",-1.0,21200000.0,Force,,50.0,1.0,424.97,10.832,16.519,3.764,1205808.0,564542.0,1.024,0.029,4 params,19.0,7.0,1.0,10000000.0,,
NIMS242,,,,,,,Mn-st,Steel,,,,,,,530.0,Hot rolled,,,,0.4,0.22,1.56,0.011,0.019,0.06,0.09,0.0,0.05,,,,,,,,0.02,0.0,0.01,,,,,,,,,,,870.0,,30.0,0.0,845.0,30.0,200.0,30.0,,,,,650.0,60.0,450.0,9.4,,,,,A5-standard specimen,Cylindric,50.25,0,602.0,,574.0,,715.0,,1498.0,,,,24.0,,70.0,,226.0,,229.0,,,0.0,,,,,,,,,4,1.0,0.25,0.0,0.25,,73.83259,3.6,1.5,,,cylinder,0,0,,,,"[500.0, 500.0, 480.0, 480.0, 460.0, 460.0, 440.0, 440.0, 420.0, 420.0, 420.0, 400.0, 400.0, 400.0, 380.0, 380.0, 380.0, 360.0, 360.0, 360.0]","[36400, 36600, 20100, 48500, 155000, 162000, 68100, 192000, 149000, 297000, 453000, 606000, 21200000, 21200000, 765000, 21200000, 21200000, 21200000, 21200000, 21200000]","['failure', 'failure', 'failure', 'failure', 'failure', 'failure', 'failure', 'failure', 'failure', 'failure', 'failure', 'failure', 'runout', 'runout', 'failure', 'runout', 'runout', 'runout', 'runout', 'runout']","[None, None, None, None, None, None, None, None, None, None, None, None, None, None, None, None, None, None, None, None]","[None, None, None, None, None, None, None, None, None, None, None, None, None, None, None, None, None, None, None, None]",-1.0,21200000.0,Force,,50.0,1.0,395.63,9.316,12.127,2.326,547283.0,345853.0,1.11,0.036,4 params,20.0,7.0,3.0,10000000.0,,
NIMS243,,,,,,,Mn-st,Steel,,,,,,,610.0,Hot rolled,,,,0.41,0.24,1.51,0.02,0.008,0.04,0.22,0.0,0.08,,,,,,,,0.02,0.01,0.02,,,,,,,,,,,870.0,,30.0,0.0,845.0,30.0,200.0,30.0,,,,,650.0,60.0,450.0,9.3,,,,,A5-standard specimen,Cylindric,50.25,0,624.0,,607.0,,756.0,,1503.0,,,,25.0,,67.0,,206.0,,242.0,,,0.0,,,,,,,,,4,1.0,0.25,0.0,0.25,,73.83259,3.6,1.5,,,cylinder,0,0,,,,"[500.0, 500.0, 480.0, 480.0, 460.0, 460.0, 440.0, 440.0, 420.0, 420.0, 400.0, 400.0, 400.0, 380.0, 380.0, 380.0, 360.0, 360.0, 360.0]","[58000, 85400, 50100, 153000, 79100, 286000, 147000, 793000, 252000, 21200000, 346000, 413000, 5890000, 1110000, 1490000, 2610000, 21200000, 21200000, 21200000]","['failure', 'failure', 'failure', 'failure', 'failure', 'failure', 'failure', 'failure', 'failure', 'runout', 'failure', 'failure', 'failure', 'failure', 'failure', 'failure', 'runout', 'runout', 'runout']","[None, None, None, None, None, None, None, None, None, None, None, None, None, None, None, None, None, None, None]","[None, None, None, None, None, None, None, None, None, None, None, None, None, None, None, None, None, None, None]",-1.0,21200000.0,Force,,50.0,1.0,376.38,10.539,11.558,2.559,1697492.0,1086347.0,1.193,0.047,4 params,19.0,7.0,2.0,10000000.0,,
NIMS244,,,,,,,Mn-st,Steel,,,,,,,480.0,Hot rolled,,,,0.38,0.21,1.59,0.017,0.015,0.03,0.2,0.0,0.05,,,,,,,,0.02,0.0,0.0,,,,,,,,,,,870.0,,30.0,0.0,845.0,30.0,200.0,30.0,,,,,650.0,60.0,450.0,9.0,,,,,A5-standard specimen,Cylindric,50.25,0,584.0,,558.0,,700.0,,1499.0,,,,27.0,,71.0,,253.0,,227.0,,,0.0,,,,,,,,,4,1.0,0.25,0.0,0.25,,73.83259,3.6,1.5,,,cylinder,0,0,,,,"[460.0, 460.0, 440.0, 440.0, 420.0, 420.0, 420.0, 400.0, 400.0, 400.0, 380.0, 380.0, 380.0, 360.0, 360.0, 360.0, 340.0, 340.0, 340.0]","[25200, 123000, 76900, 93400, 143000, 174000, 746000, 394000, 458000, 2660000, 1020000, 1450000, 1450000, 1190000, 21200000, 21200000, 21200000, 21200000, 21200000]","['failure', 'failure', 'failure', 'failure', 'failure', 'failure', 'failure', 'failure', 'failure', 'failure', 'failure', 'failure', 'failure', 'failure', 'runout', 'runout', 'runout', 'runout', 'runout']","[None, None, None, None, None, None, None, None, None, None, None, None, None, None, None, None, None, None, None]","[None, None, None, None, None, None, None, None, None, None, None, None, None, None, None, None, None, None, None]",-1.0,21200000.0,Force,,50.0,1.0,362.83,8.866,16.199,3.13,2606093.0,1254136.0,1.109,0.034,4 params,19.0,6.0,2.0,10000000.0,,
NIMS245,,,,,,,Mn-st,Steel,,,,,,,1740.0,Hot rolled,,,,0.4,0.25,1.38,0.017,0.012,0.02,0.03,0.0,0.02,,,,,,,,0.06,0.0,0.01,,,,,,,,,,,870.0,,30.0,0.0,845.0,30.0,200.0,30.0,,,,,650.0,60.0,450.0,8.4,,,,,A5-standard specimen,Cylindric,50.25,0,621.0,,611.0,,737.0,,1539.0,,,,25.0,,70.0,,246.0,,235.0,,,0.0,,,,,,,,,4,1.0,0.25,0.0,0.25,,73.83259,3.6,1.5,,,cylinder,0,0,,,,"[500.0, 500.0, 480.0, 480.0, 460.0, 460.0, 460.0, 440.0, 440.0, 440.0, 420.0, 420.0, 420.0, 400.0, 400.0, 400.0, 380.0, 380.0, 380.0]","[35200, 35700, 72200, 93900, 160000, 169000, 197000, 243000, 336000, 393000, 596000, 738000, 881000, 1050000, 1430000, 21200000, 21200000, 21200000, 21200000]","['failure', 'failure', 'failure', 'failure', 'failure', 'failure', 'failure', 'failure', 'failure', 'failure', 'failure', 'failure', 'failure', 'failure', 'failure', 'runout', 'runout', 'runout', 'runout']","[None, None, None, None, None, None, None, None, None, None, None, None, None, None, None, None, None, None, None]","[None, None, None, None, None, None, None, None, None, None, None, None, None, None, None, None, None, None, None]",-1.0,21200000.0,Force,,50.0,1.0,398.09,25.37,15.928,5.149,1566945.0,1661742.0,1.029,0.029,4 params,19.0,6.0,2.0,10000000.0,,
NIMS246,,,,,,,Mn-st,Steel,,,,,,,820.0,Hot rolled,,,,0.42,0.23,1.5,0.01,0.009000000000000001,0.04,0.15,0.0,0.05,,,,,,,,0.03,0.0,0.0,,,,,,,,,,,870.0,,30.0,0.0,845.0,30.0,200.0,30.0,,,,,550.0,60.0,450.0,9.0,,,,,A5-standard specimen,Cylindric,50.25,0,789.0,,802.0,,936.0,,1612.0,,,,17.0,,60.0,,126.0,,302.0,,,0.0,,,,,,,,,4,1.0,0.25,0.0,0.25,,73.83259,3.6,1.5,,,cylinder,0,0,,,,"[600.0, 600.0, 580.0, 580.0, 560.0, 560.0, 540.0, 540.0, 520.0, 520.0, 500.0, 500.0, 500.0, 490.0, 490.0, 490.0, 480.0, 480.0, 480.0]","[48300, 61100, 51400, 108000, 117000, 196000, 188000, 218000, 360000, 369000, 549000, 20300000, 21200000, 17900000, 21200000, 21200000, 21200000, 21200000, 21200000]","['failure', 'failure', 'failure', 'failure', 'failure', 'failure', 'failure', 'failure', 'failure', 'failure', 'failure', 'failure', 'runout', 'failure', 'runout', 'runout', 'runout', 'runout', 'runout']","[None, None, None, None, None, None, None, None, None, None, None, None, None, None, None, None, None, None, None]","[None, None, None, None, None, None, None, None, None, None, None, None, None, None, None, None, None, None, None]",-1.0,21200000.0,Force,,50.0,1.0,504.12,16.858,13.212,3.084,529378.0,337157.0,1.042,0.043,4 params,19.0,6.0,3.0,10000000.0,520.0,364472
NIMS247,,,,,,,Mn-st,Steel,,,,,,,1100.0,Hot rolled,,,,0.43,0.34,1.38,0.017,0.01,0.08,0.26,0.0,0.1,,,,,,,,0.03,0.0,0.0,,,,,,,,,,,870.0,,30.0,0.0,845.0,30.0,200.0,30.0,,,,,550.0,60.0,450.0,9.1,,,,,A5-standard specimen,Cylindric,50.25,0,897.0,,899.0,,1006.0,,1668.0,,,,18.0,,57.0,,119.0,,311.0,,,0.0,,,,,,,,,4,1.0,0.25,0.0,0.25,,73.83259,3.6,1.5,,,cylinder,0,0,,,,"[680.0, 680.0, 640.0, 640.0, 600.0, 600.0, 580.0, 580.0, 560.0, 560.0, 540.0, 540.0, 540.0, 520.0, 520.0, 520.0, 500.0, 500.0, 500.0]","[31500, 34600, 84500, 85900, 148000, 189000, 164000, 190000, 291000, 422000, 1330000, 1590000, 21200000, 18300000, 20600000, 21200000, 21200000, 21200000, 21200000]","['failure', 'failure', 'failure', 'failure', 'failure', 'failure', 'failure', 'failure', 'failure', 'failure', 'failure', 'failure', 'runout', 'failure', 'failure', 'runout', 'runout', 'runout', 'runout']","[None, None, None, None, None, None, None, None, None, None, None, None, None, None, None, None, None, None, None]","[None, None, None, None, None, None, None, None, None, None, None, None, None, None, None, None, None, None, None]",-1.0,21200000.0,Force,,50.0,1.0,537.02,14.283,14.419,3.046,883294.0,486385.0,1.064,0.032,4 params,19.0,6.0,3.0,10000000.0,560.0,350431
NIMS248,,,,,,,Mn-st,Steel,,,,,,,480.0,Hot rolled,,,,0.42,0.21,1.6,0.014,0.015,0.03,0.12,0.0,0.07,,,,,,,,0.02,0.0,0.0,,,,,,,,,,,870.0,,30.0,0.0,845.0,30.0,200.0,30.0,,,,,550.0,60.0,450.0,9.2,,,,,A5-standard specimen,Cylindric,50.25,0,758.0,,759.0,,900.0,,1613.0,,,,19.0,,63.0,,154.0,,298.0,,,0.0,,,,,,,,,4,1.0,0.25,0.0,0.25,,73.83259,3.6,1.5,,,cylinder,0,0,,,,"[600.0, 600.0, 580.0, 580.0, 560.0, 560.0, 540.0, 540.0, 520.0, 520.0, 500.0, 500.0, 500.0, 480.0, 480.0, 480.0, 460.0, 460.0, 460.0]","[56900, 57400, 32800, 41900, 49700, 160000, 148000, 256000, 141000, 869000, 240000, 513000, 21200000, 445000, 640000, 21200000, 21200000, 21200000, 21200000]","['failure', 'failure', 'failure', 'failure', 'failure', 'failure', 'failure', 'failure', 'failure', 'failure', 'failure', 'failure', 'runout', 'failure', 'failure', 'runout', 'runout', 'runout', 'runout']","[None, None, None, None, None, None, None, None, None, None, None, None, None, None, None, None, None, None, None]","[None, None, None, None, None, None, None, None, None, None, None, None, None, None, None, None, None, None, None]",-1.0,21200000.0,Force,,50.0,1.0,483.23,11.004,12.234,2.462,592962.0,367966.0,1.118,0.038,4 params,19.0,7.0,3.0,10000000.0,520.0,350041
NIMS249,,,,,,,Mn-st,Steel,,,,,,,480.0,Hot rolled,,,,0.42,0.24,1.58,0.014,0.022,0.06,0.17,0.0,0.07,,,,,,,,0.02,0.0,0.0,,,,,,,,,,,870.0,,30.0,0.0,845.0,30.0,200.0,30.0,,,,,550.0,60.0,450.0,9.3,,,,,A5-standard specimen,Cylindric,50.25,0,800.0,,805.0,,922.0,,1614.0,,,,19.0,,62.0,,145.0,,302.0,,,0.0,,,,,,,,,4,1.0,0.25,0.0,0.25,,73.83259,3.6,1.5,,,cylinder,0,0,,,,"[640.0, 600.0, 600.0, 560.0, 560.0, 510.0, 540.0, 520.0, 520.0, 500.0, 500.0, 480.0, 480.0, 480.0, 460.0, 460.0, 460.0, 440.0, 440.0, 440.0]","[39000, 35500, 106000, 77300, 197000, 21200000, 378000, 21200000, 371000, 21200000, 21200000, 691000, 21200000, 21200000, 21200000, 21200000, 21200000, 21200000, 21200000, 21200000]","['failure', 'failure', 'failure', 'failure', 'failure', 'runout', 'failure', 'runout', 'failure', 'runout', 'runout', 'failure', 'runout', 'runout', 'runout', 'runout', 'runout', 'runout', 'runout', 'runout']","[None, None, None, None, None, None, None, None, None, None, None, None, None, None, None, None, None, None, None, None]","[None, None, None, None, None, None, None, None, None, None, None, None, None, None, None, None, None, None, None, None]",-1.0,21200000.0,Force,,50.0,1.0,513.49,11.156,10.564,3.212,370440.0,262294.0,1.121,0.047,4 params,20.0,6.0,6.0,10000000.0,540.0,378000
NIMS25,,,,,,,C-st_struct,Steel,,,,,,,1270.0,Hot rolled,,,,0.35,0.3,0.74,0.017,0.024,0.01,0.1,0.0,0.01,,,,,,,,0.07,0.02,0.0,,,,,,,,,,,865.0,,30.0,0.0,865.0,30.0,450.0,30.0,,,,,600.0,60.0,450.0,9.0,,,,,A5-standard specimen,Cylindric,50.25,0,516.0,,516.0,,699.0,,1484.0,,,,27.0,,72.0,,226.0,,231.0,,,0.0,,,,,,,,,4,1.0,0.25,0.0,0.25,,73.83259,3.6,1.5,,,cylinder,0,0,,,,"[440.0, 440.0, 430.0, 430.0, 420.0, 420.0, 410.0, 410.0, 400.0, 400.0, 400.0, 390.0, 390.0, 390.0, 380.0, 380.0, 380.0, 370.0, 370.0, 370.0]","[57300, 193000, 183000, 188000, 224000, 805000, 377000, 438000, 364000, 477000, 547000, 1200000, 1330000, 21200000, 707000, 21200000, 21200000, 21200000, 21200000, 21200000]","['failure', 'failure', 'failure', 'failure', 'failure', 'failure', 'failure', 'failure', 'failure', 'failure', 'failure', 'failure', 'failure', 'runout', 'failure', 'runout', 'runout', 'runout', 'runout', 'runout']","[None, None, None, None, None, None, None, None, None, None, None, None, None, None, None, None, None, None, None, None]","[None, None, None, None, None, None, None, None, None, None, None, None, None, None, None, None, None, None, None, None]",-1.0,21200000.0,Force,,50.0,1.0,384.75,7.863,15.724,3.828,1067704.0,610740.0,1.074,0.038,4 params,20.0,7.0,3.0,10000000.0,400.0,456249
NIMS250,,,,,,,Mn-st,Steel,,,,,,,1510.0,Hot rolled,,,,0.42,0.21,1.51,0.026,0.019,0.02,0.12,0.0,0.01,,,,,,,,0.0,0.0,0.03,,,,,,,,,,,870.0,,30.0,0.0,845.0,30.0,200.0,30.0,,,,,550.0,60.0,450.0,8.6,,,,,A5-standard specimen,Cylindric,50.25,0,885.0,,883.0,,988.0,,1666.0,,,,19.0,,59.0,,102.0,,317.0,,,0.0,,,,,,,,,4,1.0,0.25,0.0,0.25,,73.83259,3.6,1.5,,,cylinder,0,0,,,,"[660.0, 660.0, 640.0, 640.0, 620.0, 620.0, 600.0, 600.0, 580.0, 580.0, 560.0, 560.0, 560.0, 540.0, 540.0, 540.0, 520.0, 520.0, 520.0]","[43200, 56200, 74800, 85000, 126000, 143000, 182000, 189000, 228000, 295000, 417000, 676000, 13300000, 824000, 21200000, 21200000, 21200000, 21200000, 21200000]","['failure', 'failure', 'failure', 'failure', 'failure', 'failure', 'failure', 'failure', 'failure', 'failure', 'failure', 'failure', 'failure', 'failure', 'runout', 'runout', 'runout', 'runout', 'runout']","[None, None, None, None, None, None, None, None, None, None, None, None, None, None, None, None, None, None, None]","[None, None, None, None, None, None, None, None, None, None, None, None, None, None, None, None, None, None, None]",-1.0,21200000.0,Force,,50.0,1.0,549.91,15.285,13.568,3.676,618739.0,419952.0,1.035,0.034,4 params,19.0,7.0,3.0,10000000.0,580.0,259345
