Repository: Tareqawwad/Masterthesis-Final

File: allData.csv (part 16 of 36)
,Institute,Sci_topic,Author,Year,Conf_level,Material,M_Type,MatGroupFKM,Batch,Manufacturer,Prod_Proc,Furn_capa,Deoxid_proc,Ingot_size,Red_ratio,HProc,Form,DorTh,Length,C,Si,Mn,P,S,Ni,Cr,Mo,Cu,Al,V,Nb,N_,Ti,Ca,O,dA,dB,dC,dD,DS,Exp_n,Exp_b,DefType,Proc_name,Microstruct,Tstart,Tend,Vcf,NTemp,Ntime,CTemp,Ctime,THTemp,THtime,THQCr,QmTemp,THTemp2,THtime2,THQCr2,QmTemp2,TTemp,Ttime,TCr,Gm,Gstd,Texture,GrainRatio,Poros,Geometry_type,CS_form,CS_surface,QS_LD,Re_U,Re_U_dev,Rp02,Rp02_dev,Rm,Rm_dev,R_true_fracture,Rtf_dev,AG,AG_dev,A5,A5_dev,Z,Z_dev,A_KerbSchlag,A_KS_dev,HV20,HV20_dev,HardProc,t_eff,t_eff_dev,HV20_core,HV20_core_dev,Rp02_base,Rm_base,AG_base,A5_base,Z_base,Deff,Kt,G0,G0_r,G0_d,A90_Mises,V90_Mises,Kp,Rz,Finish,Finish_speci,SpecF,LD,Prstrain,RS_depth,RS_I,RSII,Sa,N,outcome,fail_loc,defect_type,R_ratio,Nu,Control,Machine,f_test,L_Type,Sd,Sd_unc,k,k_unc,NE,NE_unc,1Ts,1Ts_unc,method,n_spec,n_lvls_frac,n_lvls_inf,Nu_cur,Sa_min,Nm_Sa_min
NIMS251,,,,,,,Mn-st,Steel,,,,,,,740.0,Hot rolled,,,,0.45,0.33,1.58,0.008,0.006999999999999999,0.06,0.1,0.0,0.08,,,,,,,,0.02,0.0,0.01,,,,,,,,,,,870.0,,30.0,0.0,845.0,30.0,200.0,30.0,,,,,550.0,60.0,450.0,9.4,,,,,A5-standard specimen,Cylindric,50.25,0,804.0,,807.0,,955.0,,1622.0,,,,18.0,,57.0,,109.0,,303.0,,,0.0,,,,,,,,,4,1.0,0.25,0.0,0.25,,73.83259,3.6,1.5,,,cylinder,0,0,,,,"[600.0, 600.0, 580.0, 580.0, 560.0, 560.0, 540.0, 540.0, 520.0, 520.0, 500.0, 500.0, 500.0, 480.0, 480.0, 480.0, 460.0, 460.0, 460.0]","[45000, 68200, 66900, 92000, 146000, 148000, 173000, 282000, 257000, 615000, 376000, 474000, 1110000, 4110000, 7410000, 21200000, 21200000, 21200000, 21200000]","['failure', 'failure', 'failure', 'failure', 'failure', 'failure', 'failure', 'failure', 'failure', 'failure', 'failure', 'failure', 'failure', 'failure', 'failure', 'runout', 'runout', 'runout', 'runout']","[None, None, None, None, None, None, None, None, None, None, None, None, None, None, None, None, None, None, None]","[None, None, None, None, None, None, None, None, None, None, None, None, None, None, None, None, None, None, None]",-1.0,21200000.0,Force,,50.0,1.0,476.44,11.612,17.943,4.006,2517354.0,1238136.0,1.079,0.029,4 params,19.0,7.0,2.0,10000000.0,500.0,582679
NIMS252,,,,,,,Mn-st,Steel,,,,,,,1100.0,Hot rolled,,,,0.41,0.34,1.36,0.02,0.015,0.07,0.27,0.0,0.1,,,,,,,,0.04,0.0,0.0,,,,,,,,,,,870.0,,30.0,0.0,845.0,30.0,200.0,30.0,,,,,550.0,60.0,450.0,9.4,,,,,A5-standard specimen,Cylindric,50.25,0,881.0,,878.0,,980.0,,1669.0,,,,19.0,,60.0,,127.0,,312.0,,,0.0,,,,,,,,,4,1.0,0.25,0.0,0.25,,73.83259,3.6,1.5,,,cylinder,0,0,,,,"[660.0, 660.0, 640.0, 640.0, 620.0, 620.0, 600.0, 600.0, 580.0, 580.0, 560.0, 560.0, 560.0, 540.0, 540.0, 540.0, 520.0, 520.0, 520.0]","[43200, 58600, 64100, 78400, 110000, 130000, 160000, 169000, 254000, 276000, 349000, 413000, 478000, 1100000, 1950000, 8240000, 15800000, 21200000, 21200000]","['failure', 'failure', 'failure', 'failure', 'failure', 'failure', 'failure', 'failure', 'failure', 'failure', 'failure', 'failure', 'failure', 'failure', 'failure', 'failure', 'failure', 'runout', 'runout']","[None, None, None, None, None, None, None, None, None, None, None, None, None, None, None, None, None, None, None]","[None, None, None, None, None, None, None, None, None, None, None, None, None, None, None, None, None, None, None]",-1.0,21200000.0,Force,,50.0,1.0,528.94,13.055,18.281,3.425,2054447.0,961969.0,1.077,0.029,4 params,19.0,7.0,1.0,10000000.0,540.0,2604863
NIMS253,,,,,,,Mn-st,Steel,,,,,,,1510.0,Hot rolled,,,,0.4,0.25,1.47,0.027000000000000003,0.016,0.02,0.04,0.0,0.01,,,,,,,,0.0,0.0,0.02,,,,,,,,,,,870.0,,30.0,0.0,845.0,30.0,200.0,30.0,,,,,550.0,60.0,450.0,8.9,,,,,A5-standard specimen,Cylindric,50.25,0,868.0,,849.0,,951.0,,1599.0,,,,19.0,,59.0,,110.0,,300.0,,,0.0,,,,,,,,,4,1.0,0.25,0.0,0.25,,73.83259,3.6,1.5,,,cylinder,0,0,,,,"[620.0, 620.0, 600.0, 600.0, 580.0, 580.0, 560.0, 560.0, 540.0, 540.0, 520.0, 520.0, 520.0, 500.0, 500.0, 500.0, 480.0, 480.0, 480.0]","[61600, 62200, 114000, 121000, 153000, 206000, 224000, 411000, 408000, 410000, 4710000, 19600000, 21200000, 2800000, 16500000, 21200000, 16300000, 21200000, 21200000]","['failure', 'failure', 'failure', 'failure', 'failure', 'failure', 'failure', 'failure', 'failure', 'failure', 'failure', 'failure', 'runout', 'failure', 'failure', 'runout', 'failure', 'runout', 'runout']","[None, None, None, None, None, None, None, None, None, None, None, None, None, None, None, None, None, None, None]","[None, None, None, None, None, None, None, None, None, None, None, None, None, None, None, None, None, None, None]",-1.0,21200000.0,Force,,50.0,1.0,515.84,13.465,18.217,3.631,1623766.0,910609.0,1.07,0.036,4 params,19.0,7.0,3.0,10000000.0,540.0,408999
NIMS254,,,,,,,Mn-st,Steel,,,,,,,820.0,Hot rolled,,,,0.41,0.22,1.48,0.01,0.006999999999999999,0.03,0.08,0.0,0.06,,,,,,,,0.02,0.0,0.01,,,,,,,,,,,870.0,,30.0,0.0,845.0,30.0,200.0,30.0,,,,,550.0,60.0,450.0,9.6,,,,,A5-standard specimen,Cylindric,50.25,0,,,737.0,,882.0,,1587.0,,,,19.0,,61.0,,150.0,,287.0,,,0.0,,,,,,,,,4,1.0,0.25,0.0,0.25,,73.83259,3.6,1.5,,,cylinder,0,0,,,,"[560.0, 560.0, 520.0, 520.0, 500.0, 500.0, 480.0, 480.0, 460.0, 460.0, 440.0, 440.0, 440.0, 420.0, 420.0, 420.0, 400.0, 400.0, 400.0]","[26600, 81300, 88200, 181000, 226000, 592000, 606000, 611000, 300000, 21200000, 1220000, 21200000, 21200000, 777000, 21200000, 21200000, 21200000, 21200000, 21200000]","['failure', 'failure', 'failure', 'failure', 'failure', 'failure', 'failure', 'failure', 'failure', 'runout', 'failure', 'runout', 'runout', 'failure', 'runout', 'runout', 'runout', 'runout', 'runout']","[None, None, None, None, None, None, None, None, None, None, None, None, None, None, None, None, None, None, None]","[None, None, None, None, None, None, None, None, None, None, None, None, None, None, None, None, None, None, None]",-1.0,21200000.0,Force,,50.0,1.0,444.5,9.182,10.766,2.591,807794.0,492160.0,1.15,0.043,4 params,19.0,7.0,4.0,10000000.0,480.0,608495
NIMS255,,,,,,,Mn-st,Steel,,,,,,,1100.0,Hot rolled,,,,0.46,0.3,1.49,0.014,0.008,0.1,0.26,0.0,0.1,,,,,,,,0.03,0.0,0.0,,,,,,,,,,,870.0,,30.0,0.0,845.0,30.0,200.0,30.0,,,,,550.0,60.0,450.0,8.6,,,,,A5-standard specimen,Cylindric,50.25,0,927.0,,924.0,,1029.0,,1689.0,,,,18.0,,57.0,,113.0,,321.0,,,0.0,,,,,,,,,4,1.0,0.25,0.0,0.25,,73.83259,3.6,1.5,,,cylinder,0,0,,,,"[680.0, 680.0, 640.0, 640.0, 620.0, 620.0, 600.0, 600.0, 580.0, 580.0, 560.0, 560.0, 560.0, 540.0, 540.0, 540.0, 520.0, 520.0, 520.0]","[48800, 49000, 83400, 111000, 125000, 128000, 225000, 280000, 484000, 536000, 625000, 628000, 12500000, 925000, 21200000, 21200000, 21200000, 21200000, 21200000]","['failure', 'failure', 'failure', 'failure', 'failure', 'failure', 'failure', 'failure', 'failure', 'failure', 'failure', 'failure', 'failure', 'failure', 'runout', 'runout', 'runout', 'runout', 'runout']","[None, None, None, None, None, None, None, None, None, None, None, None, None, None, None, None, None, None, None]","[None, None, None, None, None, None, None, None, None, None, None, None, None, None, None, None, None, None, None]",-1.0,21200000.0,Force,,50.0,1.0,549.91,13.372,13.567,3.787,806884.0,442567.0,1.037,0.033,4 params,19.0,7.0,3.0,10000000.0,580.0,509337
NIMS256,,,,,,,Mn-st,Steel,,,,,,,1740.0,Hot rolled,,,,0.43,0.26,1.46,0.012,0.017,0.02,0.19,0.0,0.02,,,,,,,,0.07,0.0,0.0,,,,,,,,,,,870.0,,30.0,0.0,845.0,30.0,200.0,30.0,,,,,550.0,60.0,450.0,8.2,,,,,A5-standard specimen,Cylindric,50.25,0,858.0,,856.0,,964.0,,1671.0,,,,20.0,,62.0,,151.0,,306.0,,,0.0,,,,,,,,,4,1.0,0.25,0.0,0.25,,73.83259,3.6,1.5,,,cylinder,0,0,,,,"[640.0, 640.0, 620.0, 620.0, 600.0, 600.0, 580.0, 580.0, 560.0, 540.0, 540.0, 540.0, 520.0, 520.0, 520.0, 500.0, 500.0, 500.0]","[56000, 71300, 91500, 105000, 159000, 160000, 261000, 262000, 300000, 792000, 1310000, 8930000, 833000, 2930000, 3470000, 14300000, 14600000, 21200000]","['failure', 'failure', 'failure', 'failure', 'failure', 'failure', 'failure', 'failure', 'failure', 'failure', 'failure', 'failure', 'failure', 'failure', 'failure', 'failure', 'failure', 'runout']","[None, None, None, None, None, None, None, None, None, None, None, None, None, None, None, None, None, None]","[None, None, None, None, None, None, None, None, None, None, None, None, None, None, None, None, None, None]",-1.0,21200000.0,Force,,50.0,1.0,508.67,14.066,18.914,3.988,3917789.0,2144074.0,1.085,0.031,4 params,18.0,7.0,1.0,10000000.0,520.0,2038359
NIMS257,,,,,,,Mn-st,Steel,,,,,,,480.0,Hot rolled,,,,0.41,0.22,1.58,0.014,0.018000000000000002,0.04,0.13,0.0,0.05,,,,,,,,0.02,0.0,0.0,,,,,,,,,,,870.0,,30.0,0.0,845.0,30.0,200.0,30.0,,,,,550.0,60.0,450.0,9.8,,,,,A5-standard specimen,Cylindric,50.25,0,,,758.0,,888.0,,1634.0,,,,19.0,,65.0,,172.0,,297.0,,,0.0,,,,,,,,,4,1.0,0.25,0.0,0.25,,73.83259,3.6,1.5,,,cylinder,0,0,,,,"[560.0, 560.0, 540.0, 540.0, 520.0, 520.0, 500.0, 500.0, 480.0, 480.0, 460.0, 460.0, 460.0, 440.0, 440.0, 440.0, 420.0, 420.0, 420.0]","[63100, 63200, 141000, 146000, 232000, 379000, 302000, 496000, 302000, 6460000, 467000, 544000, 21200000, 776000, 945000, 21200000, 21200000, 21200000, 21200000]","['failure', 'failure', 'failure', 'failure', 'failure', 'failure', 'failure', 'failure', 'failure', 'failure', 'failure', 'failure', 'runout', 'failure', 'failure', 'runout', 'runout', 'runout', 'runout']","[None, None, None, None, None, None, None, None, None, None, None, None, None, None, None, None, None, None, None]","[None, None, None, None, None, None, None, None, None, None, None, None, None, None, None, None, None, None, None]",-1.0,21200000.0,Force,,50.0,1.0,441.59,8.804,11.222,2.375,1355822.0,700638.0,1.184,0.041,4 params,19.0,7.0,3.0,10000000.0,480.0,1396753
NIMS258,,,,,,,Mn-st,Steel,,,,,,,820.0,Hot rolled,,,,0.42,0.23,1.5,0.01,0.009000000000000001,0.04,0.15,0.0,0.05,,,,,,,,0.03,0.0,0.0,,,,,,,,,,,870.0,,30.0,0.0,845.0,30.0,200.0,30.0,,,,,600.0,60.0,450.0,9.0,,,,,A5-standard specimen,Cylindric,50.25,0,692.0,,698.0,,837.0,,1559.0,,,,20.0,,64.0,,165.0,,265.0,,,0.0,,,,,,,,,4,1.0,0.25,0.0,0.25,,73.83259,3.6,1.5,,,cylinder,0,0,,,,"[540.0, 540.0, 520.0, 520.0, 500.0, 500.0, 480.0, 480.0, 460.0, 460.0, 450.0, 450.0, 450.0, 440.0, 440.0, 440.0, 430.0, 430.0, 430.0]","[34900, 52900, 79900, 91900, 94300, 224000, 237000, 263000, 536000, 999000, 650000, 15800000, 21200000, 832000, 21200000, 21200000, 21200000, 21200000, 21200000]","['failure', 'failure', 'failure', 'failure', 'failure', 'failure', 'failure', 'failure', 'failure', 'failure', 'failure', 'failure', 'runout', 'failure', 'runout', 'runout', 'runout', 'runout', 'runout']","[None, None, None, None, None, None, None, None, None, None, None, None, None, None, None, None, None, None, None]","[None, None, None, None, None, None, None, None, None, None, None, None, None, None, None, None, None, None, None]",-1.0,21200000.0,Force,,50.0,1.0,448.33,11.059,15.374,2.905,792669.0,467979.0,1.05,0.036,4 params,19.0,7.0,3.0,10000000.0,,
NIMS259,,,,,,,Mn-st,Steel,,,,,,,1100.0,Hot rolled,,,,0.43,0.34,1.38,0.017,0.01,0.08,0.26,0.0,0.1,,,,,,,,0.03,0.0,0.0,,,,,,,,,,,870.0,,30.0,0.0,845.0,30.0,200.0,30.0,,,,,600.0,60.0,450.0,9.1,,,,,A5-standard specimen,Cylindric,50.25,0,808.0,,810.0,,917.0,,1592.0,,,,21.0,,60.0,,148.0,,287.0,,,0.0,,,,,,,,,4,1.0,0.25,0.0,0.25,,73.83259,3.6,1.5,,,cylinder,0,0,,,,"[620.0, 620.0, 600.0, 600.0, 580.0, 580.0, 560.0, 560.0, 540.0, 540.0, 520.0, 520.0, 520.0, 500.0, 500.0, 500.0, 480.0, 480.0, 480.0]","[39900, 52700, 54100, 70900, 121000, 124000, 177000, 195000, 271000, 331000, 289000, 390000, 398000, 906000, 14600000, 21200000, 21200000, 21200000, 21200000]","['failure', 'failure', 'failure', 'failure', 'failure', 'failure', 'failure', 'failure', 'failure', 'failure', 'failure', 'failure', 'failure', 'failure', 'failure', 'runout', 'runout', 'runout', 'runout']","[None, None, None, None, None, None, None, None, None, None, None, None, None, None, None, None, None, None, None]","[None, None, None, None, None, None, None, None, None, None, None, None, None, None, None, None, None, None, None]",-1.0,21200000.0,Force,,50.0,1.0,502.77,20.0,12.746,3.419,668953.0,402375.0,1.036,0.035,4 params,19.0,7.0,2.0,10000000.0,,
NIMS26,,,,,,,C-st_struct,Steel,,,,,,,1740.0,Hot rolled,,,,0.34,0.26,0.74,0.012,0.015,0.01,0.02,0.0,0.01,,,,,,,,0.08,0.0,0.0,,,,,,,,,,,865.0,,30.0,0.0,865.0,30.0,450.0,30.0,,,,,600.0,60.0,450.0,8.9,,,,,A5-standard specimen,Cylindric,50.25,0,468.0,,468.0,,654.0,,1451.0,,,,27.0,,73.0,,229.0,,218.0,,,0.0,,,,,,,,,4,1.0,0.25,0.0,0.25,,73.83259,3.6,1.5,,,cylinder,0,0,,,,"[430.0, 420.0, 420.0, 410.0, 410.0, 400.0, 400.0, 390.0, 390.0, 380.0, 380.0, 370.0, 370.0, 370.0, 360.0, 360.0, 360.0, 350.0, 350.0, 350.0]","[34700, 49200, 59400, 103000, 104000, 138000, 300000, 247000, 317000, 259000, 835000, 438000, 482000, 21200000, 2010000, 21200000, 21200000, 21200000, 21200000, 21200000]","['failure', 'failure', 'failure', 'failure', 'failure', 'failure', 'failure', 'failure', 'failure', 'failure', 'failure', 'failure', 'failure', 'runout', 'failure', 'runout', 'runout', 'runout', 'runout', 'runout']","[None, None, None, None, None, None, None, None, None, None, None, None, None, None, None, None, None, None, None, None]","[None, None, None, None, None, None, None, None, None, None, None, None, None, None, None, None, None, None, None, None]",-1.0,21200000.0,Force,,50.0,1.0,365.0,9.179,19.628,3.701,963224.0,535501.0,1.05,0.03,4 params,20.0,8.0,3.0,10000000.0,380.0,465043
NIMS260,,,,,,,Mn-st,Steel,,,,,,,480.0,Hot rolled,,,,0.42,0.21,1.6,0.014,0.015,0.03,0.12,0.0,0.07,,,,,,,,0.02,0.0,0.0,,,,,,,,,,,870.0,,30.0,0.0,845.0,30.0,200.0,30.0,,,,,600.0,60.0,450.0,9.2,,,,,A5-standard specimen,Cylindric,50.25,0,716.0,,712.0,,837.0,,1567.0,,,,21.0,,64.0,,184.0,,272.0,,,0.0,,,,,,,,,4,1.0,0.25,0.0,0.25,,73.83259,3.6,1.5,,,cylinder,0,0,,,,"[560.0, 560.0, 540.0, 540.0, 520.0, 520.0, 500.0, 500.0, 480.0, 480.0, 460.0, 460.0, 460.0, 440.0, 440.0, 440.0, 420.0, 420.0, 420.0]","[44500, 49000, 26600, 88200, 37100, 158000, 79000, 251000, 259000, 609000, 315000, 11900000, 21200000, 464000, 686000, 21200000, 21200000, 21200000, 21200000]","['failure', 'failure', 'failure', 'failure', 'failure', 'failure', 'failure', 'failure', 'failure', 'failure', 'failure', 'failure', 'runout', 'failure', 'failure', 'runout', 'runout', 'runout', 'runout']","[None, None, None, None, None, None, None, None, None, None, None, None, None, None, None, None, None, None, None]","[None, None, None, None, None, None, None, None, None, None, None, None, None, None, None, None, None, None, None]",-1.0,21200000.0,Force,,50.0,1.0,450.02,9.301,11.511,2.518,493205.0,286260.0,1.129,0.04,4 params,19.0,7.0,3.0,10000000.0,,
NIMS261,,,,,,,Mn-st,Steel,,,,,,,480.0,Hot rolled,,,,0.42,0.24,1.58,0.014,0.022,0.06,0.17,0.0,0.07,,,,,,,,0.02,0.0,0.0,,,,,,,,,,,870.0,,30.0,0.0,845.0,30.0,200.0,30.0,,,,,600.0,60.0,450.0,9.3,,,,,A5-standard specimen,Cylindric,50.25,0,718.0,,719.0,,842.0,,1558.0,,,,20.0,,64.0,,182.0,,270.0,,,0.0,,,,,,,,,4,1.0,0.25,0.0,0.25,,73.83259,3.6,1.5,,,cylinder,0,0,,,,"[580.0, 580.0, 540.0, 540.0, 520.0, 520.0, 500.0, 500.0, 480.0, 480.0, 460.0, 460.0, 460.0, 440.0, 440.0, 440.0, 420.0, 420.0, 420.0]","[39700, 60700, 46500, 146000, 90500, 192000, 101000, 412000, 212000, 21200000, 348000, 375000, 21200000, 629000, 21200000, 21200000, 21200000, 21200000, 21200000]","['failure', 'failure', 'failure', 'failure', 'failure', 'failure', 'failure', 'failure', 'failure', 'runout', 'failure', 'failure', 'runout', 'failure', 'runout', 'runout', 'runout', 'runout', 'runout']","[None, None, None, None, None, None, None, None, None, None, None, None, None, None, None, None, None, None, None]","[None, None, None, None, None, None, None, None, None, None, None, None, None, None, None, None, None, None, None]",-1.0,21200000.0,Force,,50.0,1.0,457.84,9.521,8.773,2.38,388969.0,231023.0,1.135,0.047,4 params,19.0,7.0,4.0,10000000.0,,
NIMS262,,,,,,,Mn-st,Steel,,,,,,,1510.0,Hot rolled,,,,0.42,0.21,1.51,0.026,0.019,0.02,0.12,0.0,0.01,,,,,,,,0.0,0.0,0.03,,,,,,,,,,,870.0,,30.0,0.0,845.0,30.0,200.0,30.0,,,,,600.0,60.0,450.0,8.6,,,,,A5-standard specimen,Cylindric,50.25,0,789.0,,784.0,,890.0,,1583.0,,,,21.0,,62.0,,149.0,,286.0,,,0.0,,,,,,,,,4,1.0,0.25,0.0,0.25,,73.83259,3.6,1.5,,,cylinder,0,0,,,,"[600.0, 600.0, 580.0, 580.0, 560.0, 560.0, 540.0, 540.0, 520.0, 520.0, 500.0, 500.0, 500.0, 480.0, 480.0, 480.0, 460.0, 460.0, 460.0]","[50000, 55200, 70500, 80900, 139000, 159000, 182000, 300000, 320000, 359000, 403000, 494000, 14700000, 11000000, 14600000, 21200000, 21200000, 21200000, 21200000]","['failure', 'failure', 'failure', 'failure', 'failure', 'failure', 'failure', 'failure', 'failure', 'failure', 'failure', 'failure', 'failure', 'failure', 'failure', 'runout', 'runout', 'runout', 'runout']","[None, None, None, None, None, None, None, None, None, None, None, None, None, None, None, None, None, None, None]","[None, None, None, None, None, None, None, None, None, None, None, None, None, None, None, None, None, None, None]",-1.0,21200000.0,Force,,50.0,1.0,497.22,19.494,12.237,2.852,556778.0,510198.0,1.036,0.043,4 params,19.0,6.0,3.0,10000000.0,,
NIMS263,,,,,,,Mn-st,Steel,,,,,,,740.0,Hot rolled,,,,0.45,0.33,1.58,0.008,0.006999999999999999,0.06,0.1,0.0,0.08,,,,,,,,0.02,0.0,0.01,,,,,,,,,,,870.0,,30.0,0.0,845.0,30.0,200.0,30.0,,,,,600.0,60.0,450.0,9.4,,,,,A5-standard specimen,Cylindric,50.25,0,728.0,,729.0,,874.0,,1580.0,,,,20.0,,61.0,,138.0,,277.0,,,0.0,,,,,,,,,4,1.0,0.25,0.0,0.25,,73.83259,3.6,1.5,,,cylinder,0,0,,,,"[560.0, 560.0, 540.0, 540.0, 520.0, 520.0, 500.0, 500.0, 480.0, 480.0, 460.0, 460.0, 460.0, 440.0, 440.0, 440.0, 420.0, 420.0, 420.0]","[37300, 38500, 61200, 69800, 130000, 157000, 264000, 400000, 202000, 439000, 820000, 7910000, 21200000, 1610000, 21200000, 21200000, 21200000, 21200000, 21200000]","['failure', 'failure', 'failure', 'failure', 'failure', 'failure', 'failure', 'failure', 'failure', 'failure', 'failure', 'failure', 'runout', 'failure', 'runout', 'runout', 'runout', 'runout', 'runout']","[None, None, None, None, None, None, None, None, None, None, None, None, None, None, None, None, None, None, None]","[None, None, None, None, None, None, None, None, None, None, None, None, None, None, None, None, None, None, None]",-1.0,21200000.0,Force,,50.0,1.0,449.97,10.742,17.933,3.51,1828154.0,955133.0,1.094,0.033,4 params,19.0,7.0,3.0,10000000.0,,
NIMS264,,,,,,,Mn-st,Steel,,,,,,,1100.0,Hot rolled,,,,0.41,0.34,1.36,0.02,0.015,0.07,0.27,0.0,0.1,,,,,,,,0.04,0.0,0.0,,,,,,,,,,,870.0,,30.0,0.0,845.0,30.0,200.0,30.0,,,,,600.0,60.0,450.0,9.4,,,,,A5-standard specimen,Cylindric,50.25,0,791.0,,786.0,,897.0,,1589.0,,,,21.0,,61.0,,158.0,,286.0,,,0.0,,,,,,,,,4,1.0,0.25,0.0,0.25,,73.83259,3.6,1.5,,,cylinder,0,0,,,,"[600.0, 600.0, 580.0, 580.0, 560.0, 560.0, 560.0, 540.0, 540.0, 540.0, 520.0, 520.0, 520.0, 500.0, 500.0, 500.0, 480.0, 480.0, 480.0]","[54900, 56200, 86900, 104000, 148000, 163000, 217000, 253000, 259000, 301000, 349000, 431000, 503000, 904000, 8290000, 21200000, 21200000, 21200000, 21200000]","['failure', 'failure', 'failure', 'failure', 'failure', 'failure', 'failure', 'failure', 'failure', 'failure', 'failure', 'failure', 'failure', 'failure', 'failure', 'runout', 'runout', 'runout', 'runout']","[None, None, None, None, None, None, None, None, None, None, None, None, None, None, None, None, None, None, None]","[None, None, None, None, None, None, None, None, None, None, None, None, None, None, None, None, None, None, None]",-1.0,21200000.0,Force,,50.0,1.0,496.5,12.732,19.014,3.656,1641993.0,891911.0,1.072,0.03,4 params,19.0,6.0,2.0,10000000.0,,
NIMS265,,,,,,,Mn-st,Steel,,,,,,,1510.0,Hot rolled,,,,0.4,0.25,1.47,0.027000000000000003,0.016,0.02,0.04,0.0,0.01,,,,,,,,0.0,0.0,0.02,,,,,,,,,,,870.0,,30.0,0.0,845.0,30.0,200.0,30.0,,,,,600.0,60.0,450.0,8.9,,,,,A5-standard specimen,Cylindric,50.25,0,771.0,,758.0,,862.0,,1559.0,,,,21.0,,63.0,,151.0,,270.0,,,0.0,,,,,,,,,4,1.0,0.25,0.0,0.25,,73.83259,3.6,1.5,,,cylinder,0,0,,,,"[580.0, 580.0, 560.0, 560.0, 540.0, 540.0, 520.0, 520.0, 500.0, 500.0, 480.0, 480.0, 480.0, 460.0, 460.0, 460.0, 440.0, 440.0, 440.0]","[54000, 58800, 99100, 103000, 132000, 159000, 262000, 274000, 479000, 490000, 702000, 822000, 842000, 1060000, 21200000, 21200000, 21200000, 21200000, 21200000]","['failure', 'failure', 'failure', 'failure', 'failure', 'failure', 'failure', 'failure', 'failure', 'failure', 'failure', 'failure', 'failure', 'failure', 'runout', 'runout', 'runout', 'runout', 'runout']","[None, None, None, None, None, None, None, None, None, None, None, None, None, None, None, None, None, None, None]","[None, None, None, None, None, None, None, None, None, None, None, None, None, None, None, None, None, None, None]",-1.0,21200000.0,Force,,50.0,1.0,461.52,,13.398,,1278664.0,,1.02,,4 params,19.0,7.0,2.0,10000000.0,,
NIMS266,,,,,,,Mn-st,Steel,,,,,,,820.0,Hot rolled,,,,0.41,0.22,1.48,0.01,0.006999999999999999,0.03,0.08,0.0,0.06,,,,,,,,0.02,0.0,0.01,,,,,,,,,,,870.0,,30.0,0.0,845.0,30.0,200.0,30.0,,,,,600.0,60.0,450.0,9.6,,,,,A5-standard specimen,Cylindric,50.25,0,648.0,,644.0,,801.0,,1552.0,,,,25.0,,66.0,,161.0,,260.0,,,0.0,,,,,,,,,4,1.0,0.25,0.0,0.25,,73.83259,3.6,1.5,,,cylinder,0,0,,,,"[500.0, 500.0, 480.0, 480.0, 460.0, 460.0, 440.0, 440.0, 420.0, 420.0, 400.0, 400.0, 400.0, 380.0, 380.0, 380.0, 360.0, 360.0, 360.0]","[59200, 70500, 120000, 234000, 86500, 476000, 183000, 719000, 461000, 21200000, 911000, 3160000, 21200000, 690000, 21200000, 21200000, 21200000, 21200000, 21200000]","['failure', 'failure', 'failure', 'failure', 'failure', 'failure', 'failure', 'failure', 'failure', 'runout', 'failure', 'failure', 'runout', 'failure', 'runout', 'runout', 'runout', 'runout', 'runout']","[None, None, None, None, None, None, None, None, None, None, None, None, None, None, None, None, None, None, None]","[None, None, None, None, None, None, None, None, None, None, None, None, None, None, None, None, None, None, None]",-1.0,21200000.0,Force,,50.0,1.0,397.77,8.075,10.766,2.702,1010901.0,553054.0,1.171,0.044,4 params,19.0,7.0,4.0,10000000.0,,
NIMS267,,,,,,,Mn-st,Steel,,,,,,,1100.0,Hot rolled,,,,0.46,0.3,1.49,0.014,0.008,0.1,0.26,0.0,0.1,,,,,,,,0.03,0.0,0.0,,,,,,,,,,,870.0,,30.0,0.0,845.0,30.0,200.0,30.0,,,,,600.0,60.0,450.0,8.6,,,,,A5-standard specimen,Cylindric,50.25,0,832.0,,829.0,,935.0,,1612.0,,,,21.0,,59.0,,134.0,,294.0,,,0.0,,,,,,,,,4,1.0,0.25,0.0,0.25,,73.83259,3.6,1.5,,,cylinder,0,0,,,,"[620.0, 620.0, 600.0, 600.0, 580.0, 580.0, 560.0, 560.0, 540.0, 540.0, 520.0, 520.0, 520.0, 500.0, 500.0, 500.0, 480.0, 480.0, 480.0]","[47800, 52500, 74700, 81700, 129000, 132000, 179000, 179000, 326000, 346000, 774000, 805000, 827000, 5940000, 12200000, 21200000, 21200000, 21200000, 21200000]","['failure', 'failure', 'failure', 'failure', 'failure', 'failure', 'failure', 'failure', 'failure', 'failure', 'failure', 'failure', 'failure', 'failure', 'failure', 'runout', 'runout', 'runout', 'runout']","[None, None, None, None, None, None, None, None, None, None, None, None, None, None, None, None, None, None, None]","[None, None, None, None, None, None, None, None, None, None, None, None, None, None, None, None, None, None, None]",-1.0,21200000.0,Force,,50.0,1.0,502.99,15.048,18.226,4.408,1744516.0,978223.0,1.053,0.03,4 params,19.0,7.0,2.0,10000000.0,,
NIMS268,,,,,,,Mn-st,Steel,,,,,,,1740.0,Hot rolled,,,,0.43,0.26,1.46,0.012,0.017,0.02,0.19,0.0,0.02,,,,,,,,0.07,0.0,0.0,,,,,,,,,,,870.0,,30.0,0.0,845.0,30.0,200.0,30.0,,,,,600.0,60.0,450.0,8.2,,,,,A5-standard specimen,Cylindric,50.25,0,768.0,,766.0,,878.0,,1620.0,,,,22.0,,65.0,,179.0,,280.0,,,0.0,,,,,,,,,4,1.0,0.25,0.0,0.25,,73.83259,3.6,1.5,,,cylinder,0,0,,,,"[600.0, 600.0, 580.0, 580.0, 560.0, 560.0, 560.0, 540.0, 540.0, 540.0, 520.0, 520.0, 520.0, 500.0, 500.0, 500.0, 480.0, 480.0, 480.0]","[38200, 40500, 74600, 78200, 116000, 128000, 137000, 160000, 187000, 200000, 313000, 378000, 515000, 685000, 961000, 982000, 19200000, 20500000, 21200000]","['failure', 'failure', 'failure', 'failure', 'failure', 'failure', 'failure', 'failure', 'failure', 'failure', 'failure', 'failure', 'failure', 'failure', 'failure', 'failure', 'failure', 'failure', 'runout']","[None, None, None, None, None, None, None, None, None, None, None, None, None, None, None, None, None, None, None]","[None, None, None, None, None, None, None, None, None, None, None, None, None, None, None, None, None, None, None]",-1.0,21200000.0,Force,,50.0,1.0,489.9,7.689,16.38,5.628,1084365.0,592192.0,1.026,0.03,4 params,19.0,6.0,1.0,10000000.0,,
NIMS269,,,,,,,Mn-st,Steel,,,,,,,480.0,Hot rolled,,,,0.41,0.22,1.58,0.014,0.018000000000000002,0.04,0.13,0.0,0.05,,,,,,,,0.02,0.0,0.0,,,,,,,,,,,870.0,,30.0,0.0,845.0,30.0,200.0,30.0,,,,,600.0,60.0,450.0,9.8,,,,,A5-standard specimen,Cylindric,50.25,0,695.0,,693.0,,816.0,,1558.0,,,,22.0,,66.0,,186.0,,271.0,,,0.0,,,,,,,,,4,1.0,0.25,0.0,0.25,,73.83259,3.6,1.5,,,cylinder,0,0,,,,"[540.0, 540.0, 520.0, 520.0, 500.0, 500.0, 480.0, 480.0, 460.0, 460.0, 440.0, 440.0, 440.0, 420.0, 420.0, 420.0, 400.0, 400.0, 400.0]","[31900, 62500, 95300, 99300, 146000, 186000, 190000, 313000, 648000, 4780000, 428000, 479000, 1130000, 683000, 21200000, 21200000, 21200000, 21200000, 21200000]","['failure', 'failure', 'failure', 'failure', 'failure', 'failure', 'failure', 'failure', 'failure', 'failure', 'failure', 'failure', 'failure', 'failure', 'runout', 'runout', 'runout', 'runout', 'runout']","[None, None, None, None, None, None, None, None, None, None, None, None, None, None, None, None, None, None, None]","[None, None, None, None, None, None, None, None, None, None, None, None, None, None, None, None, None, None, None]",-1.0,21200000.0,Force,,50.0,1.0,422.57,9.861,13.646,2.281,1567619.0,841265.0,1.137,0.036,4 params,19.0,7.0,2.0,10000000.0,,
NIMS27,,,,,,,C-st_struct,Steel,,,,,,,610.0,Hot rolled,,,,0.36,0.26,0.7,0.009000000000000001,0.023,0.08,0.12,0.0,0.09,,,,,,,,0.07,0.0,0.03,,,,,,,,,,,865.0,,30.0,0.0,865.0,30.0,450.0,30.0,,,,,600.0,60.0,450.0,8.0,,,,,A5-standard specimen,Cylindric,50.25,0,582.0,,576.0,,738.0,,1438.0,,,,24.0,,66.0,,174.0,,244.0,,,0.0,,,,,,,,,4,1.0,0.25,0.0,0.25,,73.83259,3.6,1.5,,,cylinder,0,0,,,,"[500.0, 500.0, 480.0, 480.0, 460.0, 460.0, 440.0, 440.0, 420.0, 420.0, 400.0, 400.0, 400.0, 400.0, 380.0, 380.0, 380.0, 380.0, 360.0, 360.0, 360.0]","[30200, 67000, 42300, 209000, 66400, 250000, 93100, 97600, 268000, 7000000, 363000, 408000, 516000, 21200000, 590000, 765000, 959000, 21200000, 21200000, 21200000, 21200000]","['failure', 'failure', 'failure', 'failure', 'failure', 'failure', 'failure', 'failure', 'failure', 'failure', 'failure', 'failure', 'failure', 'runout', 'failure', 'failure', 'failure', 'runout', 'runout', 'runout', 'runout']","[None, None, None, None, None, None, None, None, None, None, None, None, None, None, None, None, None, None, None, None, None]","[None, None, None, None, None, None, None, None, None, None, None, None, None, None, None, None, None, None, None, None, None]",-1.0,21200000.0,Force,,50.0,1.0,375.7,8.034,11.11,1.859,1150298.0,672709.0,1.226,0.038,4 params,21.0,7.0,3.0,10000000.0,420.0,1369671
NIMS270,,,,,,,Mn-st,Steel,,,,,,,820.0,Hot rolled,,,,0.42,0.23,1.5,0.01,0.009000000000000001,0.04,0.15,0.0,0.05,,,,,,,,0.03,0.0,0.0,,,,,,,,,,,870.0,,30.0,0.0,845.0,30.0,200.0,30.0,,,,,650.0,60.0,450.0,9.0,,,,,A5-standard specimen,Cylindric,50.25,0,628.0,,619.0,,757.0,,1527.0,,,,25.0,,69.0,,207.0,,242.0,,,0.0,,,,,,,,,4,1.0,0.25,0.0,0.25,,73.83259,3.6,1.5,,,cylinder,0,0,,,,"[500.0, 500.0, 480.0, 480.0, 460.0, 460.0, 440.0, 440.0, 430.0, 430.0, 420.0, 420.0, 420.0, 410.0, 410.0, 410.0, 400.0, 400.0, 400.0]","[37500, 41400, 85100, 105000, 182000, 222000, 282000, 288000, 366000, 414000, 372000, 1030000, 1270000, 1660000, 21200000, 21200000, 21200000, 21200000, 21200000]","['failure', 'failure', 'failure', 'failure', 'failure', 'failure', 'failure', 'failure', 'failure', 'failure', 'failure', 'failure', 'failure', 'failure', 'runout', 'runout', 'runout', 'runout', 'runout']","[None, None, None, None, None, None, None, None, None, None, None, None, None, None, None, None, None, None, None]","[None, None, None, None, None, None, None, None, None, None, None, None, None, None, None, None, None, None, None]",-1.0,21200000.0,Force,,50.0,1.0,411.54,9.847,16.69,2.762,1073731.0,580285.0,1.047,0.029,4 params,19.0,7.0,2.0,10000000.0,,
NIMS271,,,,,,,Mn-st,Steel,,,,,,,1100.0,Hot rolled,,,,0.43,0.34,1.38,0.017,0.01,0.08,0.26,0.0,0.1,,,,,,,,0.03,0.0,0.0,,,,,,,,,,,870.0,,30.0,0.0,845.0,30.0,200.0,30.0,,,,,650.0,60.0,450.0,9.1,,,,,A5-standard specimen,Cylindric,50.25,0,725.0,,716.0,,826.0,,1575.0,,,,23.0,,65.0,,185.0,,260.0,,,0.0,,,,,,,,,4,1.0,0.25,0.0,0.25,,73.83259,3.6,1.5,,,cylinder,0,0,,,,"[560.0, 560.0, 540.0, 540.0, 520.0, 520.0, 500.0, 500.0, 480.0, 480.0, 460.0, 460.0, 460.0, 450.0, 450.0, 450.0, 440.0, 440.0, 440.0]","[33300, 40600, 60700, 71000, 108000, 162000, 146000, 195000, 303000, 369000, 718000, 1690000, 21200000, 538000, 574000, 1350000, 21200000, 21200000, 21200000]","['failure', 'failure', 'failure', 'failure', 'failure', 'failure', 'failure', 'failure', 'failure', 'failure', 'failure', 'failure', 'runout', 'failure', 'failure', 'failure', 'runout', 'runout', 'runout']","[None, None, None, None, None, None, None, None, None, None, None, None, None, None, None, None, None, None, None]","[None, None, None, None, None, None, None, None, None, None, None, None, None, None, None, None, None, None, None]",-1.0,21200000.0,Force,,50.0,1.0,448.5,13.616,14.604,3.281,982837.0,592274.0,1.063,0.031,4 params,19.0,7.0,2.0,10000000.0,,
NIMS272,,,,,,,Mn-st,Steel,,,,,,,480.0,Hot rolled,,,,0.42,0.21,1.6,0.014,0.015,0.03,0.12,0.0,0.07,,,,,,,,0.02,0.0,0.0,,,,,,,,,,,870.0,,30.0,0.0,845.0,30.0,200.0,30.0,,,,,650.0,60.0,450.0,9.2,,,,,A5-standard specimen,Cylindric,50.25,0,646.0,,623.0,,755.0,,1531.0,,,,24.0,,69.0,,208.0,,242.0,,,0.0,,,,,,,,,4,1.0,0.25,0.0,0.25,,73.83259,3.6,1.5,,,cylinder,0,0,,,,"[520.0, 500.0, 500.0, 480.0, 480.0, 460.0, 460.0, 440.0, 440.0, 420.0, 420.0, 400.0, 400.0, 400.0, 380.0, 380.0, 380.0, 360.0, 360.0, 360.0]","[36100, 30600, 93700, 64300, 120000, 141000, 408000, 142000, 691000, 962000, 19500000, 1310000, 21200000, 21200000, 2670000, 21200000, 21200000, 21200000, 21200000, 21200000]","['failure', 'failure', 'failure', 'failure', 'failure', 'failure', 'failure', 'failure', 'failure', 'failure', 'failure', 'failure', 'runout', 'runout', 'failure', 'runout', 'runout', 'runout', 'runout', 'runout']","[None, None, None, None, None, None, None, None, None, None, None, None, None, None, None, None, None, None, None, None]","[None, None, None, None, None, None, None, None, None, None, None, None, None, None, None, None, None, None, None, None]",-1.0,21200000.0,Force,,50.0,1.0,403.34,10.476,13.641,2.494,1147847.0,637541.0,1.114,0.037,4 params,20.0,8.0,4.0,10000000.0,,
NIMS273,,,,,,,Mn-st,Steel,,,,,,,480.0,Hot rolled,,,,0.42,0.24,1.58,0.014,0.022,0.06,0.17,0.0,0.07,,,,,,,,0.02,0.0,0.0,,,,,,,,,,,870.0,,30.0,0.0,845.0,30.0,200.0,30.0,,,,,650.0,60.0,450.0,9.3,,,,,A5-standard specimen,Cylindric,50.25,0,646.0,,632.0,,760.0,,1535.0,,,,23.0,,68.0,,211.0,,243.0,,,0.0,,,,,,,,,4,1.0,0.25,0.0,0.25,,73.83259,3.6,1.5,,,cylinder,0,0,,,,"[520.0, 520.0, 500.0, 500.0, 480.0, 480.0, 460.0, 460.0, 440.0, 440.0, 420.0, 420.0, 420.0, 400.0, 400.0, 400.0, 380.0, 380.0, 380.0]","[22800, 70700, 44000, 122000, 86000, 161000, 167000, 533000, 420000, 542000, 585000, 21200000, 21200000, 582000, 1030000, 21200000, 21200000, 21200000, 21200000]","['failure', 'failure', 'failure', 'failure', 'failure', 'failure', 'failure', 'failure', 'failure', 'failure', 'failure', 'runout', 'runout', 'failure', 'failure', 'runout', 'runout', 'runout', 'runout']","[None, None, None, None, None, None, None, None, None, None, None, None, None, None, None, None, None, None, None]","[None, None, None, None, None, None, None, None, None, None, None, None, None, None, None, None, None, None, None]",-1.0,21200000.0,Force,,50.0,1.0,409.98,9.505,11.48,2.227,777536.0,451605.0,1.119,0.048,4 params,19.0,7.0,3.0,10000000.0,,
NIMS274,,,,,,,Mn-st,Steel,,,,,,,1510.0,Hot rolled,,,,0.42,0.21,1.51,0.026,0.019,0.02,0.12,0.0,0.01,,,,,,,,0.0,0.0,0.03,,,,,,,,,,,870.0,,30.0,0.0,845.0,30.0,200.0,30.0,,,,,650.0,60.0,450.0,8.6,,,,,A5-standard specimen,Cylindric,50.25,0,725.0,,687.0,,790.0,,1549.0,,,,25.0,,66.0,,191.0,,255.0,,,0.0,,,,,,,,,4,1.0,0.25,0.0,0.25,,73.83259,3.6,1.5,,,cylinder,0,0,,,,"[540.0, 540.0, 520.0, 520.0, 500.0, 500.0, 500.0, 480.0, 480.0, 480.0, 460.0, 460.0, 460.0, 440.0, 440.0, 440.0, 420.0, 420.0, 420.0]","[41100, 44700, 83400, 86500, 128000, 143000, 169000, 239000, 249000, 346000, 334000, 676000, 679000, 959000, 1640000, 21200000, 21200000, 21200000, 21200000]","['failure', 'failure', 'failure', 'failure', 'failure', 'failure', 'failure', 'failure', 'failure', 'failure', 'failure', 'failure', 'failure', 'failure', 'failure', 'runout', 'runout', 'runout', 'runout']","[None, None, None, None, None, None, None, None, None, None, None, None, None, None, None, None, None, None, None]","[None, None, None, None, None, None, None, None, None, None, None, None, None, None, None, None, None, None, None]",-1.0,21200000.0,Force,,50.0,1.0,437.59,21.629,16.034,4.651,1254851.0,1093843.0,1.034,0.03,4 params,19.0,6.0,2.0,10000000.0,,
NIMS275,,,,,,,Mn-st,Steel,,,,,,,740.0,Hot rolled,,,,0.45,0.33,1.58,0.008,0.006999999999999999,0.06,0.1,0.0,0.08,,,,,,,,0.02,0.0,0.01,,,,,,,,,,,870.0,,30.0,0.0,845.0,30.0,200.0,30.0,,,,,650.0,60.0,450.0,9.4,,,,,A5-standard specimen,Cylindric,50.25,0,699.0,,676.0,,805.0,,1497.0,,,,24.0,,62.0,,157.0,,250.0,,,0.0,,,,,,,,,4,1.0,0.25,0.0,0.25,,73.83259,3.6,1.5,,,cylinder,0,0,,,,"[520.0, 520.0, 500.0, 500.0, 480.0, 480.0, 480.0, 460.0, 460.0, 460.0, 440.0, 440.0, 440.0, 420.0, 420.0, 420.0, 400.0, 400.0, 400.0]","[22100, 26500, 44400, 69000, 113000, 143000, 147000, 154000, 202000, 341000, 435000, 489000, 823000, 585000, 789000, 884000, 21200000, 21200000, 21200000]","['failure', 'failure', 'failure', 'failure', 'failure', 'failure', 'failure', 'failure', 'failure', 'failure', 'failure', 'failure', 'failure', 'failure', 'failure', 'failure', 'runout', 'runout', 'runout']","[None, None, None, None, None, None, None, None, None, None, None, None, None, None, None, None, None, None, None]","[None, None, None, None, None, None, None, None, None, None, None, None, None, None, None, None, None, None, None]",-1.0,21200000.0,Force,,50.0,1.0,409.88,9.067,16.183,4.477,1416620.0,694417.0,1.045,0.029,4 params,19.0,6.0,1.0,10000000.0,,
NIMS276,,,,,,,Mn-st,Steel,,,,,,,1100.0,Hot rolled,,,,0.41,0.34,1.36,0.02,0.015,0.07,0.27,0.0,0.1,,,,,,,,0.04,0.0,0.0,,,,,,,,,,,870.0,,30.0,0.0,845.0,30.0,200.0,30.0,,,,,650.0,60.0,450.0,9.4,,,,,A5-standard specimen,Cylindric,50.25,0,724.0,,715.0,,829.0,,1580.0,,,,24.0,,65.0,,188.0,,263.0,,,0.0,,,,,,,,,4,1.0,0.25,0.0,0.25,,73.83259,3.6,1.5,,,cylinder,0,0,,,,"[560.0, 560.0, 540.0, 540.0, 520.0, 520.0, 520.0, 500.0, 500.0, 500.0, 480.0, 480.0, 480.0, 460.0, 460.0, 460.0, 440.0, 440.0, 440.0]","[38100, 38500, 66600, 67900, 110000, 129000, 155000, 163000, 188000, 264000, 473000, 590000, 637000, 510000, 889000, 1570000, 17000000, 21200000, 21200000]","['failure', 'failure', 'failure', 'failure', 'failure', 'failure', 'failure', 'failure', 'failure', 'failure', 'failure', 'failure', 'failure', 'failure', 'failure', 'failure', 'failure', 'runout', 'runout']","[None, None, None, None, None, None, None, None, None, None, None, None, None, None, None, None, None, None, None]","[None, None, None, None, None, None, None, None, None, None, None, None, None, None, None, None, None, None, None]",-1.0,21200000.0,Force,,50.0,1.0,449.89,10.701,16.491,4.599,1367633.0,680936.0,1.039,0.027,4 params,19.0,6.0,1.0,10000000.0,,
NIMS277,,,,,,,Mn-st,Steel,,,,,,,1510.0,Hot rolled,,,,0.4,0.25,1.47,0.027000000000000003,0.016,0.02,0.04,0.0,0.01,,,,,,,,0.0,0.0,0.02,,,,,,,,,,,870.0,,30.0,0.0,845.0,30.0,200.0,30.0,,,,,650.0,60.0,450.0,8.9,,,,,A5-standard specimen,Cylindric,50.25,0,684.0,,662.0,,772.0,,1531.0,,,,25.0,,67.0,,188.0,,242.0,,,0.0,,,,,,,,,4,1.0,0.25,0.0,0.25,,73.83259,3.6,1.5,,,cylinder,0,0,,,,"[520.0, 520.0, 500.0, 500.0, 480.0, 480.0, 460.0, 460.0, 440.0, 440.0, 420.0, 420.0, 420.0, 400.0, 400.0, 400.0, 380.0, 380.0, 380.0]","[39700, 40800, 75200, 79000, 172000, 187000, 256000, 371000, 523000, 679000, 678000, 1370000, 1640000, 11300000, 21200000, 21200000, 21200000, 21200000, 21200000]","['failure', 'failure', 'failure', 'failure', 'failure', 'failure', 'failure', 'failure', 'failure', 'failure', 'failure', 'failure', 'failure', 'failure', 'runout', 'runout', 'runout', 'runout', 'runout']","[None, None, None, None, None, None, None, None, None, None, None, None, None, None, None, None, None, None, None]","[None, None, None, None, None, None, None, None, None, None, None, None, None, None, None, None, None, None, None]",-1.0,21200000.0,Force,,50.0,1.0,409.88,8.259,15.601,5.02,1787604.0,898610.0,1.036,0.031,4 params,19.0,6.0,2.0,10000000.0,,
NIMS278,,,,,,,Mn-st,Steel,,,,,,,820.0,Hot rolled,,,,0.41,0.22,1.48,0.01,0.006999999999999999,0.03,0.08,0.0,0.06,,,,,,,,0.02,0.0,0.01,,,,,,,,,,,870.0,,30.0,0.0,845.0,30.0,200.0,30.0,,,,,650.0,60.0,450.0,9.6,,,,,A5-standard specimen,Cylindric,50.25,0,592.0,,592.0,,737.0,,1506.0,,,,25.0,,68.0,,206.0,,237.0,,,0.0,,,,,,,,,4,1.0,0.25,0.0,0.25,,73.83259,3.6,1.5,,,cylinder,0,0,,,,"[480.0, 480.0, 460.0, 460.0, 440.0, 440.0, 420.0, 420.0, 400.0, 400.0, 380.0, 380.0, 380.0, 360.0, 360.0, 360.0, 340.0, 340.0, 340.0]","[44600, 58600, 85400, 127000, 125000, 295000, 307000, 521000, 476000, 19400000, 7330000, 21200000, 21200000, 2320000, 21200000, 21200000, 21200000, 21200000, 21200000]","['failure', 'failure', 'failure', 'failure', 'failure', 'failure', 'failure', 'failure', 'failure', 'failure', 'failure', 'runout', 'runout', 'failure', 'runout', 'runout', 'runout', 'runout', 'runout']","[None, None, None, None, None, None, None, None, None, None, None, None, None, None, None, None, None, None, None]","[None, None, None, None, None, None, None, None, None, None, None, None, None, None, None, None, None, None, None]",-1.0,21200000.0,Force,,50.0,1.0,383.29,9.45,14.555,2.811,1520558.0,891610.0,1.12,0.039,4 params,19.0,7.0,4.0,10000000.0,,
NIMS279,,,,,,,Mn-st,Steel,,,,,,,1100.0,Hot rolled,,,,0.46,0.3,1.49,0.014,0.008,0.1,0.26,0.0,0.1,,,,,,,,0.03,0.0,0.0,,,,,,,,,,,870.0,,30.0,0.0,845.0,30.0,200.0,30.0,,,,,650.0,60.0,450.0,8.6,,,,,A5-standard specimen,Cylindric,50.25,0,733.0,,728.0,,840.0,,1568.0,,,,24.0,,64.0,,176.0,,265.0,,,0.0,,,,,,,,,4,1.0,0.25,0.0,0.25,,73.83259,3.6,1.5,,,cylinder,0,0,,,,"[560.0, 560.0, 540.0, 540.0, 520.0, 520.0, 500.0, 500.0, 480.0, 480.0, 470.0, 470.0, 470.0, 460.0, 460.0, 460.0, 450.0, 450.0, 450.0]","[37600, 43100, 75700, 88400, 122000, 131000, 273000, 276000, 374000, 512000, 586000, 675000, 21200000, 845000, 1050000, 1300000, 21200000, 21200000, 21200000]","['failure', 'failure', 'failure', 'failure', 'failure', 'failure', 'failure', 'failure', 'failure', 'failure', 'failure', 'failure', 'runout', 'failure', 'failure', 'failure', 'runout', 'runout', 'runout']","[None, None, None, None, None, None, None, None, None, None, None, None, None, None, None, None, None, None, None]","[None, None, None, None, None, None, None, None, None, None, None, None, None, None, None, None, None, None, None]",-1.0,21200000.0,Force,,50.0,1.0,460.13,6.329,15.874,6.079,951339.0,524455.0,1.027,0.029,4 params,19.0,7.0,2.0,10000000.0,,
NIMS28,,,,,,,C-st_struct,Steel,,,,,,,825.0,Hot rolled,,,,0.33,0.21,0.75,0.031,0.019,0.01,0.03,0.0,0.02,,,,,,,,0.08,0.0,0.0,,,,,,,,,,,865.0,,30.0,0.0,865.0,30.0,450.0,30.0,,,,,600.0,60.0,450.0,8.4,,,,,A5-standard specimen,Cylindric,50.25,0,511.0,,500.0,,682.0,,1429.0,,,,24.0,,71.0,,222.0,,218.0,,,0.0,,,,,,,,,4,1.0,0.25,0.0,0.25,,73.83259,3.6,1.5,,,cylinder,0,0,,,,"[450.0, 450.0, 440.0, 440.0, 430.0, 430.0, 420.0, 420.0, 410.0, 410.0, 410.0, 400.0, 400.0, 400.0, 390.0, 390.0, 390.0, 380.0, 380.0, 380.0, 370.0, 370.0, 370.0]","[74300, 111000, 124000, 132000, 110000, 199000, 226000, 325000, 81900, 167000, 670000, 145000, 441000, 1160000, 813000, 831000, 1180000, 1140000, 21200000, 21200000, 287000, 21200000, 21200000]","['failure', 'failure', 'failure', 'failure', 'failure', 'failure', 'failure', 'failure', 'failure', 'failure', 'failure', 'failure', 'failure', 'failure', 'failure', 'failure', 'failure', 'failure', 'runout', 'runout', 'failure', 'runout', 'runout']","[None, None, None, None, None, None, None, None, None, None, None, None, None, None, None, None, None, None, None, None, None, None, None]","[None, None, None, None, None, None, None, None, None, None, None, None, None, None, None, None, None, None, None, None, None, None, None]",-1.0,21200000.0,Force,,50.0,1.0,374.12,8.946,12.922,3.043,967926.0,607865.0,1.132,0.044,4 params,23.0,9.0,2.0,10000000.0,390.0,927238
