Repository: Tareqawwad/Masterthesis-Final

File: allData.csv (part 17 of 36)
,Institute,Sci_topic,Author,Year,Conf_level,Material,M_Type,MatGroupFKM,Batch,Manufacturer,Prod_Proc,Furn_capa,Deoxid_proc,Ingot_size,Red_ratio,HProc,Form,DorTh,Length,C,Si,Mn,P,S,Ni,Cr,Mo,Cu,Al,V,Nb,N_,Ti,Ca,O,dA,dB,dC,dD,DS,Exp_n,Exp_b,DefType,Proc_name,Microstruct,Tstart,Tend,Vcf,NTemp,Ntime,CTemp,Ctime,THTemp,THtime,THQCr,QmTemp,THTemp2,THtime2,THQCr2,QmTemp2,TTemp,Ttime,TCr,Gm,Gstd,Texture,GrainRatio,Poros,Geometry_type,CS_form,CS_surface,QS_LD,Re_U,Re_U_dev,Rp02,Rp02_dev,Rm,Rm_dev,R_true_fracture,Rtf_dev,AG,AG_dev,A5,A5_dev,Z,Z_dev,A_KerbSchlag,A_KS_dev,HV20,HV20_dev,HardProc,t_eff,t_eff_dev,HV20_core,HV20_core_dev,Rp02_base,Rm_base,AG_base,A5_base,Z_base,Deff,Kt,G0,G0_r,G0_d,A90_Mises,V90_Mises,Kp,Rz,Finish,Finish_speci,SpecF,LD,Prstrain,RS_depth,RS_I,RSII,Sa,N,outcome,fail_loc,defect_type,R_ratio,Nu,Control,Machine,f_test,L_Type,Sd,Sd_unc,k,k_unc,NE,NE_unc,1Ts,1Ts_unc,method,n_spec,n_lvls_frac,n_lvls_inf,Nu_cur,Sa_min,Nm_Sa_min
NIMS280,,,,,,,Mn-st,Steel,,,,,,,1740.0,Hot rolled,,,,0.43,0.26,1.46,0.012,0.017,0.02,0.19,0.0,0.02,,,,,,,,0.07,0.0,0.0,,,,,,,,,,,870.0,,30.0,0.0,845.0,30.0,200.0,30.0,,,,,650.0,60.0,450.0,8.2,,,,,A5-standard specimen,Cylindric,50.25,0,690.0,,678.0,,794.0,,1595.0,,,,25.0,,68.0,,208.0,,257.0,,,0.0,,,,,,,,,4,1.0,0.25,0.0,0.25,,73.83259,3.6,1.5,,,cylinder,0,0,,,,"[540.0, 540.0, 520.0, 520.0, 500.0, 500.0, 500.0, 480.0, 480.0, 480.0, 460.0, 460.0, 460.0, 440.0, 440.0, 440.0, 420.0, 420.0, 420.0]","[34600, 43100, 77100, 77100, 136000, 157000, 158000, 201000, 282000, 315000, 482000, 549000, 769000, 883000, 11200000, 21200000, 21200000, 21200000, 21200000]","['failure', 'failure', 'failure', 'failure', 'failure', 'failure', 'failure', 'failure', 'failure', 'failure', 'failure', 'failure', 'failure', 'failure', 'failure', 'runout', 'runout', 'runout', 'runout']","[None, None, None, None, None, None, None, None, None, None, None, None, None, None, None, None, None, None, None]","[None, None, None, None, None, None, None, None, None, None, None, None, None, None, None, None, None, None, None]",-1.0,21200000.0,Force,,50.0,1.0,441.9,29.392,15.977,6.211,1020025.0,769155.0,1.026,0.033,4 params,19.0,6.0,2.0,10000000.0,,
NIMS281,,,,,,,Mn-st,Steel,,,,,,,480.0,Hot rolled,,,,0.41,0.22,1.58,0.014,0.018000000000000002,0.04,0.13,0.0,0.05,,,,,,,,0.02,0.0,0.0,,,,,,,,,,,870.0,,30.0,0.0,845.0,30.0,200.0,30.0,,,,,650.0,60.0,450.0,9.8,,,,,A5-standard specimen,Cylindric,50.25,0,650.0,,627.0,,744.0,,1524.0,,,,25.0,,68.0,,214.0,,241.0,,,0.0,,,,,,,,,4,1.0,0.25,0.0,0.25,,73.83259,3.6,1.5,,,cylinder,0,0,,,,"[500.0, 500.0, 480.0, 480.0, 460.0, 460.0, 440.0, 440.0, 420.0, 420.0, 400.0, 400.0, 400.0, 380.0, 380.0, 380.0, 360.0, 360.0, 360.0]","[33400, 87800, 70400, 83100, 176000, 180000, 214000, 291000, 202000, 19300000, 598000, 722000, 21200000, 1200000, 21200000, 21200000, 21200000, 21200000, 21200000]","['failure', 'failure', 'failure', 'failure', 'failure', 'failure', 'failure', 'failure', 'failure', 'failure', 'failure', 'failure', 'runout', 'failure', 'runout', 'runout', 'runout', 'runout', 'runout']","[None, None, None, None, None, None, None, None, None, None, None, None, None, None, None, None, None, None, None]","[None, None, None, None, None, None, None, None, None, None, None, None, None, None, None, None, None, None, None]",-1.0,21200000.0,Force,,50.0,1.0,397.67,10.36,10.251,2.017,625416.0,432700.0,1.099,0.043,4 params,19.0,7.0,4.0,10000000.0,,
NIMS282,,,,,,,CrNi-st,Steel,,,,,,,610.0,Hot rolled,,,,0.32,0.3,0.49,0.008,0.006,2.66,0.82,0.0,0.09,,,,,,,,0.0,0.0,0.01,,,,,,,,,,,900.0,,30.0,0.0,850.0,30.0,200.0,30.0,,,,,550.0,60.0,450.0,8.7,,,,,A5-standard specimen,Cylindric,50.25,0,916.0,,911.0,,988.0,,1759.0,,,,20.0,,66.0,,163.0,,315.0,,,0.0,,,,,,,,,4,1.0,0.25,0.0,0.25,,73.83259,3.6,1.5,,,cylinder,0,0,,,,"[680.0, 680.0, 640.0, 640.0, 620.0, 620.0, 600.0, 600.0, 580.0, 580.0, 560.0, 560.0, 560.0, 540.0, 540.0, 540.0, 520.0, 520.0, 520.0]","[54600, 68100, 169000, 221000, 170000, 233000, 182000, 351000, 580000, 602000, 536000, 16000000, 19200000, 15800000, 19400000, 19600000, 21200000, 21200000, 21200000]","['failure', 'failure', 'failure', 'failure', 'failure', 'failure', 'failure', 'failure', 'failure', 'failure', 'failure', 'failure', 'failure', 'failure', 'failure', 'failure', 'runout', 'runout', 'runout']","[None, None, None, None, None, None, None, None, None, None, None, None, None, None, None, None, None, None, None]","[None, None, None, None, None, None, None, None, None, None, None, None, None, None, None, None, None, None, None]",-1.0,21200000.0,Force,,50.0,1.0,563.8,14.509,11.972,3.001,655098.0,444873.0,1.058,0.062,4 params,19.0,6.0,3.0,10000000.0,,
NIMS283,,,,,,,CrNi-st,Steel,,,,,,,700.0,Hot rolled,,,,0.32,0.24,0.58,0.009000000000000001,0.01,2.65,0.71,0.0,0.06,,,,,,,,0.01,0.01,0.03,,,,,,,,,,,900.0,,30.0,0.0,850.0,30.0,200.0,30.0,,,,,550.0,60.0,450.0,9.4,,,,,A5-standard specimen,Cylindric,50.25,0,874.0,,870.0,,948.0,,1738.0,,,,19.0,,68.0,,207.0,,299.0,,,0.0,,,,,,,,,4,1.0,0.25,0.0,0.25,,73.83259,3.6,1.5,,,cylinder,0,0,,,,"[680.0, 680.0, 640.0, 640.0, 620.0, 620.0, 600.0, 600.0, 580.0, 580.0, 560.0, 560.0, 560.0, 540.0, 540.0, 540.0, 520.0, 520.0, 520.0]","[49500, 53400, 93700, 95400, 150000, 170000, 215000, 224000, 303000, 322000, 560000, 590000, 690000, 561000, 896000, 927000, 21200000, 21200000, 21200000]","['failure', 'failure', 'failure', 'failure', 'failure', 'failure', 'failure', 'failure', 'failure', 'failure', 'failure', 'failure', 'failure', 'failure', 'failure', 'failure', 'runout', 'runout', 'runout']","[None, None, None, None, None, None, None, None, None, None, None, None, None, None, None, None, None, None, None]","[None, None, None, None, None, None, None, None, None, None, None, None, None, None, None, None, None, None, None]",-1.0,21200000.0,Force,,50.0,1.0,529.91,9.261,12.259,3.246,1041688.0,471727.0,1.029,0.03,4 params,19.0,7.0,1.0,10000000.0,,
NIMS284,,,,,,,CrNi-st,Steel,,,,,,,420.0,Hot rolled,,,,0.32,0.29,0.54,0.018000000000000002,0.004,2.64,0.75,0.0,0.05,,,,,,,,0.0,0.0,0.02,,,,,,,,,,,900.0,,30.0,0.0,850.0,30.0,200.0,30.0,,,,,550.0,60.0,450.0,8.2,,,,,A5-standard specimen,Cylindric,50.25,0,,,935.0,,1013.0,,1744.0,,,,20.0,,64.0,,124.0,,319.0,,,0.0,,,,,,,,,4,1.0,0.25,0.0,0.25,,73.83259,3.6,1.5,,,cylinder,0,0,,,,"[720.0, 720.0, 680.0, 680.0, 640.0, 640.0, 620.0, 620.0, 600.0, 600.0, 580.0, 580.0, 580.0, 560.0, 560.0, 560.0, 540.0, 540.0, 540.0]","[47400, 60400, 97600, 101000, 138000, 180000, 182000, 300000, 198000, 591000, 587000, 606000, 19900000, 8990000, 10500000, 18200000, 21200000, 21200000, 21200000]","['failure', 'failure', 'failure', 'failure', 'failure', 'failure', 'failure', 'failure', 'failure', 'failure', 'failure', 'failure', 'failure', 'failure', 'failure', 'failure', 'runout', 'runout', 'runout']","[None, None, None, None, None, None, None, None, None, None, None, None, None, None, None, None, None, None, None]","[None, None, None, None, None, None, None, None, None, None, None, None, None, None, None, None, None, None, None]",-1.0,21200000.0,Force,,50.0,1.0,570.07,12.004,14.898,2.298,1154882.0,547719.0,1.112,0.034,4 params,19.0,7.0,3.0,10000000.0,,
NIMS285,,,,,,,CrNi-st,Steel,,,,,,,420.0,Hot rolled,,,,0.35,0.26,0.54,0.019,0.003,2.78,0.89,0.0,0.05,,,,,,,,0.0,0.0,0.02,,,,,,,,,,,900.0,,30.0,0.0,850.0,30.0,200.0,30.0,,,,,550.0,60.0,450.0,8.3,,,,,A5-standard specimen,Cylindric,50.25,0,989.0,,1000.0,,1081.0,,1749.0,,,,17.0,,60.0,,86.0,,341.0,,,0.0,,,,,,,,,4,1.0,0.25,0.0,0.25,,73.83259,3.6,1.5,,,cylinder,0,0,,,,"[760.0, 760.0, 720.0, 720.0, 680.0, 680.0, 640.0, 640.0, 600.0, 600.0, 600.0, 580.0, 580.0, 580.0, 560.0, 560.0, 560.0, 540.0, 540.0, 540.0]","[40000, 54000, 92600, 97600, 115000, 143000, 195000, 271000, 183000, 1420000, 3620000, 2790000, 11200000, 18400000, 1230000, 21200000, 21200000, 21200000, 21200000, 21200000]","['failure', 'failure', 'failure', 'failure', 'failure', 'failure', 'failure', 'failure', 'failure', 'failure', 'failure', 'failure', 'failure', 'failure', 'failure', 'runout', 'runout', 'runout', 'runout', 'runout']","[None, None, None, None, None, None, None, None, None, None, None, None, None, None, None, None, None, None, None, None]","[None, None, None, None, None, None, None, None, None, None, None, None, None, None, None, None, None, None, None, None]",-1.0,21200000.0,Force,,50.0,1.0,577.15,12.153,13.099,2.062,1411771.0,724980.0,1.138,0.033,4 params,20.0,7.0,3.0,10000000.0,,
NIMS286,,,,,,,CrNi-st,Steel,,,,,,,700.0,Hot rolled,,,,0.31,0.22,0.56,0.016,0.016,2.63,0.71,0.0,0.1,,,,,,,,0.01,0.0,0.01,,,,,,,,,,,900.0,,30.0,0.0,850.0,30.0,200.0,30.0,,,,,550.0,60.0,450.0,9.4,,,,,A5-standard specimen,Cylindric,50.25,0,897.0,,889.0,,962.0,,1718.0,,,,21.0,,65.0,,148.0,,301.0,,,0.0,,,,,,,,,4,1.0,0.25,0.0,0.25,,73.83259,3.6,1.5,,,cylinder,0,0,,,,"[680.0, 680.0, 640.0, 640.0, 620.0, 620.0, 600.0, 600.0, 580.0, 580.0, 560.0, 560.0, 560.0, 540.0, 540.0, 540.0, 520.0, 520.0, 520.0]","[52900, 57600, 103000, 130000, 155000, 180000, 174000, 224000, 197000, 473000, 747000, 749000, 803000, 2810000, 5930000, 21200000, 16600000, 21200000, 21200000]","['failure', 'failure', 'failure', 'failure', 'failure', 'failure', 'failure', 'failure', 'failure', 'failure', 'failure', 'failure', 'failure', 'failure', 'failure', 'runout', 'failure', 'runout', 'runout']","[None, None, None, None, None, None, None, None, None, None, None, None, None, None, None, None, None, None, None]","[None, None, None, None, None, None, None, None, None, None, None, None, None, None, None, None, None, None, None]",-1.0,21200000.0,Force,,50.0,1.0,536.36,14.2,16.757,3.592,1975406.0,1008322.0,1.074,0.032,4 params,19.0,7.0,2.0,10000000.0,,
NIMS287,,,,,,,CrNi-st,Steel,,,,,,,820.0,Hot rolled,,,,0.33,0.3,0.49,0.009000000000000001,0.006,2.66,0.82,0.0,0.06,,,,,,,,0.01,0.0,0.01,,,,,,,,,,,900.0,,30.0,0.0,850.0,30.0,200.0,30.0,,,,,550.0,60.0,450.0,8.7,,,,,A5-standard specimen,Cylindric,50.25,0,921.0,,928.0,,1014.0,,1803.0,,,,19.0,,65.0,,132.0,,319.0,,,0.0,,,,,,,,,4,1.0,0.25,0.0,0.25,,73.83259,3.6,1.5,,,cylinder,0,0,,,,"[740.0, 740.0, 700.0, 700.0, 660.0, 660.0, 640.0, 640.0, 620.0, 620.0, 600.0, 600.0, 600.0, 580.0, 580.0, 580.0, 560.0, 560.0, 560.0]","[38100, 42900, 75100, 99400, 108000, 188000, 188000, 228000, 305000, 344000, 364000, 413000, 512000, 804000, 1120000, 1670000, 14900000, 16900000, 21200000]","['failure', 'failure', 'failure', 'failure', 'failure', 'failure', 'failure', 'failure', 'failure', 'failure', 'failure', 'failure', 'failure', 'failure', 'failure', 'failure', 'failure', 'failure', 'runout']","[None, None, None, None, None, None, None, None, None, None, None, None, None, None, None, None, None, None, None]","[None, None, None, None, None, None, None, None, None, None, None, None, None, None, None, None, None, None, None]",-1.0,21200000.0,Force,,50.0,1.0,569.73,14.107,12.861,2.28,1057069.0,546233.0,1.052,0.03,4 params,19.0,7.0,1.0,10000000.0,,
NIMS288,,,,,,,CrNi-st,Steel,,,,,,,420.0,Hot rolled,,,,0.28,0.27,0.53,0.019,0.009000000000000001,2.67,0.87,0.0,0.05,,,,,,,,0.02,0.0,0.02,,,,,,,,,,,900.0,,30.0,0.0,850.0,30.0,200.0,30.0,,,,,550.0,60.0,450.0,8.3,,,,,A5-standard specimen,Cylindric,50.25,0,944.0,,952.0,,1022.0,,1749.0,,,,18.0,,64.0,,149.0,,322.0,,,0.0,,,,,,,,,4,1.0,0.25,0.0,0.25,,73.83259,3.6,1.5,,,cylinder,0,0,,,,"[720.0, 720.0, 680.0, 680.0, 640.0, 640.0, 620.0, 620.0, 600.0, 600.0, 600.0, 580.0, 580.0, 580.0, 560.0, 560.0, 560.0, 540.0, 540.0, 540.0]","[65500, 85200, 85900, 165000, 163000, 384000, 242000, 404000, 309000, 614000, 1000000, 2450000, 11200000, 17800000, 995000, 21200000, 21200000, 21200000, 21200000, 21200000]","['failure', 'failure', 'failure', 'failure', 'failure', 'failure', 'failure', 'failure', 'failure', 'failure', 'failure', 'failure', 'failure', 'failure', 'failure', 'runout', 'runout', 'runout', 'runout', 'runout']","[None, None, None, None, None, None, None, None, None, None, None, None, None, None, None, None, None, None, None, None]","[None, None, None, None, None, None, None, None, None, None, None, None, None, None, None, None, None, None, None, None]",-1.0,21200000.0,Force,,50.0,1.0,575.92,12.105,12.456,2.395,1009556.0,539430.0,1.096,0.036,4 params,20.0,7.0,3.0,10000000.0,,
NIMS289,,,,,,,CrNi-st,Steel,,,,,,,700.0,Hot rolled,,,,0.34,0.26,0.65,0.01,0.009000000000000001,2.63,0.84,0.0,0.05,,,,,,,,0.01,0.0,0.01,,,,,,,,,,,900.0,,30.0,0.0,850.0,30.0,200.0,30.0,,,,,550.0,60.0,450.0,9.0,,,,,A5-standard specimen,Cylindric,50.25,0,910.0,,910.0,,998.0,,1772.0,,,,18.0,,65.0,,171.0,,313.0,,,0.0,,,,,,,,,4,1.0,0.25,0.0,0.25,,73.83259,3.6,1.5,,,cylinder,0,0,,,,"[700.0, 700.0, 660.0, 660.0, 640.0, 640.0, 620.0, 620.0, 600.0, 600.0, 580.0, 580.0, 580.0, 560.0, 560.0, 560.0, 540.0, 540.0, 540.0]","[55200, 62700, 93700, 136000, 69900, 78100, 100000, 189000, 287000, 387000, 418000, 486000, 720000, 347000, 398000, 440000, 21200000, 21200000, 21200000]","['failure', 'failure', 'failure', 'failure', 'failure', 'failure', 'failure', 'failure', 'failure', 'failure', 'failure', 'failure', 'failure', 'failure', 'failure', 'failure', 'runout', 'runout', 'runout']","[None, None, None, None, None, None, None, None, None, None, None, None, None, None, None, None, None, None, None]","[None, None, None, None, None, None, None, None, None, None, None, None, None, None, None, None, None, None, None]",-1.0,21200000.0,Force,,50.0,1.0,548.03,13.077,10.554,2.22,655100.0,400872.0,1.089,0.035,4 params,19.0,7.0,1.0,10000000.0,,
NIMS29,,,,,,,C-st_struct,Steel,,,,,,,610.0,Hot rolled,,,,0.38,0.29,0.7,0.01,0.03,0.06,0.09,0.0,0.11,,,,,,,,0.06,0.01,0.01,,,,,,,,,,,865.0,,30.0,0.0,865.0,30.0,450.0,30.0,,,,,600.0,60.0,450.0,8.4,,,,,A5-standard specimen,Cylindric,50.25,0,559.0,,548.0,,720.0,,1427.0,,,,25.0,,67.0,,182.0,,244.0,,,0.0,,,,,,,,,4,1.0,0.25,0.0,0.25,,73.83259,3.6,1.5,,,cylinder,0,0,,,,"[490.0, 470.0, 470.0, 450.0, 450.0, 450.0, 440.0, 430.0, 430.0, 420.0, 420.0, 410.0, 410.0, 400.0, 400.0, 390.0, 390.0, 390.0, 380.0, 380.0, 380.0, 370.0, 370.0, 370.0]","[94300, 47200, 229000, 88200, 103000, 295000, 126000, 329000, 913000, 888000, 21200000, 325000, 899000, 832000, 1410000, 553000, 21200000, 21200000, 1670000, 21200000, 21200000, 21200000, 21200000, 21200000]","['failure', 'failure', 'failure', 'failure', 'failure', 'failure', 'failure', 'failure', 'failure', 'failure', 'runout', 'failure', 'failure', 'failure', 'failure', 'failure', 'runout', 'runout', 'failure', 'runout', 'runout', 'runout', 'runout', 'runout']","[None, None, None, None, None, None, None, None, None, None, None, None, None, None, None, None, None, None, None, None, None, None, None, None]","[None, None, None, None, None, None, None, None, None, None, None, None, None, None, None, None, None, None, None, None, None, None, None, None]",-1.0,21200000.0,Force,,50.0,1.0,393.67,8.477,12.445,2.36,1000856.0,515110.0,1.133,0.037,4 params,24.0,10.0,4.0,10000000.0,430.0,548067
NIMS290,,,,,,,CrNi-st,Steel,,,,,,,820.0,Hot rolled,,,,0.3,0.27,0.53,0.018000000000000002,0.008,2.7,0.81,0.0,0.07,,,,,,,,0.01,0.0,0.01,,,,,,,,,,,900.0,,30.0,0.0,850.0,30.0,200.0,30.0,,,,,550.0,60.0,450.0,8.4,,,,,A5-standard specimen,Cylindric,50.25,0,912.0,,909.0,,989.0,,1762.0,,,,19.0,,65.0,,163.0,,312.0,,,0.0,,,,,,,,,4,1.0,0.25,0.0,0.25,,73.83259,3.6,1.5,,,cylinder,0,0,,,,"[700.0, 700.0, 660.0, 660.0, 620.0, 620.0, 580.0, 580.0, 560.0, 560.0, 540.0, 540.0, 540.0, 520.0, 520.0, 520.0, 500.0, 500.0, 500.0]","[61800, 70400, 87900, 119000, 155000, 186000, 205000, 403000, 359000, 376000, 424000, 441000, 21200000, 476000, 1520000, 21200000, 21200000, 21200000, 21200000]","['failure', 'failure', 'failure', 'failure', 'failure', 'failure', 'failure', 'failure', 'failure', 'failure', 'failure', 'failure', 'runout', 'failure', 'failure', 'runout', 'runout', 'runout', 'runout']","[None, None, None, None, None, None, None, None, None, None, None, None, None, None, None, None, None, None, None]","[None, None, None, None, None, None, None, None, None, None, None, None, None, None, None, None, None, None, None]",-1.0,21200000.0,Force,,50.0,1.0,523.6,12.091,8.075,1.415,662758.0,341437.0,1.094,0.035,4 params,19.0,7.0,3.0,10000000.0,,
NIMS291,,,,,,,CrNi-st,Steel,,,,,,,1740.0,Hot rolled,,,,0.32,0.3,0.52,0.013,0.009000000000000001,2.67,0.77,0.0,0.06,,,,,,,,0.03,0.0,0.0,,,,,,,,,,,900.0,,30.0,0.0,850.0,30.0,200.0,30.0,,,,,550.0,60.0,450.0,10.5,,,,,A5-standard specimen,Cylindric,50.25,0,958.0,,953.0,,1010.0,,1715.0,,,,19.0,,65.0,,176.0,,316.0,,,0.0,,,,,,,,,4,1.0,0.25,0.0,0.25,,73.83259,3.6,1.5,,,cylinder,0,0,,,,"[700.0, 700.0, 660.0, 660.0, 640.0, 640.0, 620.0, 620.0, 600.0, 600.0, 600.0, 580.0, 580.0, 580.0, 560.0, 560.0, 560.0, 540.0, 540.0, 540.0]","[78000, 78300, 94500, 176000, 158000, 182000, 218000, 265000, 376000, 789000, 1070000, 283000, 698000, 1040000, 11700000, 21200000, 21200000, 11300000, 21200000, 21200000]","['failure', 'failure', 'failure', 'failure', 'failure', 'failure', 'failure', 'failure', 'failure', 'failure', 'failure', 'failure', 'failure', 'failure', 'failure', 'runout', 'runout', 'failure', 'runout', 'runout']","[None, None, None, None, None, None, None, None, None, None, None, None, None, None, None, None, None, None, None, None]","[None, None, None, None, None, None, None, None, None, None, None, None, None, None, None, None, None, None, None, None]",-1.0,21200000.0,Force,,50.0,1.0,569.66,12.55,12.847,2.808,905499.0,545304.0,1.081,0.04,4 params,20.0,6.0,2.0,10000000.0,,
NIMS292,,,,,,,CrNi-st,Steel,,,,,,,610.0,Hot rolled,,,,0.32,0.3,0.49,0.008,0.006,2.66,0.82,0.0,0.09,,,,,,,,0.0,0.0,0.01,,,,,,,,,,,900.0,,30.0,0.0,850.0,30.0,200.0,30.0,,,,,600.0,60.0,450.0,8.7,,,,,A5-standard specimen,Cylindric,50.25,0,803.0,,801.0,,906.0,,1683.0,,,,22.0,,67.0,,189.0,,288.0,,,0.0,,,,,,,,,4,1.0,0.25,0.0,0.25,,73.83259,3.6,1.5,,,cylinder,0,0,,,,"[640.0, 640.0, 600.0, 600.0, 580.0, 580.0, 560.0, 560.0, 540.0, 540.0, 520.0, 520.0, 520.0, 500.0, 500.0, 500.0, 480.0, 480.0, 480.0]","[41600, 47700, 133000, 144000, 180000, 219000, 250000, 252000, 232000, 470000, 1420000, 5120000, 9300000, 14600000, 21200000, 21200000, 21200000, 21200000, 21200000]","['failure', 'failure', 'failure', 'failure', 'failure', 'failure', 'failure', 'failure', 'failure', 'failure', 'failure', 'failure', 'failure', 'failure', 'runout', 'runout', 'runout', 'runout', 'runout']","[None, None, None, None, None, None, None, None, None, None, None, None, None, None, None, None, None, None, None]","[None, None, None, None, None, None, None, None, None, None, None, None, None, None, None, None, None, None, None]",-1.0,21200000.0,Force,,50.0,1.0,510.05,11.981,20.32,4.499,2972633.0,1369023.0,1.088,0.032,4 params,19.0,6.0,2.0,10000000.0,,
NIMS293,,,,,,,CrNi-st,Steel,,,,,,,700.0,Hot rolled,,,,0.32,0.24,0.58,0.009000000000000001,0.01,2.65,0.71,0.0,0.06,,,,,,,,0.01,0.01,0.03,,,,,,,,,,,900.0,,30.0,0.0,850.0,30.0,200.0,30.0,,,,,600.0,60.0,450.0,9.4,,,,,A5-standard specimen,Cylindric,50.25,0,797.0,,789.0,,886.0,,1714.0,,,,21.0,,70.0,,215.0,,279.0,,,0.0,,,,,,,,,4,1.0,0.25,0.0,0.25,,73.83259,3.6,1.5,,,cylinder,0,0,,,,"[640.0, 640.0, 600.0, 600.0, 580.0, 580.0, 560.0, 560.0, 540.0, 540.0, 520.0, 520.0, 520.0, 500.0, 500.0, 500.0, 480.0, 480.0, 480.0]","[43100, 43900, 92800, 118000, 105000, 138000, 138000, 283000, 302000, 304000, 572000, 606000, 21200000, 1900000, 21200000, 21200000, 21200000, 21200000, 21200000]","['failure', 'failure', 'failure', 'failure', 'failure', 'failure', 'failure', 'failure', 'failure', 'failure', 'failure', 'failure', 'runout', 'failure', 'runout', 'runout', 'runout', 'runout', 'runout']","[None, None, None, None, None, None, None, None, None, None, None, None, None, None, None, None, None, None, None]","[None, None, None, None, None, None, None, None, None, None, None, None, None, None, None, None, None, None, None]",-1.0,21200000.0,Force,,50.0,1.0,509.9,13.901,13.333,2.927,797389.0,454001.0,1.056,0.031,4 params,19.0,7.0,3.0,10000000.0,,
NIMS294,,,,,,,CrNi-st,Steel,,,,,,,420.0,Hot rolled,,,,0.32,0.29,0.54,0.018000000000000002,0.004,2.64,0.75,0.0,0.05,,,,,,,,0.0,0.0,0.02,,,,,,,,,,,900.0,,30.0,0.0,850.0,30.0,200.0,30.0,,,,,600.0,60.0,450.0,8.2,,,,,A5-standard specimen,Cylindric,50.25,0,,,849.0,,941.0,,1728.0,,,,21.0,,67.0,,166.0,,296.0,,,0.0,,,,,,,,,4,1.0,0.25,0.0,0.25,,73.83259,3.6,1.5,,,cylinder,0,0,,,,"[640.0, 640.0, 600.0, 600.0, 580.0, 580.0, 560.0, 560.0, 540.0, 540.0, 520.0, 520.0, 520.0, 500.0, 500.0, 500.0, 480.0, 480.0, 480.0]","[89200, 94300, 156000, 185000, 225000, 257000, 404000, 1030000, 1010000, 1100000, 3050000, 21200000, 21200000, 1490000, 21200000, 21200000, 21200000, 21200000, 21200000]","['failure', 'failure', 'failure', 'failure', 'failure', 'failure', 'failure', 'failure', 'failure', 'failure', 'failure', 'runout', 'runout', 'failure', 'runout', 'runout', 'runout', 'runout', 'runout']","[None, None, None, None, None, None, None, None, None, None, None, None, None, None, None, None, None, None, None]","[None, None, None, None, None, None, None, None, None, None, None, None, None, None, None, None, None, None, None]",-1.0,21200000.0,Force,,50.0,1.0,515.98,13.152,14.121,2.652,1715518.0,1042293.0,1.074,0.038,4 params,19.0,7.0,3.0,10000000.0,,
NIMS295,,,,,,,CrNi-st,Steel,,,,,,,420.0,Hot rolled,,,,0.35,0.26,0.54,0.019,0.003,2.78,0.89,0.0,0.05,,,,,,,,0.0,0.0,0.02,,,,,,,,,,,900.0,,30.0,0.0,850.0,30.0,200.0,30.0,,,,,600.0,60.0,450.0,8.3,,,,,A5-standard specimen,Cylindric,50.25,0,928.0,,932.0,,1016.0,,1716.0,,,,19.0,,63.0,,103.0,,318.0,,,0.0,,,,,,,,,4,1.0,0.25,0.0,0.25,,73.83259,3.6,1.5,,,cylinder,0,0,,,,"[720.0, 720.0, 680.0, 680.0, 640.0, 640.0, 620.0, 620.0, 600.0, 600.0, 580.0, 580.0, 580.0, 560.0, 560.0, 560.0, 520.0, 520.0, 520.0]","[48900, 54000, 88500, 93000, 149000, 164000, 238000, 325000, 354000, 428000, 348000, 445000, 993000, 887000, 1910000, 2640000, 21200000, 21200000, 21200000]","['failure', 'failure', 'failure', 'failure', 'failure', 'failure', 'failure', 'failure', 'failure', 'failure', 'failure', 'failure', 'failure', 'failure', 'failure', 'failure', 'runout', 'runout', 'runout']","[None, None, None, None, None, None, None, None, None, None, None, None, None, None, None, None, None, None, None]","[None, None, None, None, None, None, None, None, None, None, None, None, None, None, None, None, None, None, None]",-1.0,21200000.0,Force,,50.0,1.0,539.33,13.486,13.21,3.238,1854290.0,849413.0,1.072,0.03,4 params,19.0,7.0,1.0,10000000.0,,
NIMS296,,,,,,,CrNi-st,Steel,,,,,,,700.0,Hot rolled,,,,0.31,0.22,0.56,0.016,0.016,2.63,0.71,0.0,0.1,,,,,,,,0.01,0.0,0.01,,,,,,,,,,,900.0,,30.0,0.0,850.0,30.0,200.0,30.0,,,,,600.0,60.0,450.0,9.4,,,,,A5-standard specimen,Cylindric,50.25,0,819.0,,803.0,,897.0,,1682.0,,,,22.0,,67.0,,182.0,,282.0,,,0.0,,,,,,,,,4,1.0,0.25,0.0,0.25,,73.83259,3.6,1.5,,,cylinder,0,0,,,,"[640.0, 640.0, 620.0, 620.0, 600.0, 600.0, 580.0, 580.0, 560.0, 560.0, 540.0, 540.0, 540.0, 520.0, 520.0, 520.0, 500.0, 500.0, 500.0]","[56400, 57900, 89400, 93000, 99600, 103000, 182000, 242000, 217000, 383000, 397000, 532000, 598000, 871000, 1220000, 21200000, 21200000, 21200000, 21200000]","['failure', 'failure', 'failure', 'failure', 'failure', 'failure', 'failure', 'failure', 'failure', 'failure', 'failure', 'failure', 'failure', 'failure', 'failure', 'runout', 'runout', 'runout', 'runout']","[None, None, None, None, None, None, None, None, None, None, None, None, None, None, None, None, None, None, None]","[None, None, None, None, None, None, None, None, None, None, None, None, None, None, None, None, None, None, None]",-1.0,21200000.0,Force,,50.0,1.0,517.07,20.007,13.56,3.481,949698.0,676561.0,1.037,0.032,4 params,19.0,7.0,2.0,10000000.0,,
NIMS297,,,,,,,CrNi-st,Steel,,,,,,,820.0,Hot rolled,,,,0.33,0.3,0.49,0.009000000000000001,0.006,2.66,0.82,0.0,0.06,,,,,,,,0.01,0.0,0.01,,,,,,,,,,,900.0,,30.0,0.0,850.0,30.0,200.0,30.0,,,,,600.0,60.0,450.0,8.7,,,,,A5-standard specimen,Cylindric,50.25,0,821.0,,823.0,,928.0,,1692.0,,,,21.0,,67.0,,164.0,,292.0,,,0.0,,,,,,,,,4,1.0,0.25,0.0,0.25,,73.83259,3.6,1.5,,,cylinder,0,0,,,,"[660.0, 660.0, 620.0, 620.0, 600.0, 600.0, 580.0, 580.0, 560.0, 560.0, 540.0, 540.0, 540.0, 520.0, 520.0, 520.0, 500.0, 500.0, 500.0]","[47000, 61800, 110000, 135000, 152000, 167000, 279000, 285000, 435000, 627000, 440000, 883000, 1180000, 4390000, 21200000, 21200000, 21200000, 21200000, 21200000]","['failure', 'failure', 'failure', 'failure', 'failure', 'failure', 'failure', 'failure', 'failure', 'failure', 'failure', 'failure', 'failure', 'failure', 'runout', 'runout', 'runout', 'runout', 'runout']","[None, None, None, None, None, None, None, None, None, None, None, None, None, None, None, None, None, None, None]","[None, None, None, None, None, None, None, None, None, None, None, None, None, None, None, None, None, None, None]",-1.0,21200000.0,Force,,50.0,1.0,523.01,13.666,15.542,3.207,1610354.0,802598.0,1.06,0.029,4 params,19.0,7.0,2.0,10000000.0,,
NIMS298,,,,,,,CrNi-st,Steel,,,,,,,420.0,Hot rolled,,,,0.28,0.27,0.53,0.019,0.009000000000000001,2.67,0.87,0.0,0.05,,,,,,,,0.02,0.0,0.02,,,,,,,,,,,900.0,,30.0,0.0,850.0,30.0,200.0,30.0,,,,,600.0,60.0,450.0,8.3,,,,,A5-standard specimen,Cylindric,50.25,0,864.0,,866.0,,950.0,,1720.0,,,,20.0,,67.0,,181.0,,301.0,,,0.0,,,,,,,,,4,1.0,0.25,0.0,0.25,,73.83259,3.6,1.5,,,cylinder,0,0,,,,"[660.0, 660.0, 640.0, 640.0, 620.0, 620.0, 600.0, 600.0, 600.0, 580.0, 580.0, 560.0, 560.0, 560.0, 540.0, 540.0, 540.0, 520.0, 520.0, 520.0]","[94500, 111000, 103000, 139000, 170000, 198000, 310000, 313000, 404000, 321000, 413000, 923000, 937000, 1000000, 1160000, 1640000, 21200000, 20600000, 21200000, 21200000]","['failure', 'failure', 'failure', 'failure', 'failure', 'failure', 'failure', 'failure', 'failure', 'failure', 'failure', 'failure', 'failure', 'failure', 'failure', 'failure', 'runout', 'failure', 'runout', 'runout']","[None, None, None, None, None, None, None, None, None, None, None, None, None, None, None, None, None, None, None, None]","[None, None, None, None, None, None, None, None, None, None, None, None, None, None, None, None, None, None, None, None]",-1.0,21200000.0,Force,,50.0,1.0,537.04,20.301,13.71,3.267,1453607.0,1101345.0,1.037,0.031,4 params,20.0,7.0,2.0,10000000.0,,
NIMS299,,,,,,,CrNi-st,Steel,,,,,,,700.0,Hot rolled,,,,0.34,0.26,0.65,0.01,0.009000000000000001,2.63,0.84,0.0,0.05,,,,,,,,0.01,0.0,0.01,,,,,,,,,,,900.0,,30.0,0.0,850.0,30.0,200.0,30.0,,,,,600.0,60.0,450.0,9.0,,,,,A5-standard specimen,Cylindric,50.25,0,815.0,,816.0,,918.0,,1690.0,,,,21.0,,68.0,,205.0,,291.0,,,0.0,,,,,,,,,4,1.0,0.25,0.0,0.25,,73.83259,3.6,1.5,,,cylinder,0,0,,,,"[640.0, 640.0, 620.0, 620.0, 600.0, 600.0, 580.0, 580.0, 560.0, 560.0, 540.0, 540.0, 540.0, 530.0, 530.0, 530.0, 520.0, 520.0, 520.0]","[60100, 76600, 78200, 101000, 136000, 146000, 142000, 162000, 305000, 610000, 424000, 536000, 21200000, 1100000, 16300000, 18900000, 21200000, 21200000, 21200000]","['failure', 'failure', 'failure', 'failure', 'failure', 'failure', 'failure', 'failure', 'failure', 'failure', 'failure', 'failure', 'runout', 'failure', 'failure', 'failure', 'runout', 'runout', 'runout']","[None, None, None, None, None, None, None, None, None, None, None, None, None, None, None, None, None, None, None]","[None, None, None, None, None, None, None, None, None, None, None, None, None, None, None, None, None, None, None]",-1.0,21200000.0,Force,,50.0,1.0,535.97,13.06,13.409,2.533,632875.0,364479.0,1.052,0.039,4 params,19.0,7.0,3.0,10000000.0,,
NIMS3,,,,,,,C-st_struct,Steel,,,,,,,1270.0,Hot rolled,,,,0.26,0.27,0.43,0.008,0.015,0.02,0.03,0.0,0.01,,,,,,,,0.07,0.02,0.0,,,,,,,,,,,885.0,,30.0,0.0,30.0,0.0,0.0,30.0,,,,,30.0,0.0,0.0,8.4,,,,,A5-standard specimen,Cylindric,50.25,0,385.0,,329.0,,474.0,,949.0,,,,40.0,,64.0,,143.0,,135.0,,,0.0,,,,,,,,,8,1.0,0.25,0.0,0.25,,73.83259,3.6,1.5,,,cylinder,0,0,,,,"[280.0, 280.0, 270.0, 270.0, 260.0, 260.0, 260.0, 250.0, 250.0, 250.0, 240.0, 240.0, 240.0, 230.0, 230.0, 230.0]","[99700, 119000, 195000, 230000, 305000, 375000, 459000, 560000, 757000, 1400000, 2210000, 3630000, 4540000, 21200000, 21200000, 21200000]","['failure', 'failure', 'failure', 'failure', 'failure', 'failure', 'failure', 'failure', 'failure', 'failure', 'failure', 'failure', 'failure', 'runout', 'runout', 'runout']","[None, None, None, None, None, None, None, None, None, None, None, None, None, None, None, None]","[None, None, None, None, None, None, None, None, None, None, None, None, None, None, None, None]",-1.0,21200000.0,Force,,50.0,1.0,234.95,5.745,21.908,6.103,4152243.0,2045848.0,1.037,0.032,4 params,16.0,5.0,1.0,10000000.0,,
NIMS30,,,,,,,C-st_struct,Steel,,,,,,,1270.0,Hot rolled,,,,0.33,0.26,0.76,0.023,0.013,0.01,0.1,0.0,0.03,,,,,,,,0.08,0.02,0.0,,,,,,,,,,,865.0,,30.0,0.0,865.0,30.0,450.0,30.0,,,,,600.0,60.0,450.0,8.8,,,,,A5-standard specimen,Cylindric,50.25,0,573.0,,573.0,,721.0,,1502.0,,,,23.0,,71.0,,237.0,,237.0,,,0.0,,,,,,,,,4,1.0,0.25,0.0,0.25,,73.83259,3.6,1.5,,,cylinder,0,0,,,,"[490.0, 490.0, 480.0, 480.0, 470.0, 470.0, 460.0, 460.0, 450.0, 450.0, 440.0, 440.0, 440.0, 430.0, 430.0, 430.0, 420.0, 420.0, 420.0]","[86700, 119000, 70200, 101000, 156000, 169000, 222000, 295000, 198000, 243000, 257000, 360000, 388000, 605000, 696000, 833000, 21200000, 21200000, 21200000]","['failure', 'failure', 'failure', 'failure', 'failure', 'failure', 'failure', 'failure', 'failure', 'failure', 'failure', 'failure', 'failure', 'failure', 'failure', 'failure', 'runout', 'runout', 'runout']","[None, None, None, None, None, None, None, None, None, None, None, None, None, None, None, None, None, None, None]","[None, None, None, None, None, None, None, None, None, None, None, None, None, None, None, None, None, None, None]",-1.0,21200000.0,Force,,50.0,1.0,424.67,10.476,15.043,3.795,689729.0,504979.0,1.043,0.037,4 params,19.0,7.0,1.0,10000000.0,430.0,705239
NIMS300,,,,,,,CrNi-st,Steel,,,,,,,820.0,Hot rolled,,,,0.3,0.27,0.53,0.018000000000000002,0.008,2.7,0.81,0.0,0.07,,,,,,,,0.01,0.0,0.01,,,,,,,,,,,900.0,,30.0,0.0,850.0,30.0,200.0,30.0,,,,,600.0,60.0,450.0,8.4,,,,,A5-standard specimen,Cylindric,50.25,0,801.0,,799.0,,901.0,,1702.0,,,,23.0,,69.0,,197.0,,281.0,,,0.0,,,,,,,,,4,1.0,0.25,0.0,0.25,,73.83259,3.6,1.5,,,cylinder,0,0,,,,"[660.0, 660.0, 620.0, 620.0, 580.0, 580.0, 540.0, 540.0, 520.0, 520.0, 520.0, 500.0, 500.0, 500.0, 480.0, 480.0, 480.0, 460.0, 460.0, 460.0]","[39500, 45300, 75000, 97400, 143000, 176000, 445000, 494000, 471000, 865000, 21200000, 1440000, 21200000, 21200000, 834000, 21200000, 21200000, 21200000, 21200000, 21200000]","['failure', 'failure', 'failure', 'failure', 'failure', 'failure', 'failure', 'failure', 'failure', 'failure', 'runout', 'failure', 'runout', 'runout', 'failure', 'runout', 'runout', 'runout', 'runout', 'runout']","[None, None, None, None, None, None, None, None, None, None, None, None, None, None, None, None, None, None, None, None]","[None, None, None, None, None, None, None, None, None, None, None, None, None, None, None, None, None, None, None, None]",-1.0,21200000.0,Force,,50.0,1.0,502.25,12.275,10.785,1.979,857685.0,455778.0,1.08,0.032,4 params,20.0,7.0,4.0,10000000.0,,
NIMS301,,,,,,,CrNi-st,Steel,,,,,,,1740.0,Hot rolled,,,,0.32,0.3,0.52,0.013,0.009000000000000001,2.67,0.77,0.0,0.06,,,,,,,,0.03,0.0,0.0,,,,,,,,,,,900.0,,30.0,0.0,850.0,30.0,200.0,30.0,,,,,600.0,60.0,450.0,10.5,,,,,A5-standard specimen,Cylindric,50.25,0,847.0,,842.0,,928.0,,1709.0,,,,21.0,,68.0,,206.0,,290.0,,,0.0,,,,,,,,,4,1.0,0.25,0.0,0.25,,73.83259,3.6,1.5,,,cylinder,0,0,,,,"[660.0, 660.0, 640.0, 640.0, 620.0, 620.0, 600.0, 600.0, 580.0, 580.0, 560.0, 560.0, 560.0, 540.0, 540.0, 540.0, 520.0, 520.0, 520.0]","[55800, 88900, 82800, 92800, 118000, 143000, 146000, 271000, 278000, 384000, 246000, 395000, 930000, 1470000, 15600000, 21200000, 21200000, 21200000, 21200000]","['failure', 'failure', 'failure', 'failure', 'failure', 'failure', 'failure', 'failure', 'failure', 'failure', 'failure', 'failure', 'failure', 'failure', 'failure', 'runout', 'runout', 'runout', 'runout']","[None, None, None, None, None, None, None, None, None, None, None, None, None, None, None, None, None, None, None]","[None, None, None, None, None, None, None, None, None, None, None, None, None, None, None, None, None, None, None]",-1.0,21200000.0,Force,,50.0,1.0,543.03,13.349,13.43,2.734,812024.0,499991.0,1.066,0.038,4 params,19.0,7.0,2.0,10000000.0,,
NIMS302,,,,,,,CrNi-st,Steel,,,,,,,610.0,Hot rolled,,,,0.32,0.3,0.49,0.008,0.006,2.66,0.82,0.0,0.09,,,,,,,,0.0,0.0,0.01,,,,,,,,,,,900.0,,30.0,0.0,850.0,30.0,200.0,30.0,,,,,650.0,60.0,450.0,8.7,,,,,A5-standard specimen,Cylindric,50.25,0,725.0,,721.0,,840.0,,1654.0,,,,25.0,,70.0,,224.0,,267.0,,,0.0,,,,,,,,,4,1.0,0.25,0.0,0.25,,73.83259,3.6,1.5,,,cylinder,0,0,,,,"[600.0, 600.0, 580.0, 580.0, 560.0, 560.0, 540.0, 540.0, 520.0, 520.0, 500.0, 500.0, 500.0, 480.0, 480.0, 480.0, 460.0, 460.0, 460.0]","[33500, 38100, 65500, 74700, 113000, 141000, 153000, 220000, 271000, 327000, 365000, 558000, 21200000, 1290000, 13100000, 21200000, 21200000, 21200000, 21200000]","['failure', 'failure', 'failure', 'failure', 'failure', 'failure', 'failure', 'failure', 'failure', 'failure', 'failure', 'failure', 'runout', 'failure', 'failure', 'runout', 'runout', 'runout', 'runout']","[None, None, None, None, None, None, None, None, None, None, None, None, None, None, None, None, None, None, None]","[None, None, None, None, None, None, None, None, None, None, None, None, None, None, None, None, None, None, None]",-1.0,21200000.0,Force,,50.0,1.0,489.9,13.14,14.165,3.844,722693.0,427406.0,1.041,0.033,4 params,19.0,7.0,3.0,10000000.0,,
NIMS303,,,,,,,CrNi-st,Steel,,,,,,,700.0,Hot rolled,,,,0.32,0.24,0.58,0.009000000000000001,0.01,2.65,0.71,0.0,0.06,,,,,,,,0.01,0.01,0.03,,,,,,,,,,,900.0,,30.0,0.0,850.0,30.0,200.0,30.0,,,,,650.0,60.0,450.0,9.4,,,,,A5-standard specimen,Cylindric,50.25,0,723.0,,712.0,,821.0,,1682.0,,,,23.0,,72.0,,244.0,,261.0,,,0.0,,,,,,,,,4,1.0,0.25,0.0,0.25,,73.83259,3.6,1.5,,,cylinder,0,0,,,,"[580.0, 580.0, 560.0, 560.0, 540.0, 540.0, 520.0, 520.0, 500.0, 500.0, 490.0, 490.0, 490.0, 480.0, 480.0, 480.0, 470.0, 470.0, 470.0]","[50800, 52900, 99700, 126000, 152000, 162000, 223000, 314000, 443000, 562000, 507000, 667000, 789000, 830000, 1120000, 21200000, 21200000, 21200000, 21200000]","['failure', 'failure', 'failure', 'failure', 'failure', 'failure', 'failure', 'failure', 'failure', 'failure', 'failure', 'failure', 'failure', 'failure', 'failure', 'runout', 'runout', 'runout', 'runout']","[None, None, None, None, None, None, None, None, None, None, None, None, None, None, None, None, None, None, None]","[None, None, None, None, None, None, None, None, None, None, None, None, None, None, None, None, None, None, None]",-1.0,21200000.0,Force,,50.0,1.0,478.42,13.851,14.659,3.216,951248.0,512379.0,1.027,0.029,4 params,19.0,7.0,2.0,10000000.0,,
NIMS304,,,,,,,CrNi-st,Steel,,,,,,,420.0,Hot rolled,,,,0.32,0.29,0.54,0.018000000000000002,0.004,2.64,0.75,0.0,0.05,,,,,,,,0.0,0.0,0.02,,,,,,,,,,,900.0,,30.0,0.0,850.0,30.0,200.0,30.0,,,,,650.0,60.0,450.0,8.2,,,,,A5-standard specimen,Cylindric,50.25,0,737.0,,733.0,,849.0,,1690.0,,,,24.0,,71.0,,212.0,,268.0,,,0.0,,,,,,,,,4,1.0,0.25,0.0,0.25,,73.83259,3.6,1.5,,,cylinder,0,0,,,,"[600.0, 600.0, 580.0, 580.0, 560.0, 560.0, 540.0, 540.0, 520.0, 520.0, 500.0, 500.0, 500.0, 480.0, 480.0, 480.0, 460.0, 460.0, 460.0]","[58100, 74200, 84200, 89000, 123000, 207000, 251000, 319000, 304000, 359000, 469000, 496000, 1770000, 3850000, 21200000, 21200000, 21200000, 21200000, 21200000]","['failure', 'failure', 'failure', 'failure', 'failure', 'failure', 'failure', 'failure', 'failure', 'failure', 'failure', 'failure', 'failure', 'failure', 'runout', 'runout', 'runout', 'runout', 'runout']","[None, None, None, None, None, None, None, None, None, None, None, None, None, None, None, None, None, None, None]","[None, None, None, None, None, None, None, None, None, None, None, None, None, None, None, None, None, None, None]",-1.0,21200000.0,Force,,50.0,1.0,483.01,13.126,15.451,3.008,1521073.0,846611.0,1.07,0.03,4 params,19.0,7.0,2.0,10000000.0,,
NIMS305,,,,,,,CrNi-st,Steel,,,,,,,420.0,Hot rolled,,,,0.35,0.26,0.54,0.019,0.003,2.78,0.89,0.0,0.05,,,,,,,,0.0,0.0,0.02,,,,,,,,,,,900.0,,30.0,0.0,850.0,30.0,200.0,30.0,,,,,650.0,60.0,450.0,8.3,,,,,A5-standard specimen,Cylindric,50.25,0,800.0,,798.0,,909.0,,1669.0,,,,22.0,,67.0,,137.0,,286.0,,,0.0,,,,,,,,,4,1.0,0.25,0.0,0.25,,73.83259,3.6,1.5,,,cylinder,0,0,,,,"[640.0, 640.0, 600.0, 600.0, 580.0, 580.0, 560.0, 560.0, 560.0, 540.0, 540.0, 520.0, 520.0, 520.0, 500.0, 500.0, 500.0, 480.0, 480.0, 480.0, 480.0]","[66000, 69100, 123000, 143000, 167000, 176000, 199000, 221000, 269000, 507000, 541000, 1110000, 1440000, 1500000, 1180000, 19300000, 21200000, 21200000, 21200000, 21200000, 21200000]","['failure', 'failure', 'failure', 'failure', 'failure', 'failure', 'failure', 'failure', 'failure', 'failure', 'failure', 'failure', 'failure', 'failure', 'failure', 'failure', 'runout', 'runout', 'runout', 'runout', 'runout']","[None, None, None, None, None, None, None, None, None, None, None, None, None, None, None, None, None, None, None, None, None]","[None, None, None, None, None, None, None, None, None, None, None, None, None, None, None, None, None, None, None, None, None]",-1.0,21200000.0,Force,,50.0,1.0,503.11,13.549,13.683,2.928,1419525.0,701193.0,1.054,0.03,4 params,21.0,7.0,2.0,10000000.0,,
NIMS306,,,,,,,CrNi-st,Steel,,,,,,,700.0,Hot rolled,,,,0.31,0.22,0.56,0.016,0.016,2.63,0.71,0.0,0.1,,,,,,,,0.01,0.0,0.01,,,,,,,,,,,900.0,,30.0,0.0,850.0,30.0,200.0,30.0,,,,,650.0,60.0,450.0,9.4,,,,,A5-standard specimen,Cylindric,50.25,0,746.0,,723.0,,833.0,,1683.0,,,,23.0,,71.0,,221.0,,261.0,,,0.0,,,,,,,,,4,1.0,0.25,0.0,0.25,,73.83259,3.6,1.5,,,cylinder,0,0,,,,"[600.0, 600.0, 580.0, 580.0, 560.0, 560.0, 540.0, 540.0, 520.0, 520.0, 500.0, 500.0, 500.0, 480.0, 480.0, 480.0, 460.0, 460.0, 460.0, 440.0, 440.0, 440.0]","[42000, 45500, 70900, 87600, 99200, 119000, 141000, 176000, 332000, 519000, 442000, 465000, 597000, 968000, 3860000, 21200000, 1510000, 21200000, 21200000, 21200000, 21200000, 21200000]","['failure', 'failure', 'failure', 'failure', 'failure', 'failure', 'failure', 'failure', 'failure', 'failure', 'failure', 'failure', 'failure', 'failure', 'failure', 'runout', 'failure', 'runout', 'runout', 'runout', 'runout', 'runout']","[None, None, None, None, None, None, None, None, None, None, None, None, None, None, None, None, None, None, None, None, None, None]","[None, None, None, None, None, None, None, None, None, None, None, None, None, None, None, None, None, None, None, None, None, None]",-1.0,21200000.0,Force,,50.0,1.0,469.82,12.015,14.775,3.374,1571243.0,784299.0,1.069,0.026,4 params,22.0,8.0,3.0,10000000.0,,
NIMS307,,,,,,,CrNi-st,Steel,,,,,,,820.0,Hot rolled,,,,0.33,0.3,0.49,0.009000000000000001,0.006,2.66,0.82,0.0,0.06,,,,,,,,0.01,0.0,0.01,,,,,,,,,,,900.0,,30.0,0.0,850.0,30.0,200.0,30.0,,,,,650.0,60.0,450.0,8.7,,,,,A5-standard specimen,Cylindric,50.25,0,730.0,,727.0,,851.0,,1685.0,,,,24.0,,70.0,,196.0,,267.0,,,0.0,,,,,,,,,4,1.0,0.25,0.0,0.25,,73.83259,3.6,1.5,,,cylinder,0,0,,,,"[600.0, 600.0, 560.0, 560.0, 540.0, 540.0, 520.0, 520.0, 500.0, 500.0, 500.0, 480.0, 480.0, 480.0, 460.0, 460.0, 460.0, 440.0, 440.0, 440.0]","[60100, 69000, 143000, 176000, 221000, 230000, 320000, 342000, 1240000, 1520000, 4060000, 946000, 19100000, 21200000, 5810000, 21200000, 21200000, 21200000, 21200000, 21200000]","['failure', 'failure', 'failure', 'failure', 'failure', 'failure', 'failure', 'failure', 'failure', 'failure', 'failure', 'failure', 'failure', 'runout', 'failure', 'runout', 'runout', 'runout', 'runout', 'runout']","[None, None, None, None, None, None, None, None, None, None, None, None, None, None, None, None, None, None, None, None]","[None, None, None, None, None, None, None, None, None, None, None, None, None, None, None, None, None, None, None, None]",-1.0,21200000.0,Force,,50.0,1.0,475.64,11.975,16.591,3.188,2470048.0,1170583.0,1.086,0.031,4 params,20.0,7.0,3.0,10000000.0,,
