Repository: Tareqawwad/Masterthesis-Final

File: allData.csv (part 18 of 36)
,Institute,Sci_topic,Author,Year,Conf_level,Material,M_Type,MatGroupFKM,Batch,Manufacturer,Prod_Proc,Furn_capa,Deoxid_proc,Ingot_size,Red_ratio,HProc,Form,DorTh,Length,C,Si,Mn,P,S,Ni,Cr,Mo,Cu,Al,V,Nb,N_,Ti,Ca,O,dA,dB,dC,dD,DS,Exp_n,Exp_b,DefType,Proc_name,Microstruct,Tstart,Tend,Vcf,NTemp,Ntime,CTemp,Ctime,THTemp,THtime,THQCr,QmTemp,THTemp2,THtime2,THQCr2,QmTemp2,TTemp,Ttime,TCr,Gm,Gstd,Texture,GrainRatio,Poros,Geometry_type,CS_form,CS_surface,QS_LD,Re_U,Re_U_dev,Rp02,Rp02_dev,Rm,Rm_dev,R_true_fracture,Rtf_dev,AG,AG_dev,A5,A5_dev,Z,Z_dev,A_KerbSchlag,A_KS_dev,HV20,HV20_dev,HardProc,t_eff,t_eff_dev,HV20_core,HV20_core_dev,Rp02_base,Rm_base,AG_base,A5_base,Z_base,Deff,Kt,G0,G0_r,G0_d,A90_Mises,V90_Mises,Kp,Rz,Finish,Finish_speci,SpecF,LD,Prstrain,RS_depth,RS_I,RSII,Sa,N,outcome,fail_loc,defect_type,R_ratio,Nu,Control,Machine,f_test,L_Type,Sd,Sd_unc,k,k_unc,NE,NE_unc,1Ts,1Ts_unc,method,n_spec,n_lvls_frac,n_lvls_inf,Nu_cur,Sa_min,Nm_Sa_min
NIMS308,,,,,,,CrNi-st,Steel,,,,,,,420.0,Hot rolled,,,,0.28,0.27,0.53,0.019,0.009000000000000001,2.67,0.87,0.0,0.05,,,,,,,,0.02,0.0,0.02,,,,,,,,,,,900.0,,30.0,0.0,850.0,30.0,200.0,30.0,,,,,650.0,60.0,450.0,8.3,,,,,A5-standard specimen,Cylindric,50.25,0,743.0,,743.0,,850.0,,1679.0,,,,24.0,,71.0,,217.0,,268.0,,,0.0,,,,,,,,,4,1.0,0.25,0.0,0.25,,73.83259,3.6,1.5,,,cylinder,0,0,,,,"[620.0, 620.0, 600.0, 600.0, 580.0, 580.0, 560.0, 560.0, 540.0, 540.0, 520.0, 520.0, 520.0, 500.0, 500.0, 500.0, 480.0, 480.0, 480.0]","[48500, 53500, 74600, 97300, 120000, 145000, 191000, 204000, 343000, 400000, 478000, 501000, 504000, 1560000, 21200000, 21200000, 21200000, 21200000, 21200000]","['failure', 'failure', 'failure', 'failure', 'failure', 'failure', 'failure', 'failure', 'failure', 'failure', 'failure', 'failure', 'failure', 'failure', 'runout', 'runout', 'runout', 'runout', 'runout']","[None, None, None, None, None, None, None, None, None, None, None, None, None, None, None, None, None, None, None]","[None, None, None, None, None, None, None, None, None, None, None, None, None, None, None, None, None, None, None]",-1.0,21200000.0,Force,,50.0,1.0,502.46,24.685,13.985,4.471,960914.0,711546.0,1.03,0.033,4 params,19.0,7.0,2.0,10000000.0,,
NIMS309,,,,,,,CrNi-st,Steel,,,,,,,700.0,Hot rolled,,,,0.34,0.26,0.65,0.01,0.009000000000000001,2.63,0.84,0.0,0.05,,,,,,,,0.01,0.0,0.01,,,,,,,,,,,900.0,,30.0,0.0,850.0,30.0,200.0,30.0,,,,,650.0,60.0,450.0,9.0,,,,,A5-standard specimen,Cylindric,50.25,0,738.0,,732.0,,854.0,,1686.0,,,,24.0,,71.0,,229.0,,268.0,,,0.0,,,,,,,,,4,1.0,0.25,0.0,0.25,,73.83259,3.6,1.5,,,cylinder,0,0,,,,"[600.0, 600.0, 580.0, 580.0, 560.0, 560.0, 540.0, 540.0, 520.0, 520.0, 500.0, 500.0, 500.0, 490.0, 490.0, 490.0, 480.0, 480.0, 480.0]","[61700, 66200, 82900, 98500, 124000, 153000, 183000, 317000, 221000, 384000, 1050000, 21200000, 21200000, 865000, 977000, 21200000, 21200000, 21200000, 21200000]","['failure', 'failure', 'failure', 'failure', 'failure', 'failure', 'failure', 'failure', 'failure', 'failure', 'failure', 'runout', 'runout', 'failure', 'failure', 'runout', 'runout', 'runout', 'runout']","[None, None, None, None, None, None, None, None, None, None, None, None, None, None, None, None, None, None, None]","[None, None, None, None, None, None, None, None, None, None, None, None, None, None, None, None, None, None, None]",-1.0,21200000.0,Force,,50.0,1.0,495.64,12.161,13.408,2.39,752526.0,386589.0,1.05,0.036,4 params,19.0,7.0,3.0,10000000.0,,
NIMS31,,,,,,,C-st_struct,Steel,,,,,,,1740.0,Hot rolled,,,,0.32,0.26,0.73,0.015,0.019,0.02,0.02,0.0,0.03,,,,,,,,0.06,0.0,0.0,,,,,,,,,,,865.0,,30.0,0.0,865.0,30.0,450.0,30.0,,,,,600.0,60.0,450.0,9.0,,,,,A5-standard specimen,Cylindric,50.25,0,532.0,,528.0,,688.0,,1401.0,,,,24.0,,70.0,,212.0,,226.0,,,0.0,,,,,,,,,4,1.0,0.25,0.0,0.25,,73.83259,3.6,1.5,,,cylinder,0,0,,,,"[450.0, 450.0, 440.0, 440.0, 430.0, 430.0, 420.0, 420.0, 410.0, 410.0, 400.0, 400.0, 400.0, 390.0, 390.0, 390.0, 380.0, 380.0, 380.0]","[40600, 79400, 103000, 147000, 215000, 263000, 307000, 416000, 371000, 605000, 477000, 1130000, 2040000, 15400000, 21200000, 21200000, 21200000, 21200000, 21200000]","['failure', 'failure', 'failure', 'failure', 'failure', 'failure', 'failure', 'failure', 'failure', 'failure', 'failure', 'failure', 'failure', 'failure', 'runout', 'runout', 'runout', 'runout', 'runout']","[None, None, None, None, None, None, None, None, None, None, None, None, None, None, None, None, None, None, None]","[None, None, None, None, None, None, None, None, None, None, None, None, None, None, None, None, None, None, None]",-1.0,21200000.0,Force,,50.0,1.0,394.98,9.402,23.439,4.331,1404204.0,820654.0,1.039,0.034,4 params,19.0,6.0,2.0,10000000.0,400.0,1032149
NIMS310,,,,,,,CrNi-st,Steel,,,,,,,820.0,Hot rolled,,,,0.3,0.27,0.53,0.018000000000000002,0.008,2.7,0.81,0.0,0.07,,,,,,,,0.01,0.0,0.01,,,,,,,,,,,900.0,,30.0,0.0,850.0,30.0,200.0,30.0,,,,,650.0,60.0,450.0,8.4,,,,,A5-standard specimen,Cylindric,50.25,0,738.0,,722.0,,838.0,,1650.0,,,,23.0,,70.0,,222.0,,262.0,,,0.0,,,,,,,,,4,1.0,0.25,0.0,0.25,,73.83259,3.6,1.5,,,cylinder,0,0,,,,"[600.0, 600.0, 560.0, 560.0, 540.0, 540.0, 520.0, 520.0, 500.0, 500.0, 480.0, 480.0, 480.0, 460.0, 460.0, 460.0, 440.0, 440.0, 440.0]","[38600, 47200, 120000, 135000, 163000, 246000, 188000, 293000, 304000, 561000, 515000, 21200000, 21200000, 641000, 2000000, 21200000, 21200000, 21200000, 21200000]","['failure', 'failure', 'failure', 'failure', 'failure', 'failure', 'failure', 'failure', 'failure', 'failure', 'failure', 'runout', 'runout', 'failure', 'failure', 'runout', 'runout', 'runout', 'runout']","[None, None, None, None, None, None, None, None, None, None, None, None, None, None, None, None, None, None, None]","[None, None, None, None, None, None, None, None, None, None, None, None, None, None, None, None, None, None, None]",-1.0,21200000.0,Force,,50.0,1.0,469.94,11.682,11.319,2.124,816644.0,465251.0,1.082,0.035,4 params,19.0,7.0,3.0,10000000.0,,
NIMS311,,,,,,,CrNi-st,Steel,,,,,,,1740.0,Hot rolled,,,,0.32,0.3,0.52,0.013,0.009000000000000001,2.67,0.77,0.0,0.06,,,,,,,,0.03,0.0,0.0,,,,,,,,,,,900.0,,30.0,0.0,850.0,30.0,200.0,30.0,,,,,650.0,60.0,450.0,10.5,,,,,A5-standard specimen,Cylindric,50.25,0,771.0,,750.0,,846.0,,1707.0,,,,23.0,,71.0,,234.0,,264.0,,,0.0,,,,,,,,,4,1.0,0.25,0.0,0.25,,73.83259,3.6,1.5,,,cylinder,0,0,,,,"[620.0, 620.0, 600.0, 600.0, 580.0, 580.0, 560.0, 560.0, 540.0, 540.0, 520.0, 520.0, 520.0, 500.0, 500.0, 500.0, 480.0, 480.0, 480.0]","[34200, 38300, 66300, 73000, 118000, 125000, 135000, 160000, 246000, 260000, 257000, 504000, 578000, 1120000, 2490000, 21200000, 21200000, 21200000, 21200000]","['failure', 'failure', 'failure', 'failure', 'failure', 'failure', 'failure', 'failure', 'failure', 'failure', 'failure', 'failure', 'failure', 'failure', 'failure', 'runout', 'runout', 'runout', 'runout']","[None, None, None, None, None, None, None, None, None, None, None, None, None, None, None, None, None, None, None]","[None, None, None, None, None, None, None, None, None, None, None, None, None, None, None, None, None, None, None]",-1.0,21200000.0,Force,,50.0,1.0,496.76,14.49,15.641,3.524,1146901.0,619327.0,1.055,0.027,4 params,19.0,7.0,2.0,10000000.0,,
NIMS312,,,,,,,CrNiMo-st,Steel,,,,,,,640.0,Hot rolled,,,,0.39,0.19,0.77,0.01,0.012,1.67,0.72,0.18,0.07,,,,,,,,0.01,0.0,0.0,,,,,,,,,,,870.0,,30.0,0.0,845.0,30.0,200.0,30.0,,,,,580.0,60.0,450.0,11.0,,,,,A5-standard specimen,Cylindric,50.25,0,1006.0,,1003.0,,1070.0,,1777.0,,,,19.0,,63.0,,144.0,,342.0,,,0.0,,,,,,,,,4,1.0,0.25,0.0,0.25,,73.83259,3.6,1.5,,,cylinder,0,0,,,,"[740.0, 740.0, 700.0, 700.0, 660.0, 660.0, 640.0, 640.0, 620.0, 620.0, 600.0, 600.0, 600.0, 580.0, 580.0, 580.0, 560.0, 560.0, 560.0]","[49500, 56900, 78600, 87100, 237000, 238000, 209000, 210000, 206000, 687000, 396000, 21200000, 21200000, 515000, 853000, 21200000, 21200000, 21200000, 21200000]","['failure', 'failure', 'failure', 'failure', 'failure', 'failure', 'failure', 'failure', 'failure', 'failure', 'failure', 'runout', 'runout', 'failure', 'failure', 'runout', 'runout', 'runout', 'runout']","[None, None, None, None, None, None, None, None, None, None, None, None, None, None, None, None, None, None, None]","[None, None, None, None, None, None, None, None, None, None, None, None, None, None, None, None, None, None, None]",-1.0,21200000.0,Force,,50.0,1.0,590.09,12.091,10.288,2.062,558144.0,306728.0,1.082,0.041,4 params,19.0,7.0,3.0,10000000.0,,
NIMS313,,,,,,,CrNiMo-st,Steel,,,,,,,740.0,Hot rolled,,,,0.4,0.23,0.7,0.011,0.01,1.82,0.78,0.18,0.09,,,,,,,,0.05,0.0,0.01,,,,,,,,,,,870.0,,30.0,0.0,845.0,30.0,200.0,30.0,,,,,580.0,60.0,450.0,10.7,,,,,A5-standard specimen,Cylindric,50.25,0,1004.0,,1002.0,,1087.0,,1792.0,,,,18.0,,62.0,,133.0,,338.0,,,0.0,,,,,,,,,4,1.0,0.25,0.0,0.25,,73.83259,3.6,1.5,,,cylinder,0,0,,,,"[740.0, 740.0, 700.0, 700.0, 660.0, 660.0, 640.0, 640.0, 620.0, 620.0, 600.0, 600.0, 600.0, 580.0, 580.0, 580.0, 560.0, 560.0, 560.0]","[59500, 65900, 97000, 131000, 161000, 232000, 234000, 265000, 220000, 395000, 351000, 504000, 504000, 15300000, 17200000, 21200000, 18200000, 21200000, 21200000]","['failure', 'failure', 'failure', 'failure', 'failure', 'failure', 'failure', 'failure', 'failure', 'failure', 'failure', 'failure', 'failure', 'failure', 'failure', 'runout', 'failure', 'runout', 'runout']","[None, None, None, None, None, None, None, None, None, None, None, None, None, None, None, None, None, None, None]","[None, None, None, None, None, None, None, None, None, None, None, None, None, None, None, None, None, None, None]",-1.0,21200000.0,Force,,50.0,1.0,589.92,13.316,9.149,2.343,514581.0,362293.0,1.048,0.042,4 params,19.0,6.0,2.0,10000000.0,,
NIMS314,,,,,,,CrNiMo-st,Steel,,,,,,,420.0,Hot rolled,,,,0.4,0.29,0.79,0.022,0.009000000000000001,1.92,0.96,0.24,0.05,,,,,,,,0.03,0.0,0.01,,,,,,,,,,,870.0,,30.0,0.0,845.0,30.0,200.0,30.0,,,,,580.0,60.0,450.0,10.4,,,,,A5-standard specimen,Cylindric,50.25,0,,,1053.0,,1144.0,,1822.0,,,,16.0,,59.0,,109.0,,359.0,,,0.0,,,,,,,,,4,1.0,0.25,0.0,0.25,,73.83259,3.6,1.5,,,cylinder,0,0,,,,"[740.0, 740.0, 700.0, 700.0, 680.0, 680.0, 660.0, 660.0, 640.0, 640.0, 620.0, 620.0, 620.0, 600.0, 600.0, 600.0, 580.0, 580.0, 580.0]","[66900, 80400, 140000, 151000, 161000, 211000, 261000, 277000, 349000, 362000, 602000, 710000, 10100000, 1480000, 2630000, 21200000, 18100000, 19400000, 19500000]","['failure', 'failure', 'failure', 'failure', 'failure', 'failure', 'failure', 'failure', 'failure', 'failure', 'failure', 'failure', 'failure', 'failure', 'failure', 'runout', 'failure', 'failure', 'failure']","[None, None, None, None, None, None, None, None, None, None, None, None, None, None, None, None, None, None, None]","[None, None, None, None, None, None, None, None, None, None, None, None, None, None, None, None, None, None, None]",-1.0,21200000.0,Force,,50.0,1.0,604.26,16.133,14.249,2.93,1102324.0,598527.0,1.055,0.031,4 params,19.0,7.0,3.0,10000000.0,,
NIMS315,,,,,,,CrNiMo-st,Steel,,,,,,,590.0,Hot rolled,,,,0.4,0.25,0.7,0.021,0.02,1.63,0.71,0.17,0.08,,,,,,,,0.07,0.0,0.01,,,,,,,,,,,870.0,,30.0,0.0,845.0,30.0,200.0,30.0,,,,,580.0,60.0,450.0,9.9,,,,,A5-standard specimen,Cylindric,50.25,0,1047.0,,1043.0,,1105.0,,1806.0,,,,17.0,,60.0,,108.0,,347.0,,,0.0,,,,,,,,,4,1.0,0.25,0.0,0.25,,73.83259,3.6,1.5,,,cylinder,0,0,,,,"[760.0, 760.0, 720.0, 720.0, 680.0, 680.0, 640.0, 640.0, 620.0, 620.0, 600.0, 600.0, 600.0, 580.0, 580.0, 580.0, 560.0, 560.0, 560.0]","[51100, 61700, 106000, 107000, 155000, 163000, 207000, 285000, 239000, 371000, 553000, 2120000, 3660000, 860000, 21200000, 21200000, 12100000, 15800000, 21200000]","['failure', 'failure', 'failure', 'failure', 'failure', 'failure', 'failure', 'failure', 'failure', 'failure', 'failure', 'failure', 'failure', 'failure', 'runout', 'runout', 'failure', 'failure', 'runout']","[None, None, None, None, None, None, None, None, None, None, None, None, None, None, None, None, None, None, None]","[None, None, None, None, None, None, None, None, None, None, None, None, None, None, None, None, None, None, None]",-1.0,21200000.0,Force,,50.0,1.0,582.1,12.147,12.386,1.933,1225872.0,612811.0,1.12,0.035,4 params,19.0,7.0,2.0,10000000.0,,
NIMS316,,,,,,,CrNiMo-st,Steel,,,,,,,5530.0,Hot rolled,,,,0.38,0.26,0.71,0.016,0.017,1.8,0.75,0.23,0.04,,,,,,,,0.08,0.0,0.01,,,,,,,,,,,870.0,,30.0,0.0,845.0,30.0,200.0,30.0,,,,,580.0,60.0,450.0,9.7,,,,,A5-standard specimen,Cylindric,50.25,0,,,1030.0,,1125.0,,1884.0,,,,17.0,,61.0,,122.0,,354.0,,,0.0,,,,,,,,,4,1.0,0.25,0.0,0.25,,73.83259,3.6,1.5,,,cylinder,0,0,,,,"[780.0, 780.0, 740.0, 740.0, 700.0, 700.0, 660.0, 660.0, 640.0, 640.0, 620.0, 620.0, 620.0, 600.0, 600.0, 600.0, 580.0, 580.0, 580.0]","[41200, 54700, 74400, 79400, 168000, 187000, 269000, 365000, 355000, 653000, 309000, 963000, 1280000, 981000, 21200000, 21200000, 20200000, 21200000, 21200000]","['failure', 'failure', 'failure', 'failure', 'failure', 'failure', 'failure', 'failure', 'failure', 'failure', 'failure', 'failure', 'failure', 'failure', 'runout', 'runout', 'failure', 'runout', 'runout']","[None, None, None, None, None, None, None, None, None, None, None, None, None, None, None, None, None, None, None]","[None, None, None, None, None, None, None, None, None, None, None, None, None, None, None, None, None, None, None]",-1.0,21200000.0,Force,,50.0,1.0,603.04,14.586,12.046,2.049,987117.0,532839.0,1.067,0.03,4 params,19.0,7.0,2.0,10000000.0,,
NIMS317,,,,,,,CrNiMo-st,Steel,,,,,,,1290.0,Hot rolled,,,,0.4,0.33,0.73,0.011,0.012,1.71,0.74,0.2,0.08,,,,,,,,0.06,0.0,0.0,,,,,,,,,,,870.0,,30.0,0.0,845.0,30.0,200.0,30.0,,,,,580.0,60.0,450.0,10.5,,,,,A5-standard specimen,Cylindric,50.25,0,1003.0,,1001.0,,1089.0,,1842.0,,,,17.0,,62.0,,128.0,,340.0,,,0.0,,,,,,,,,4,1.0,0.25,0.0,0.25,,73.83259,3.6,1.5,,,cylinder,0,0,,,,"[740.0, 740.0, 700.0, 700.0, 660.0, 660.0, 640.0, 640.0, 620.0, 620.0, 600.0, 600.0, 600.0, 580.0, 580.0, 580.0, 560.0, 560.0, 560.0]","[54800, 58700, 105000, 112000, 121000, 165000, 292000, 313000, 327000, 450000, 344000, 544000, 11300000, 939000, 21200000, 21200000, 21200000, 21200000, 21200000]","['failure', 'failure', 'failure', 'failure', 'failure', 'failure', 'failure', 'failure', 'failure', 'failure', 'failure', 'failure', 'failure', 'failure', 'runout', 'runout', 'runout', 'runout', 'runout']","[None, None, None, None, None, None, None, None, None, None, None, None, None, None, None, None, None, None, None]","[None, None, None, None, None, None, None, None, None, None, None, None, None, None, None, None, None, None, None]",-1.0,21200000.0,Force,,50.0,1.0,589.93,15.464,10.573,2.065,610798.0,359716.0,1.053,0.036,4 params,19.0,7.0,3.0,10000000.0,,
NIMS318,,,,,,,CrNiMo-st,Steel,,,,,,,640.0,Hot rolled,,,,0.42,0.25,0.73,0.012,0.021,1.69,0.73,0.22,0.09,,,,,,,,0.02,0.01,0.01,,,,,,,,,,,870.0,,30.0,0.0,845.0,30.0,200.0,30.0,,,,,580.0,60.0,450.0,10.2,,,,,A5-standard specimen,Cylindric,50.25,0,,,1012.0,,1108.0,,1840.0,,,,17.0,,60.0,,102.0,,345.0,,,0.0,,,,,,,,,4,1.0,0.25,0.0,0.25,,73.83259,3.6,1.5,,,cylinder,0,0,,,,"[760.0, 760.0, 720.0, 720.0, 680.0, 680.0, 640.0, 640.0, 620.0, 620.0, 600.0, 600.0, 600.0, 580.0, 580.0, 580.0, 560.0, 560.0, 560.0]","[45000, 45500, 88900, 106000, 149000, 165000, 218000, 310000, 431000, 598000, 1850000, 8650000, 16000000, 9720000, 11700000, 21200000, 17800000, 21200000, 21200000]","['failure', 'failure', 'failure', 'failure', 'failure', 'failure', 'failure', 'failure', 'failure', 'failure', 'failure', 'failure', 'failure', 'failure', 'failure', 'runout', 'failure', 'runout', 'runout']","[None, None, None, None, None, None, None, None, None, None, None, None, None, None, None, None, None, None, None]","[None, None, None, None, None, None, None, None, None, None, None, None, None, None, None, None, None, None, None]",-1.0,21200000.0,Force,,50.0,1.0,590.16,13.425,17.832,3.549,2622147.0,1106076.0,1.103,0.036,4 params,19.0,7.0,3.0,10000000.0,,
NIMS319,,,,,,,CrNiMo-st,Steel,,,,,,,590.0,Hot rolled,,,,0.38,0.26,0.71,0.016,0.008,1.66,0.72,0.16,0.12,,,,,,,,0.06,0.01,0.0,,,,,,,,,,,870.0,,30.0,0.0,845.0,30.0,200.0,30.0,,,,,580.0,60.0,450.0,10.8,,,,,A5-standard specimen,Cylindric,50.25,0,1017.0,,1014.0,,1085.0,,1776.0,,,,18.0,,59.0,,118.0,,347.0,,,0.0,,,,,,,,,4,1.0,0.25,0.0,0.25,,73.83259,3.6,1.5,,,cylinder,0,0,,,,"[760.0, 760.0, 720.0, 720.0, 680.0, 680.0, 640.0, 640.0, 620.0, 620.0, 600.0, 600.0, 600.0, 600.0, 580.0, 580.0, 580.0, 580.0, 560.0, 560.0, 560.0]","[50500, 54700, 69500, 95500, 108000, 112000, 249000, 312000, 221000, 288000, 145000, 197000, 1670000, 21200000, 391000, 15400000, 21200000, 21200000, 21200000, 21200000, 21200000]","['failure', 'failure', 'failure', 'failure', 'failure', 'failure', 'failure', 'failure', 'failure', 'failure', 'failure', 'failure', 'failure', 'runout', 'failure', 'failure', 'runout', 'runout', 'runout', 'runout', 'runout']","[None, None, None, None, None, None, None, None, None, None, None, None, None, None, None, None, None, None, None, None, None]","[None, None, None, None, None, None, None, None, None, None, None, None, None, None, None, None, None, None, None, None, None]",-1.0,21200000.0,Force,,50.0,1.0,589.68,10.974,8.71,2.144,435953.0,215072.0,1.155,0.04,4 params,21.0,7.0,3.0,10000000.0,,
NIMS32,,,,,,,C-st_struct,Steel,,,,,,,1270.0,Hot rolled,,,,0.37,0.27,0.78,0.016,0.02,0.01,0.11,0.0,0.02,,,,,,,,0.13,0.01,0.0,,,,,,,,,,,865.0,,30.0,0.0,865.0,30.0,450.0,30.0,,,,,600.0,60.0,450.0,9.0,,,,,A5-standard specimen,Cylindric,50.25,0,545.0,,543.0,,705.0,,1479.0,,,,27.0,,71.0,,231.0,,230.0,,,0.0,,,,,,,,,4,1.0,0.25,0.0,0.25,,73.83259,3.6,1.5,,,cylinder,0,0,,,,"[460.0, 460.0, 450.0, 450.0, 440.0, 440.0, 430.0, 430.0, 420.0, 420.0, 410.0, 410.0, 410.0, 400.0, 400.0, 400.0, 390.0, 390.0, 390.0]","[61800, 67100, 111000, 114000, 95300, 377000, 219000, 339000, 285000, 727000, 545000, 604000, 656000, 1240000, 1250000, 1290000, 1120000, 21200000, 21200000]","['failure', 'failure', 'failure', 'failure', 'failure', 'failure', 'failure', 'failure', 'failure', 'failure', 'failure', 'failure', 'failure', 'failure', 'failure', 'failure', 'failure', 'runout', 'runout']","[None, None, None, None, None, None, None, None, None, None, None, None, None, None, None, None, None, None, None]","[None, None, None, None, None, None, None, None, None, None, None, None, None, None, None, None, None, None, None]",-1.0,21200000.0,Force,,50.0,1.0,390.9,12.449,19.178,3.638,1652396.0,1029685.0,1.044,0.031,4 params,19.0,8.0,1.0,10000000.0,400.0,1259816
NIMS320,,,,,,,CrNiMo-st,Steel,,,,,,,820.0,Hot rolled,,,,0.41,0.29,0.74,0.013,0.01,1.84,0.74,0.22,0.12,,,,,,,,0.04,0.0,0.0,,,,,,,,,,,870.0,,30.0,0.0,845.0,30.0,200.0,30.0,,,,,580.0,60.0,450.0,10.1,,,,,A5-standard specimen,Cylindric,50.25,0,,,1024.0,,1117.0,,1840.0,,,,17.0,,59.0,,110.0,,348.0,,,0.0,,,,,,,,,4,1.0,0.25,0.0,0.25,,73.83259,3.6,1.5,,,cylinder,0,0,,,,"[700.0, 700.0, 660.0, 660.0, 620.0, 620.0, 600.0, 600.0, 580.0, 580.0, 560.0, 560.0, 560.0, 540.0, 540.0, 540.0, 520.0, 520.0, 520.0]","[58300, 80100, 153000, 153000, 132000, 345000, 238000, 568000, 276000, 362000, 557000, 6380000, 21200000, 347000, 21200000, 21200000, 21200000, 21200000, 21200000]","['failure', 'failure', 'failure', 'failure', 'failure', 'failure', 'failure', 'failure', 'failure', 'failure', 'failure', 'failure', 'runout', 'failure', 'runout', 'runout', 'runout', 'runout', 'runout']","[None, None, None, None, None, None, None, None, None, None, None, None, None, None, None, None, None, None, None]","[None, None, None, None, None, None, None, None, None, None, None, None, None, None, None, None, None, None, None]",-1.0,21200000.0,Force,,50.0,1.0,548.98,11.171,11.293,2.118,969854.0,511108.0,1.174,0.039,4 params,19.0,7.0,3.0,10000000.0,,
NIMS321,,,,,,,CrNiMo-st,Steel,,,,,,,640.0,Hot rolled,,,,0.39,0.25,0.71,0.015,0.013,1.76,0.82,0.23,0.09,,,,,,,,0.03,0.0,0.0,,,,,,,,,,,870.0,,30.0,0.0,845.0,30.0,200.0,30.0,,,,,580.0,60.0,450.0,10.8,,,,,A5-standard specimen,Cylindric,50.25,0,1078.0,,1072.0,,1129.0,,1829.0,,,,18.0,,61.0,,118.0,,360.0,,,0.0,,,,,,,,,4,1.0,0.25,0.0,0.25,,73.83259,3.6,1.5,,,cylinder,0,0,,,,"[760.0, 760.0, 720.0, 720.0, 700.0, 700.0, 680.0, 680.0, 660.0, 660.0, 640.0, 640.0, 640.0, 620.0, 620.0, 620.0, 600.0, 600.0, 600.0]","[68400, 72800, 111000, 118000, 138000, 148000, 242000, 250000, 192000, 241000, 375000, 411000, 1230000, 371000, 583000, 5100000, 21200000, 21200000, 21200000]","['failure', 'failure', 'failure', 'failure', 'failure', 'failure', 'failure', 'failure', 'failure', 'failure', 'failure', 'failure', 'failure', 'failure', 'failure', 'failure', 'runout', 'runout', 'runout']","[None, None, None, None, None, None, None, None, None, None, None, None, None, None, None, None, None, None, None]","[None, None, None, None, None, None, None, None, None, None, None, None, None, None, None, None, None, None, None]",-1.0,21200000.0,Force,,50.0,1.0,605.36,16.653,13.899,2.192,1218514.0,790314.0,1.109,0.033,4 params,19.0,7.0,1.0,10000000.0,,
NIMS322,,,,,,,CrNiMo-st,Steel,,,,,,,820.0,Hot rolled,,,,0.38,0.29,0.7,0.012,0.008,1.75,0.74,0.19,0.07,,,,,,,,0.04,0.01,0.01,,,,,,,,,,,870.0,,30.0,0.0,845.0,30.0,200.0,30.0,,,,,580.0,60.0,450.0,10.5,,,,,A5-standard specimen,Cylindric,50.25,0,1011.0,,1010.0,,1089.0,,1788.0,,,,19.0,,61.0,,121.0,,348.0,,,0.0,,,,,,,,,4,1.0,0.25,0.0,0.25,,73.83259,3.6,1.5,,,cylinder,0,0,,,,"[760.0, 760.0, 720.0, 720.0, 680.0, 680.0, 660.0, 660.0, 640.0, 640.0, 620.0, 620.0, 620.0, 600.0, 600.0, 600.0, 580.0, 580.0, 580.0]","[48900, 50100, 97400, 105000, 153000, 175000, 236000, 330000, 299000, 373000, 510000, 561000, 613000, 1070000, 21200000, 21200000, 18300000, 19500000, 21200000]","['failure', 'failure', 'failure', 'failure', 'failure', 'failure', 'failure', 'failure', 'failure', 'failure', 'failure', 'failure', 'failure', 'failure', 'runout', 'runout', 'failure', 'failure', 'runout']","[None, None, None, None, None, None, None, None, None, None, None, None, None, None, None, None, None, None, None]","[None, None, None, None, None, None, None, None, None, None, None, None, None, None, None, None, None, None, None]",-1.0,21200000.0,Force,,50.0,1.0,602.73,23.88,12.059,3.36,793274.0,517013.0,1.029,0.033,4 params,19.0,7.0,2.0,10000000.0,,
NIMS323,,,,,,,CrNiMo-st,Steel,,,,,,,420.0,Hot rolled,,,,0.42,0.3,0.78,0.016,0.004,1.9,0.86,0.24,0.04,,,,,,,,0.03,0.0,0.0,,,,,,,,,,,870.0,,30.0,0.0,845.0,30.0,200.0,30.0,,,,,580.0,60.0,450.0,10.7,,,,,A5-standard specimen,Cylindric,50.25,0,,,1098.0,,1190.0,,1909.0,,,,16.0,,58.0,,100.0,,369.0,,,0.0,,,,,,,,,4,1.0,0.25,0.0,0.25,,73.83259,3.6,1.5,,,cylinder,0,0,,,,"[780.0, 780.0, 740.0, 740.0, 700.0, 700.0, 660.0, 660.0, 640.0, 640.0, 620.0, 620.0, 620.0, 600.0, 600.0, 600.0, 580.0, 580.0, 580.0]","[58000, 81300, 105000, 113000, 197000, 266000, 290000, 575000, 1830000, 15700000, 6970000, 7010000, 11900000, 9490000, 18700000, 21200000, 12700000, 15800000, 21200000]","['failure', 'failure', 'failure', 'failure', 'failure', 'failure', 'failure', 'failure', 'failure', 'failure', 'failure', 'failure', 'failure', 'failure', 'failure', 'runout', 'failure', 'failure', 'runout']","[None, None, None, None, None, None, None, None, None, None, None, None, None, None, None, None, None, None, None]","[None, None, None, None, None, None, None, None, None, None, None, None, None, None, None, None, None, None, None]",-1.0,21200000.0,Force,,50.0,1.0,617.94,14.879,19.064,4.009,3627646.0,1663393.0,1.087,0.034,4 params,19.0,7.0,4.0,10000000.0,,
NIMS324,,,,,,,CrNiMo-st,Steel,,,,,,,420.0,Hot rolled,,,,0.37,0.29,0.76,0.017,0.01,1.88,0.9,0.24,0.03,,,,,,,,0.07,0.0,0.01,,,,,,,,,,,870.0,,30.0,0.0,845.0,30.0,200.0,30.0,,,,,580.0,60.0,450.0,10.9,,,,,A5-standard specimen,Cylindric,50.25,0,,,1102.0,,1174.0,,1867.0,,,,17.0,,60.0,,100.0,,367.0,,,0.0,,,,,,,,,4,1.0,0.25,0.0,0.25,,73.83259,3.6,1.5,,,cylinder,0,0,,,,"[780.0, 780.0, 740.0, 740.0, 720.0, 720.0, 700.0, 700.0, 680.0, 680.0, 660.0, 660.0, 660.0, 640.0, 640.0, 640.0, 620.0, 620.0, 620.0]","[61100, 62400, 82600, 105000, 144000, 175000, 152000, 226000, 334000, 339000, 376000, 469000, 851000, 603000, 13200000, 20200000, 10500000, 16100000, 21200000]","['failure', 'failure', 'failure', 'failure', 'failure', 'failure', 'failure', 'failure', 'failure', 'failure', 'failure', 'failure', 'failure', 'failure', 'failure', 'failure', 'failure', 'failure', 'runout']","[None, None, None, None, None, None, None, None, None, None, None, None, None, None, None, None, None, None, None]","[None, None, None, None, None, None, None, None, None, None, None, None, None, None, None, None, None, None, None]",-1.0,21200000.0,Force,,50.0,1.0,643.03,17.806,12.927,2.641,660211.0,418689.0,1.044,0.036,4 params,19.0,7.0,2.0,10000000.0,,
NIMS325,,,,,,,CrNiMo-st,Steel,,,,,,,590.0,Hot rolled,,,,0.43,0.26,0.68,0.012,0.018000000000000002,1.62,0.68,0.17,0.09,,,,,,,,0.07,0.0,0.0,,,,,,,,,,,870.0,,30.0,0.0,845.0,30.0,200.0,30.0,,,,,580.0,60.0,450.0,10.2,,,,,A5-standard specimen,Cylindric,50.25,0,1004.0,,1003.0,,1085.0,,1824.0,,,,19.0,,61.0,,104.0,,345.0,,,0.0,,,,,,,,,4,1.0,0.25,0.0,0.25,,73.83259,3.6,1.5,,,cylinder,0,0,,,,"[760.0, 760.0, 720.0, 720.0, 680.0, 680.0, 640.0, 640.0, 600.0, 600.0, 580.0, 580.0, 580.0, 560.0, 560.0, 560.0, 540.0, 540.0, 540.0]","[30700, 31100, 75500, 81100, 106000, 164000, 127000, 223000, 231000, 233000, 1270000, 19400000, 21200000, 763000, 879000, 21200000, 21200000, 21200000, 21200000]","['failure', 'failure', 'failure', 'failure', 'failure', 'failure', 'failure', 'failure', 'failure', 'failure', 'failure', 'failure', 'runout', 'failure', 'failure', 'runout', 'runout', 'runout', 'runout']","[None, None, None, None, None, None, None, None, None, None, None, None, None, None, None, None, None, None, None]","[None, None, None, None, None, None, None, None, None, None, None, None, None, None, None, None, None, None, None]",-1.0,21200000.0,Force,,50.0,1.0,570.38,12.822,10.069,1.692,650013.0,330512.0,1.101,0.034,4 params,19.0,7.0,3.0,10000000.0,,
NIMS326,,,,,,,CrNiMo-st,Steel,,,,,,,640.0,Hot rolled,,,,0.39,0.19,0.77,0.01,0.012,1.67,0.72,0.18,0.07,,,,,,,,0.01,0.0,0.0,,,,,,,,,,,870.0,,30.0,0.0,845.0,30.0,200.0,30.0,,,,,630.0,60.0,450.0,11.0,,,,,A5-standard specimen,Cylindric,50.25,0,888.0,,878.0,,957.0,,1750.0,,,,22.0,,67.0,,190.0,,307.0,,,0.0,,,,,,,,,4,1.0,0.25,0.0,0.25,,73.83259,3.6,1.5,,,cylinder,0,0,,,,"[680.0, 680.0, 660.0, 660.0, 640.0, 640.0, 620.0, 620.0, 600.0, 600.0, 580.0, 580.0, 580.0, 560.0, 560.0, 560.0, 540.0, 540.0, 540.0]","[39400, 42900, 56400, 60100, 92200, 96500, 113000, 131000, 116000, 158000, 194000, 272000, 352000, 406000, 524000, 888000, 21200000, 21200000, 21200000]","['failure', 'failure', 'failure', 'failure', 'failure', 'failure', 'failure', 'failure', 'failure', 'failure', 'failure', 'failure', 'failure', 'failure', 'failure', 'failure', 'runout', 'runout', 'runout']","[None, None, None, None, None, None, None, None, None, None, None, None, None, None, None, None, None, None, None]","[None, None, None, None, None, None, None, None, None, None, None, None, None, None, None, None, None, None, None]",-1.0,21200000.0,Force,,50.0,1.0,549.82,13.812,12.886,2.403,590156.0,328218.0,1.049,0.033,4 params,19.0,7.0,1.0,10000000.0,,
NIMS327,,,,,,,CrNiMo-st,Steel,,,,,,,740.0,Hot rolled,,,,0.4,0.23,0.7,0.011,0.01,1.82,0.78,0.18,0.09,,,,,,,,0.05,0.0,0.01,,,,,,,,,,,870.0,,30.0,0.0,845.0,30.0,200.0,30.0,,,,,630.0,60.0,450.0,10.7,,,,,A5-standard specimen,Cylindric,50.25,0,908.0,,899.0,,984.0,,1733.0,,,,20.0,,64.0,,178.0,,307.0,,,0.0,,,,,,,,,4,1.0,0.25,0.0,0.25,,73.83259,3.6,1.5,,,cylinder,0,0,,,,"[660.0, 660.0, 640.0, 640.0, 620.0, 620.0, 600.0, 600.0, 580.0, 580.0, 560.0, 560.0, 560.0, 540.0, 540.0, 540.0, 520.0, 520.0, 520.0]","[69500, 72000, 102000, 113000, 131000, 163000, 241000, 258000, 258000, 280000, 628000, 1030000, 8910000, 544000, 17600000, 21200000, 21200000, 21200000, 21200000]","['failure', 'failure', 'failure', 'failure', 'failure', 'failure', 'failure', 'failure', 'failure', 'failure', 'failure', 'failure', 'failure', 'failure', 'failure', 'runout', 'runout', 'runout', 'runout']","[None, None, None, None, None, None, None, None, None, None, None, None, None, None, None, None, None, None, None]","[None, None, None, None, None, None, None, None, None, None, None, None, None, None, None, None, None, None, None]",-1.0,21200000.0,Force,,50.0,1.0,542.55,12.295,16.751,2.746,1515470.0,760581.0,1.11,0.035,4 params,19.0,7.0,2.0,10000000.0,,
NIMS328,,,,,,,CrNiMo-st,Steel,,,,,,,420.0,Hot rolled,,,,0.4,0.29,0.79,0.022,0.009000000000000001,1.92,0.96,0.24,0.05,,,,,,,,0.03,0.0,0.01,,,,,,,,,,,870.0,,30.0,0.0,845.0,30.0,200.0,30.0,,,,,630.0,60.0,450.0,10.4,,,,,A5-standard specimen,Cylindric,50.25,0,951.0,,946.0,,1037.0,,1746.0,,,,18.0,,62.0,,143.0,,328.0,,,0.0,,,,,,,,,4,1.0,0.25,0.0,0.25,,73.83259,3.6,1.5,,,cylinder,0,0,,,,"[680.0, 680.0, 640.0, 640.0, 620.0, 620.0, 600.0, 600.0, 580.0, 580.0, 560.0, 560.0, 560.0, 540.0, 540.0, 540.0, 520.0, 520.0, 520.0]","[80400, 92000, 168000, 177000, 238000, 243000, 287000, 355000, 409000, 1030000, 428000, 808000, 905000, 2880000, 12700000, 21200000, 21200000, 21200000, 21200000]","['failure', 'failure', 'failure', 'failure', 'failure', 'failure', 'failure', 'failure', 'failure', 'failure', 'failure', 'failure', 'failure', 'failure', 'failure', 'runout', 'runout', 'runout', 'runout']","[None, None, None, None, None, None, None, None, None, None, None, None, None, None, None, None, None, None, None]","[None, None, None, None, None, None, None, None, None, None, None, None, None, None, None, None, None, None, None]",-1.0,21200000.0,Force,,50.0,1.0,543.03,12.555,12.736,2.304,1339301.0,761782.0,1.068,0.035,4 params,19.0,7.0,2.0,10000000.0,,
NIMS329,,,,,,,CrNiMo-st,Steel,,,,,,,590.0,Hot rolled,,,,0.4,0.25,0.7,0.021,0.02,1.63,0.71,0.17,0.08,,,,,,,,0.07,0.0,0.01,,,,,,,,,,,870.0,,30.0,0.0,845.0,30.0,200.0,30.0,,,,,630.0,60.0,450.0,9.9,,,,,A5-standard specimen,Cylindric,50.25,0,926.0,,907.0,,985.0,,1716.0,,,,20.0,,64.0,,143.0,,309.0,,,0.0,,,,,,,,,4,1.0,0.25,0.0,0.25,,73.83259,3.6,1.5,,,cylinder,0,0,,,,"[660.0, 660.0, 620.0, 620.0, 580.0, 580.0, 560.0, 560.0, 540.0, 540.0, 520.0, 520.0, 520.0, 500.0, 500.0, 500.0, 480.0, 480.0, 480.0]","[75400, 85800, 102000, 143000, 291000, 296000, 413000, 510000, 400000, 202000, 753000, 21200000, 21200000, 1620000, 21200000, 21200000, 21200000, 21200000, 21200000]","['failure', 'failure', 'failure', 'failure', 'failure', 'failure', 'failure', 'failure', 'failure', 'failure', 'failure', 'runout', 'runout', 'failure', 'runout', 'runout', 'runout', 'runout', 'runout']","[None, None, None, None, None, None, None, None, None, None, None, None, None, None, None, None, None, None, None]","[None, None, None, None, None, None, None, None, None, None, None, None, None, None, None, None, None, None, None]",-1.0,21200000.0,Force,,50.0,1.0,516.59,11.363,9.524,2.124,771384.0,454800.0,1.095,0.037,4 params,19.0,7.0,3.0,10000000.0,,
NIMS33,,,,,,,C-st_struct,Steel,,,,,,,825.0,Hot rolled,,,,0.35,0.25,0.82,0.016,0.023,0.03,0.01,0.0,0.01,,,,,,,,0.07,0.04,0.0,,,,,,,,,,,865.0,,30.0,0.0,865.0,30.0,450.0,30.0,,,,,600.0,60.0,450.0,8.8,,,,,A5-standard specimen,Cylindric,50.25,0,485.0,,481.0,,681.0,,1419.0,,,,25.0,,71.0,,235.0,,217.0,,,0.0,,,,,,,,,4,1.0,0.25,0.0,0.25,,73.83259,3.6,1.5,,,cylinder,0,0,,,,"[440.0, 440.0, 420.0, 420.0, 410.0, 410.0, 400.0, 400.0, 390.0, 390.0, 380.0, 380.0, 380.0, 370.0, 370.0, 370.0, 360.0, 360.0, 360.0]","[46300, 51300, 135000, 207000, 155000, 196000, 262000, 344000, 369000, 523000, 509000, 827000, 16400000, 1050000, 21200000, 21200000, 21200000, 21200000, 21200000]","['failure', 'failure', 'failure', 'failure', 'failure', 'failure', 'failure', 'failure', 'failure', 'failure', 'failure', 'failure', 'failure', 'failure', 'runout', 'runout', 'runout', 'runout', 'runout']","[None, None, None, None, None, None, None, None, None, None, None, None, None, None, None, None, None, None, None]","[None, None, None, None, None, None, None, None, None, None, None, None, None, None, None, None, None, None, None]",-1.0,21200000.0,Force,,50.0,1.0,374.97,9.769,16.768,3.564,850058.0,474375.0,1.035,0.034,4 params,19.0,7.0,3.0,10000000.0,390.0,439303
NIMS330,,,,,,,CrNiMo-st,Steel,,,,,,,5530.0,Hot rolled,,,,0.38,0.26,0.71,0.016,0.017,1.8,0.75,0.23,0.04,,,,,,,,0.08,0.0,0.01,,,,,,,,,,,870.0,,30.0,0.0,845.0,30.0,200.0,30.0,,,,,630.0,60.0,450.0,9.7,,,,,A5-standard specimen,Cylindric,50.25,0,922.0,,920.0,,1020.0,,1780.0,,,,19.0,,63.0,,163.0,,318.0,,,0.0,,,,,,,,,4,1.0,0.25,0.0,0.25,,73.83259,3.6,1.5,,,cylinder,0,0,,,,"[720.0, 720.0, 680.0, 680.0, 660.0, 660.0, 640.0, 640.0, 620.0, 620.0, 600.0, 600.0, 600.0, 580.0, 580.0, 580.0, 560.0, 560.0, 560.0]","[42700, 49800, 83000, 87600, 131000, 138000, 160000, 185000, 188000, 242000, 265000, 361000, 435000, 411000, 525000, 897000, 13700000, 18500000, 21200000]","['failure', 'failure', 'failure', 'failure', 'failure', 'failure', 'failure', 'failure', 'failure', 'failure', 'failure', 'failure', 'failure', 'failure', 'failure', 'failure', 'failure', 'failure', 'runout']","[None, None, None, None, None, None, None, None, None, None, None, None, None, None, None, None, None, None, None]","[None, None, None, None, None, None, None, None, None, None, None, None, None, None, None, None, None, None, None]",-1.0,21200000.0,Force,,50.0,1.0,569.88,13.275,11.441,2.157,653218.0,341406.0,1.042,0.032,4 params,19.0,7.0,1.0,10000000.0,,
NIMS331,,,,,,,CrNiMo-st,Steel,,,,,,,1290.0,Hot rolled,,,,0.4,0.33,0.73,0.011,0.012,1.71,0.74,0.2,0.08,,,,,,,,0.06,0.0,0.0,,,,,,,,,,,870.0,,30.0,0.0,845.0,30.0,200.0,30.0,,,,,630.0,60.0,450.0,10.5,,,,,A5-standard specimen,Cylindric,50.25,0,914.0,,898.0,,990.0,,1761.0,,,,20.0,,64.0,,159.0,,310.0,,,0.0,,,,,,,,,4,1.0,0.25,0.0,0.25,,73.83259,3.6,1.5,,,cylinder,0,0,,,,"[660.0, 660.0, 640.0, 640.0, 620.0, 620.0, 600.0, 600.0, 580.0, 580.0, 560.0, 560.0, 560.0, 540.0, 540.0, 540.0, 520.0, 520.0, 520.0]","[67900, 75300, 124000, 138000, 151000, 176000, 241000, 258000, 299000, 448000, 814000, 1520000, 1670000, 954000, 11300000, 21200000, 21200000, 21200000, 21200000]","['failure', 'failure', 'failure', 'failure', 'failure', 'failure', 'failure', 'failure', 'failure', 'failure', 'failure', 'failure', 'failure', 'failure', 'failure', 'runout', 'runout', 'runout', 'runout']","[None, None, None, None, None, None, None, None, None, None, None, None, None, None, None, None, None, None, None]","[None, None, None, None, None, None, None, None, None, None, None, None, None, None, None, None, None, None, None]",-1.0,21200000.0,Force,,50.0,1.0,543.01,14.312,15.286,2.83,1364808.0,798084.0,1.053,0.033,4 params,19.0,7.0,2.0,10000000.0,,
NIMS332,,,,,,,CrNiMo-st,Steel,,,,,,,640.0,Hot rolled,,,,0.42,0.25,0.73,0.012,0.021,1.69,0.73,0.22,0.09,,,,,,,,0.02,0.01,0.01,,,,,,,,,,,870.0,,30.0,0.0,845.0,30.0,200.0,30.0,,,,,630.0,60.0,450.0,10.2,,,,,A5-standard specimen,Cylindric,50.25,0,903.0,,899.0,,1005.0,,1755.0,,,,19.0,,61.0,,135.0,,315.0,,,0.0,,,,,,,,,4,1.0,0.25,0.0,0.25,,73.83259,3.6,1.5,,,cylinder,0,0,,,,"[700.0, 700.0, 660.0, 660.0, 620.0, 620.0, 580.0, 580.0, 560.0, 560.0, 540.0, 540.0, 540.0, 520.0, 520.0, 520.0, 500.0, 500.0, 500.0]","[39200, 42900, 85500, 132000, 149000, 162000, 561000, 596000, 575000, 691000, 1330000, 9030000, 15100000, 5020000, 21200000, 21200000, 19000000, 21200000, 21200000]","['failure', 'failure', 'failure', 'failure', 'failure', 'failure', 'failure', 'failure', 'failure', 'failure', 'failure', 'failure', 'failure', 'failure', 'runout', 'runout', 'failure', 'runout', 'runout']","[None, None, None, None, None, None, None, None, None, None, None, None, None, None, None, None, None, None, None]","[None, None, None, None, None, None, None, None, None, None, None, None, None, None, None, None, None, None, None]",-1.0,21200000.0,Force,,50.0,1.0,530.07,12.546,15.799,3.586,2720941.0,1148797.0,1.09,0.034,4 params,19.0,7.0,3.0,10000000.0,,
NIMS333,,,,,,,CrNiMo-st,Steel,,,,,,,590.0,Hot rolled,,,,0.38,0.26,0.71,0.016,0.008,1.66,0.72,0.16,0.12,,,,,,,,0.06,0.01,0.0,,,,,,,,,,,870.0,,30.0,0.0,845.0,30.0,200.0,30.0,,,,,630.0,60.0,450.0,10.8,,,,,A5-standard specimen,Cylindric,50.25,0,889.0,,880.0,,962.0,,1702.0,,,,21.0,,64.0,,158.0,,309.0,,,0.0,,,,,,,,,4,1.0,0.25,0.0,0.25,,73.83259,3.6,1.5,,,cylinder,0,0,,,,"[680.0, 680.0, 640.0, 640.0, 600.0, 600.0, 580.0, 580.0, 560.0, 560.0, 540.0, 540.0, 540.0, 520.0, 520.0, 520.0, 500.0, 500.0, 500.0]","[44700, 45600, 77700, 110000, 85000, 195000, 214000, 219000, 431000, 693000, 333000, 544000, 21200000, 301000, 21200000, 21200000, 21200000, 21200000, 21200000]","['failure', 'failure', 'failure', 'failure', 'failure', 'failure', 'failure', 'failure', 'failure', 'failure', 'failure', 'failure', 'runout', 'failure', 'runout', 'runout', 'runout', 'runout', 'runout']","[None, None, None, None, None, None, None, None, None, None, None, None, None, None, None, None, None, None, None]","[None, None, None, None, None, None, None, None, None, None, None, None, None, None, None, None, None, None, None]",-1.0,21200000.0,Force,,50.0,1.0,530.1,11.678,9.476,1.992,512705.0,297269.0,1.105,0.041,4 params,19.0,7.0,3.0,10000000.0,,
NIMS334,,,,,,,CrNiMo-st,Steel,,,,,,,820.0,Hot rolled,,,,0.41,0.29,0.74,0.013,0.01,1.84,0.74,0.22,0.12,,,,,,,,0.04,0.0,0.0,,,,,,,,,,,870.0,,30.0,0.0,845.0,30.0,200.0,30.0,,,,,630.0,60.0,450.0,10.1,,,,,A5-standard specimen,Cylindric,50.25,0,909.0,,905.0,,1003.0,,1756.0,,,,19.0,,62.0,,148.0,,316.0,,,0.0,,,,,,,,,4,1.0,0.25,0.0,0.25,,73.83259,3.6,1.5,,,cylinder,0,0,,,,"[640.0, 640.0, 620.0, 620.0, 600.0, 600.0, 580.0, 580.0, 560.0, 560.0, 540.0, 540.0, 540.0, 520.0, 520.0, 520.0, 500.0, 500.0, 500.0]","[72500, 80600, 82500, 117000, 92100, 108000, 196000, 350000, 356000, 625000, 311000, 456000, 1970000, 265000, 369000, 21200000, 21200000, 21200000, 21200000]","['failure', 'failure', 'failure', 'failure', 'failure', 'failure', 'failure', 'failure', 'failure', 'failure', 'failure', 'failure', 'failure', 'failure', 'failure', 'runout', 'runout', 'runout', 'runout']","[None, None, None, None, None, None, None, None, None, None, None, None, None, None, None, None, None, None, None]","[None, None, None, None, None, None, None, None, None, None, None, None, None, None, None, None, None, None, None]",-1.0,21200000.0,Force,,50.0,1.0,514.16,11.095,10.969,2.57,791771.0,448566.0,1.131,0.042,4 params,19.0,7.0,2.0,10000000.0,,
NIMS335,,,,,,,CrNiMo-st,Steel,,,,,,,640.0,Hot rolled,,,,0.39,0.25,0.71,0.015,0.013,1.76,0.82,0.23,0.09,,,,,,,,0.03,0.0,0.0,,,,,,,,,,,870.0,,30.0,0.0,845.0,30.0,200.0,30.0,,,,,630.0,60.0,450.0,10.8,,,,,A5-standard specimen,Cylindric,50.25,0,950.0,,930.0,,1004.0,,1753.0,,,,20.0,,64.0,,158.0,,322.0,,,0.0,,,,,,,,,4,1.0,0.25,0.0,0.25,,73.83259,3.6,1.5,,,cylinder,0,0,,,,"[700.0, 700.0, 660.0, 660.0, 640.0, 640.0, 620.0, 620.0, 600.0, 600.0, 580.0, 580.0, 580.0, 560.0, 560.0, 560.0, 540.0, 540.0, 540.0]","[61000, 70600, 136000, 147000, 112000, 161000, 199000, 200000, 303000, 316000, 299000, 597000, 783000, 2720000, 21200000, 21200000, 21200000, 21200000, 21200000]","['failure', 'failure', 'failure', 'failure', 'failure', 'failure', 'failure', 'failure', 'failure', 'failure', 'failure', 'failure', 'failure', 'failure', 'runout', 'runout', 'runout', 'runout', 'runout']","[None, None, None, None, None, None, None, None, None, None, None, None, None, None, None, None, None, None, None]","[None, None, None, None, None, None, None, None, None, None, None, None, None, None, None, None, None, None, None]",-1.0,21200000.0,Force,,50.0,1.0,563.0,12.563,13.189,2.303,913638.0,516501.0,1.077,0.034,4 params,19.0,7.0,2.0,10000000.0,,
NIMS336,,,,,,,CrNiMo-st,Steel,,,,,,,820.0,Hot rolled,,,,0.38,0.29,0.7,0.012,0.008,1.75,0.74,0.19,0.07,,,,,,,,0.04,0.01,0.01,,,,,,,,,,,870.0,,30.0,0.0,845.0,30.0,200.0,30.0,,,,,630.0,60.0,450.0,10.5,,,,,A5-standard specimen,Cylindric,50.25,0,894.0,,883.0,,975.0,,1713.0,,,,21.0,,65.0,,164.0,,312.0,,,0.0,,,,,,,,,4,1.0,0.25,0.0,0.25,,73.83259,3.6,1.5,,,cylinder,0,0,,,,"[680.0, 680.0, 660.0, 660.0, 640.0, 640.0, 620.0, 620.0, 600.0, 600.0, 580.0, 580.0, 580.0, 560.0, 560.0, 560.0, 540.0, 540.0, 540.0]","[46000, 54900, 44300, 83400, 94300, 119000, 190000, 227000, 217000, 281000, 292000, 378000, 435000, 586000, 683000, 690000, 21200000, 21200000, 21200000]","['failure', 'failure', 'failure', 'failure', 'failure', 'failure', 'failure', 'failure', 'failure', 'failure', 'failure', 'failure', 'failure', 'failure', 'failure', 'failure', 'runout', 'runout', 'runout']","[None, None, None, None, None, None, None, None, None, None, None, None, None, None, None, None, None, None, None]","[None, None, None, None, None, None, None, None, None, None, None, None, None, None, None, None, None, None, None]",-1.0,21200000.0,Force,,50.0,1.0,549.91,13.455,13.363,2.802,812249.0,425996.0,1.036,0.03,4 params,19.0,7.0,1.0,10000000.0,,
