Repository: Tareqawwad/Masterthesis-Final

File: allData.csv (part 19 of 36)
,Institute,Sci_topic,Author,Year,Conf_level,Material,M_Type,MatGroupFKM,Batch,Manufacturer,Prod_Proc,Furn_capa,Deoxid_proc,Ingot_size,Red_ratio,HProc,Form,DorTh,Length,C,Si,Mn,P,S,Ni,Cr,Mo,Cu,Al,V,Nb,N_,Ti,Ca,O,dA,dB,dC,dD,DS,Exp_n,Exp_b,DefType,Proc_name,Microstruct,Tstart,Tend,Vcf,NTemp,Ntime,CTemp,Ctime,THTemp,THtime,THQCr,QmTemp,THTemp2,THtime2,THQCr2,QmTemp2,TTemp,Ttime,TCr,Gm,Gstd,Texture,GrainRatio,Poros,Geometry_type,CS_form,CS_surface,QS_LD,Re_U,Re_U_dev,Rp02,Rp02_dev,Rm,Rm_dev,R_true_fracture,Rtf_dev,AG,AG_dev,A5,A5_dev,Z,Z_dev,A_KerbSchlag,A_KS_dev,HV20,HV20_dev,HardProc,t_eff,t_eff_dev,HV20_core,HV20_core_dev,Rp02_base,Rm_base,AG_base,A5_base,Z_base,Deff,Kt,G0,G0_r,G0_d,A90_Mises,V90_Mises,Kp,Rz,Finish,Finish_speci,SpecF,LD,Prstrain,RS_depth,RS_I,RSII,Sa,N,outcome,fail_loc,defect_type,R_ratio,Nu,Control,Machine,f_test,L_Type,Sd,Sd_unc,k,k_unc,NE,NE_unc,1Ts,1Ts_unc,method,n_spec,n_lvls_frac,n_lvls_inf,Nu_cur,Sa_min,Nm_Sa_min
NIMS337,,,,,,,CrNiMo-st,Steel,,,,,,,420.0,Hot rolled,,,,0.42,0.3,0.78,0.016,0.004,1.9,0.86,0.24,0.04,,,,,,,,0.03,0.0,0.0,,,,,,,,,,,870.0,,30.0,0.0,845.0,30.0,200.0,30.0,,,,,630.0,60.0,450.0,10.7,,,,,A5-standard specimen,Cylindric,50.25,0,988.0,,982.0,,1068.0,,1800.0,,,,18.0,,62.0,,131.0,,337.0,,,0.0,,,,,,,,,4,1.0,0.25,0.0,0.25,,73.83259,3.6,1.5,,,cylinder,0,0,,,,"[720.0, 720.0, 680.0, 680.0, 640.0, 640.0, 620.0, 620.0, 600.0, 600.0, 580.0, 580.0, 580.0, 560.0, 560.0, 560.0, 540.0, 540.0, 540.0]","[64800, 76900, 112000, 137000, 161000, 181000, 284000, 304000, 297000, 867000, 3230000, 10500000, 19600000, 12600000, 15800000, 18800000, 16700000, 19100000, 21200000]","['failure', 'failure', 'failure', 'failure', 'failure', 'failure', 'failure', 'failure', 'failure', 'failure', 'failure', 'failure', 'failure', 'failure', 'failure', 'failure', 'failure', 'failure', 'runout']","[None, None, None, None, None, None, None, None, None, None, None, None, None, None, None, None, None, None, None]","[None, None, None, None, None, None, None, None, None, None, None, None, None, None, None, None, None, None, None]",-1.0,21200000.0,Force,,50.0,1.0,584.87,13.517,13.975,2.643,923022.0,548072.0,1.09,0.037,4 params,19.0,6.0,3.0,10000000.0,,
NIMS338,,,,,,,CrNiMo-st,Steel,,,,,,,420.0,Hot rolled,,,,0.37,0.29,0.76,0.017,0.01,1.88,0.9,0.24,0.03,,,,,,,,0.07,0.0,0.01,,,,,,,,,,,870.0,,30.0,0.0,845.0,30.0,200.0,30.0,,,,,630.0,60.0,450.0,10.9,,,,,A5-standard specimen,Cylindric,50.25,0,1016.0,,1006.0,,1069.0,,1800.0,,,,18.0,,63.0,,134.0,,336.0,,,0.0,,,,,,,,,4,1.0,0.25,0.0,0.25,,73.83259,3.6,1.5,,,cylinder,0,0,,,,"[740.0, 740.0, 700.0, 700.0, 660.0, 660.0, 640.0, 640.0, 620.0, 620.0, 600.0, 600.0, 600.0, 580.0, 580.0, 580.0, 560.0, 560.0, 560.0]","[52800, 56600, 96000, 110000, 154000, 173000, 171000, 242000, 294000, 350000, 798000, 1100000, 1450000, 1270000, 12500000, 15400000, 19200000, 21200000, 21200000]","['failure', 'failure', 'failure', 'failure', 'failure', 'failure', 'failure', 'failure', 'failure', 'failure', 'failure', 'failure', 'failure', 'failure', 'failure', 'failure', 'failure', 'runout', 'runout']","[None, None, None, None, None, None, None, None, None, None, None, None, None, None, None, None, None, None, None]","[None, None, None, None, None, None, None, None, None, None, None, None, None, None, None, None, None, None, None]",-1.0,21200000.0,Force,,50.0,1.0,583.04,13.517,13.44,2.586,1068812.0,507331.0,1.063,0.03,4 params,19.0,7.0,2.0,10000000.0,,
NIMS339,,,,,,,CrNiMo-st,Steel,,,,,,,590.0,Hot rolled,,,,0.43,0.26,0.68,0.012,0.018000000000000002,1.62,0.68,0.17,0.09,,,,,,,,0.07,0.0,0.0,,,,,,,,,,,870.0,,30.0,0.0,845.0,30.0,200.0,30.0,,,,,630.0,60.0,450.0,10.2,,,,,A5-standard specimen,Cylindric,50.25,0,902.0,,887.0,,973.0,,1729.0,,,,21.0,,64.0,,132.0,,313.0,,,0.0,,,,,,,,,4,1.0,0.25,0.0,0.25,,73.83259,3.6,1.5,,,cylinder,0,0,,,,"[680.0, 680.0, 660.0, 660.0, 640.0, 640.0, 620.0, 620.0, 600.0, 600.0, 580.0, 580.0, 580.0, 560.0, 560.0, 560.0, 540.0, 540.0, 540.0]","[39800, 50600, 39200, 84400, 82800, 116000, 116000, 141000, 226000, 255000, 216000, 265000, 279000, 742000, 767000, 1040000, 21200000, 21200000, 21200000]","['failure', 'failure', 'failure', 'failure', 'failure', 'failure', 'failure', 'failure', 'failure', 'failure', 'failure', 'failure', 'failure', 'failure', 'failure', 'failure', 'runout', 'runout', 'runout']","[None, None, None, None, None, None, None, None, None, None, None, None, None, None, None, None, None, None, None]","[None, None, None, None, None, None, None, None, None, None, None, None, None, None, None, None, None, None, None]",-1.0,21200000.0,Force,,50.0,1.0,549.79,14.099,14.265,2.602,799354.0,452193.0,1.051,0.032,4 params,19.0,7.0,1.0,10000000.0,,
NIMS34,,,,,,,C-st_struct,Steel,,,,,,,1740.0,Hot rolled,,,,0.37,0.24,0.72,0.015,0.02,0.02,0.02,0.0,0.02,,,,,,,,0.1,0.0,0.0,,,,,,,,,,,865.0,,30.0,0.0,865.0,30.0,450.0,30.0,,,,,600.0,60.0,450.0,8.8,,,,,A5-standard specimen,Cylindric,50.25,0,536.0,,523.0,,721.0,,1462.0,,,,26.0,,69.0,,193.0,,226.0,,,0.0,,,,,,,,,4,1.0,0.25,0.0,0.25,,73.83259,3.6,1.5,,,cylinder,0,0,,,,"[470.0, 470.0, 450.0, 450.0, 440.0, 440.0, 430.0, 430.0, 420.0, 420.0, 410.0, 410.0, 400.0, 400.0, 400.0, 390.0, 390.0, 390.0, 380.0, 380.0, 380.0]","[41600, 43200, 73400, 121000, 138000, 145000, 136000, 218000, 299000, 317000, 316000, 990000, 609000, 768000, 1030000, 982000, 21200000, 21200000, 937000, 21200000, 21200000]","['failure', 'failure', 'failure', 'failure', 'failure', 'failure', 'failure', 'failure', 'failure', 'failure', 'failure', 'failure', 'failure', 'failure', 'failure', 'failure', 'runout', 'runout', 'failure', 'runout', 'runout']","[None, None, None, None, None, None, None, None, None, None, None, None, None, None, None, None, None, None, None, None, None]","[None, None, None, None, None, None, None, None, None, None, None, None, None, None, None, None, None, None, None, None, None]",-1.0,21200000.0,Force,,50.0,1.0,387.75,9.839,16.571,2.9,1119706.0,605172.0,1.049,0.027,4 params,21.0,9.0,2.0,10000000.0,400.0,783920
NIMS340,,,,,,,CrNiMo-st,Steel,,,,,,,640.0,Hot rolled,,,,0.39,0.19,0.77,0.01,0.012,1.67,0.72,0.18,0.07,,,,,,,,0.01,0.0,0.0,,,,,,,,,,,870.0,,30.0,0.0,845.0,30.0,200.0,30.0,,,,,680.0,60.0,450.0,11.0,,,,,A5-standard specimen,Cylindric,50.25,0,819.0,,766.0,,843.0,,1684.0,,,,25.0,,70.0,,218.0,,270.0,,,0.0,,,,,,,,,4,1.0,0.25,0.0,0.25,,73.83259,3.6,1.5,,,cylinder,0,0,,,,"[600.0, 600.0, 580.0, 580.0, 560.0, 560.0, 540.0, 540.0, 520.0, 520.0, 500.0, 500.0, 500.0, 480.0, 480.0, 480.0, 460.0, 460.0, 460.0]","[36000, 38000, 74100, 78800, 125000, 133000, 174000, 187000, 317000, 354000, 484000, 522000, 730000, 826000, 15000000, 21200000, 21200000, 21200000, 21200000]","['failure', 'failure', 'failure', 'failure', 'failure', 'failure', 'failure', 'failure', 'failure', 'failure', 'failure', 'failure', 'failure', 'failure', 'failure', 'runout', 'runout', 'runout', 'runout']","[None, None, None, None, None, None, None, None, None, None, None, None, None, None, None, None, None, None, None]","[None, None, None, None, None, None, None, None, None, None, None, None, None, None, None, None, None, None, None]",-1.0,21200000.0,Force,,50.0,1.0,481.97,31.266,13.982,5.541,928062.0,723195.0,1.025,0.033,4 params,19.0,7.0,2.0,10000000.0,,
NIMS341,,,,,,,CrNiMo-st,Steel,,,,,,,740.0,Hot rolled,,,,0.4,0.23,0.7,0.011,0.01,1.82,0.78,0.18,0.09,,,,,,,,0.05,0.0,0.01,,,,,,,,,,,870.0,,30.0,0.0,845.0,30.0,200.0,30.0,,,,,680.0,60.0,450.0,10.7,,,,,A5-standard specimen,Cylindric,50.25,0,831.0,,780.0,,868.0,,1687.0,,,,23.0,,68.0,,199.0,,276.0,,,0.0,,,,,,,,,4,1.0,0.25,0.0,0.25,,73.83259,3.6,1.5,,,cylinder,0,0,,,,"[600.0, 600.0, 580.0, 580.0, 560.0, 560.0, 540.0, 540.0, 520.0, 520.0, 500.0, 500.0, 500.0, 480.0, 480.0, 480.0, 460.0, 460.0, 460.0]","[40600, 45300, 73700, 76800, 94900, 96200, 167000, 268000, 381000, 384000, 462000, 756000, 947000, 893000, 15800000, 21200000, 21200000, 21200000, 21200000]","['failure', 'failure', 'failure', 'failure', 'failure', 'failure', 'failure', 'failure', 'failure', 'failure', 'failure', 'failure', 'failure', 'failure', 'failure', 'runout', 'runout', 'runout', 'runout']","[None, None, None, None, None, None, None, None, None, None, None, None, None, None, None, None, None, None, None]","[None, None, None, None, None, None, None, None, None, None, None, None, None, None, None, None, None, None, None]",-1.0,21200000.0,Force,,50.0,1.0,482.7,20.49,14.809,4.471,1064197.0,685260.0,1.036,0.031,4 params,19.0,7.0,2.0,10000000.0,,
NIMS342,,,,,,,CrNiMo-st,Steel,,,,,,,420.0,Hot rolled,,,,0.4,0.29,0.79,0.022,0.009000000000000001,1.92,0.96,0.24,0.05,,,,,,,,0.03,0.0,0.01,,,,,,,,,,,870.0,,30.0,0.0,845.0,30.0,200.0,30.0,,,,,680.0,60.0,450.0,10.4,,,,,A5-standard specimen,Cylindric,50.25,0,804.0,,789.0,,900.0,,1672.0,,,,22.0,,66.0,,183.0,,282.0,,,0.0,,,,,,,,,4,1.0,0.25,0.0,0.25,,73.83259,3.6,1.5,,,cylinder,0,0,,,,"[620.0, 620.0, 600.0, 600.0, 580.0, 580.0, 560.0, 560.0, 540.0, 540.0, 520.0, 520.0, 520.0, 500.0, 500.0, 500.0, 480.0, 480.0, 480.0]","[30800, 37500, 67000, 75500, 118000, 122000, 190000, 192000, 239000, 331000, 298000, 483000, 517000, 1940000, 2210000, 2720000, 21200000, 21200000, 21200000]","['failure', 'failure', 'failure', 'failure', 'failure', 'failure', 'failure', 'failure', 'failure', 'failure', 'failure', 'failure', 'failure', 'failure', 'failure', 'failure', 'runout', 'runout', 'runout']","[None, None, None, None, None, None, None, None, None, None, None, None, None, None, None, None, None, None, None]","[None, None, None, None, None, None, None, None, None, None, None, None, None, None, None, None, None, None, None]",-1.0,21200000.0,Force,,50.0,1.0,489.84,12.036,17.404,4.21,2001660.0,909136.0,1.052,0.03,4 params,19.0,7.0,1.0,10000000.0,,
NIMS343,,,,,,,CrNiMo-st,Steel,,,,,,,590.0,Hot rolled,,,,0.4,0.25,0.7,0.021,0.02,1.63,0.71,0.17,0.08,,,,,,,,0.07,0.0,0.01,,,,,,,,,,,870.0,,30.0,0.0,845.0,30.0,200.0,30.0,,,,,680.0,60.0,450.0,9.9,,,,,A5-standard specimen,Cylindric,50.25,0,829.0,,778.0,,864.0,,1650.0,,,,23.0,,67.0,,168.0,,274.0,,,0.0,,,,,,,,,4,1.0,0.25,0.0,0.25,,73.83259,3.6,1.5,,,cylinder,0,0,,,,"[600.0, 600.0, 580.0, 580.0, 560.0, 560.0, 540.0, 540.0, 520.0, 520.0, 500.0, 500.0, 500.0, 480.0, 480.0, 480.0, 460.0, 460.0, 460.0]","[50800, 56200, 80800, 82500, 88800, 142000, 128000, 132000, 215000, 350000, 417000, 576000, 1380000, 300000, 593000, 21200000, 21200000, 21200000, 21200000]","['failure', 'failure', 'failure', 'failure', 'failure', 'failure', 'failure', 'failure', 'failure', 'failure', 'failure', 'failure', 'failure', 'failure', 'failure', 'runout', 'runout', 'runout', 'runout']","[None, None, None, None, None, None, None, None, None, None, None, None, None, None, None, None, None, None, None]","[None, None, None, None, None, None, None, None, None, None, None, None, None, None, None, None, None, None, None]",-1.0,21200000.0,Force,,50.0,1.0,476.18,11.699,11.649,2.041,760301.0,459592.0,1.091,0.036,4 params,19.0,7.0,2.0,10000000.0,,
NIMS344,,,,,,,CrNiMo-st,Steel,,,,,,,5530.0,Hot rolled,,,,0.38,0.26,0.71,0.016,0.017,1.8,0.75,0.23,0.04,,,,,,,,0.08,0.0,0.01,,,,,,,,,,,870.0,,30.0,0.0,845.0,30.0,200.0,30.0,,,,,680.0,60.0,450.0,9.7,,,,,A5-standard specimen,Cylindric,50.25,0,807.0,,772.0,,879.0,,1691.0,,,,22.0,,67.0,,187.0,,276.0,,,0.0,,,,,,,,,4,1.0,0.25,0.0,0.25,,73.83259,3.6,1.5,,,cylinder,0,0,,,,"[620.0, 620.0, 580.0, 580.0, 560.0, 560.0, 540.0, 540.0, 520.0, 520.0, 500.0, 500.0, 500.0, 480.0, 480.0, 480.0, 460.0, 460.0, 460.0]","[32800, 32800, 102000, 104000, 151000, 178000, 241000, 313000, 388000, 429000, 513000, 1170000, 1410000, 1900000, 19400000, 21200000, 21200000, 21200000, 21200000]","['failure', 'failure', 'failure', 'failure', 'failure', 'failure', 'failure', 'failure', 'failure', 'failure', 'failure', 'failure', 'failure', 'failure', 'failure', 'runout', 'runout', 'runout', 'runout']","[None, None, None, None, None, None, None, None, None, None, None, None, None, None, None, None, None, None, None]","[None, None, None, None, None, None, None, None, None, None, None, None, None, None, None, None, None, None, None]",-1.0,21200000.0,Force,,50.0,1.0,482.81,18.603,15.318,4.872,1550890.0,988545.0,1.039,0.029,4 params,19.0,7.0,2.0,10000000.0,,
NIMS345,,,,,,,CrNiMo-st,Steel,,,,,,,1290.0,Hot rolled,,,,0.4,0.33,0.73,0.011,0.012,1.71,0.74,0.2,0.08,,,,,,,,0.06,0.0,0.0,,,,,,,,,,,870.0,,30.0,0.0,845.0,30.0,200.0,30.0,,,,,680.0,60.0,450.0,10.5,,,,,A5-standard specimen,Cylindric,50.25,0,842.0,,784.0,,875.0,,1694.0,,,,23.0,,67.0,,197.0,,276.0,,,0.0,,,,,,,,,4,1.0,0.25,0.0,0.25,,73.83259,3.6,1.5,,,cylinder,0,0,,,,"[600.0, 600.0, 580.0, 580.0, 560.0, 560.0, 540.0, 540.0, 520.0, 520.0, 500.0, 500.0, 500.0, 480.0, 480.0, 480.0, 460.0, 460.0, 460.0]","[43000, 46000, 84300, 86200, 115000, 160000, 197000, 208000, 454000, 474000, 427000, 574000, 1090000, 6050000, 21200000, 21200000, 21200000, 21200000, 21200000]","['failure', 'failure', 'failure', 'failure', 'failure', 'failure', 'failure', 'failure', 'failure', 'failure', 'failure', 'failure', 'failure', 'failure', 'runout', 'runout', 'runout', 'runout', 'runout']","[None, None, None, None, None, None, None, None, None, None, None, None, None, None, None, None, None, None, None]","[None, None, None, None, None, None, None, None, None, None, None, None, None, None, None, None, None, None, None]",-1.0,21200000.0,Force,,50.0,1.0,483.0,12.607,17.425,3.771,1752663.0,885982.0,1.061,0.031,4 params,19.0,7.0,2.0,10000000.0,,
NIMS346,,,,,,,CrNiMo-st,Steel,,,,,,,640.0,Hot rolled,,,,0.42,0.25,0.73,0.012,0.021,1.69,0.73,0.22,0.09,,,,,,,,0.02,0.01,0.01,,,,,,,,,,,870.0,,30.0,0.0,845.0,30.0,200.0,30.0,,,,,680.0,60.0,450.0,10.2,,,,,A5-standard specimen,Cylindric,50.25,0,795.0,,772.0,,883.0,,1667.0,,,,22.0,,65.0,,174.0,,280.0,,,0.0,,,,,,,,,4,1.0,0.25,0.0,0.25,,73.83259,3.6,1.5,,,cylinder,0,0,,,,"[600.0, 600.0, 580.0, 580.0, 560.0, 560.0, 540.0, 540.0, 520.0, 520.0, 500.0, 500.0, 500.0, 480.0, 480.0, 480.0, 460.0, 460.0, 460.0]","[46200, 55600, 84400, 93100, 140000, 151000, 181000, 238000, 290000, 456000, 952000, 1090000, 1260000, 10300000, 18800000, 21200000, 21200000, 21200000, 21200000]","['failure', 'failure', 'failure', 'failure', 'failure', 'failure', 'failure', 'failure', 'failure', 'failure', 'failure', 'failure', 'failure', 'failure', 'failure', 'runout', 'runout', 'runout', 'runout']","[None, None, None, None, None, None, None, None, None, None, None, None, None, None, None, None, None, None, None]","[None, None, None, None, None, None, None, None, None, None, None, None, None, None, None, None, None, None, None]",-1.0,21200000.0,Force,,50.0,1.0,489.9,10.414,16.153,4.257,1242156.0,630885.0,1.033,0.035,4 params,19.0,6.0,2.0,10000000.0,,
NIMS347,,,,,,,CrNiMo-st,Steel,,,,,,,590.0,Hot rolled,,,,0.38,0.26,0.71,0.016,0.008,1.66,0.72,0.16,0.12,,,,,,,,0.06,0.01,0.0,,,,,,,,,,,870.0,,30.0,0.0,845.0,30.0,200.0,30.0,,,,,680.0,60.0,450.0,10.8,,,,,A5-standard specimen,Cylindric,50.25,0,791.0,,757.0,,848.0,,1633.0,,,,25.0,,68.0,,185.0,,271.0,,,0.0,,,,,,,,,4,1.0,0.25,0.0,0.25,,73.83259,3.6,1.5,,,cylinder,0,0,,,,"[600.0, 600.0, 560.0, 560.0, 540.0, 540.0, 520.0, 520.0, 500.0, 500.0, 480.0, 480.0, 480.0, 460.0, 460.0, 460.0, 440.0, 440.0, 440.0]","[35100, 36900, 113000, 122000, 151000, 204000, 233000, 283000, 520000, 745000, 682000, 819000, 21200000, 960000, 21200000, 21200000, 21200000, 21200000, 21200000]","['failure', 'failure', 'failure', 'failure', 'failure', 'failure', 'failure', 'failure', 'failure', 'failure', 'failure', 'failure', 'runout', 'failure', 'runout', 'runout', 'runout', 'runout', 'runout']","[None, None, None, None, None, None, None, None, None, None, None, None, None, None, None, None, None, None, None]","[None, None, None, None, None, None, None, None, None, None, None, None, None, None, None, None, None, None, None]",-1.0,21200000.0,Force,,50.0,1.0,469.89,14.126,12.921,3.339,1018504.0,580069.0,1.048,0.032,4 params,19.0,7.0,3.0,10000000.0,,
NIMS348,,,,,,,CrNiMo-st,Steel,,,,,,,820.0,Hot rolled,,,,0.41,0.29,0.74,0.013,0.01,1.84,0.74,0.22,0.12,,,,,,,,0.04,0.0,0.0,,,,,,,,,,,870.0,,30.0,0.0,845.0,30.0,200.0,30.0,,,,,680.0,60.0,450.0,10.1,,,,,A5-standard specimen,Cylindric,50.25,0,785.0,,774.0,,881.0,,1626.0,,,,21.0,,63.0,,180.0,,279.0,,,0.0,,,,,,,,,4,1.0,0.25,0.0,0.25,,73.83259,3.6,1.5,,,cylinder,0,0,,,,"[580.0, 580.0, 560.0, 560.0, 540.0, 540.0, 520.0, 520.0, 500.0, 500.0, 480.0, 480.0, 480.0, 460.0, 460.0, 460.0, 440.0, 440.0, 440.0]","[61900, 63900, 145000, 159000, 154000, 172000, 188000, 190000, 1720000, 1740000, 305000, 748000, 16700000, 522000, 21200000, 21200000, 21200000, 21200000, 21200000]","['failure', 'failure', 'failure', 'failure', 'failure', 'failure', 'failure', 'failure', 'failure', 'failure', 'failure', 'failure', 'failure', 'failure', 'runout', 'runout', 'runout', 'runout', 'runout']","[None, None, None, None, None, None, None, None, None, None, None, None, None, None, None, None, None, None, None]","[None, None, None, None, None, None, None, None, None, None, None, None, None, None, None, None, None, None, None]",-1.0,21200000.0,Force,,50.0,1.0,469.93,9.107,11.913,2.828,951030.0,548019.0,1.143,0.044,4 params,19.0,7.0,3.0,10000000.0,,
NIMS349,,,,,,,CrNiMo-st,Steel,,,,,,,640.0,Hot rolled,,,,0.39,0.25,0.71,0.015,0.013,1.76,0.82,0.23,0.09,,,,,,,,0.03,0.0,0.0,,,,,,,,,,,870.0,,30.0,0.0,845.0,30.0,200.0,30.0,,,,,680.0,60.0,450.0,10.8,,,,,A5-standard specimen,Cylindric,50.25,0,864.0,,801.0,,874.0,,1685.0,,,,25.0,,68.0,,195.0,,285.0,,,0.0,,,,,,,,,4,1.0,0.25,0.0,0.25,,73.83259,3.6,1.5,,,cylinder,0,0,,,,"[620.0, 620.0, 600.0, 600.0, 580.0, 580.0, 560.0, 560.0, 540.0, 540.0, 520.0, 520.0, 520.0, 500.0, 500.0, 500.0, 480.0, 480.0, 480.0]","[40200, 42100, 71700, 81600, 106000, 117000, 194000, 196000, 244000, 369000, 463000, 480000, 619000, 614000, 1100000, 1700000, 21200000, 21200000, 21200000]","['failure', 'failure', 'failure', 'failure', 'failure', 'failure', 'failure', 'failure', 'failure', 'failure', 'failure', 'failure', 'failure', 'failure', 'failure', 'failure', 'runout', 'runout', 'runout']","[None, None, None, None, None, None, None, None, None, None, None, None, None, None, None, None, None, None, None]","[None, None, None, None, None, None, None, None, None, None, None, None, None, None, None, None, None, None, None]",-1.0,21200000.0,Force,,50.0,1.0,489.9,10.794,14.562,3.777,1322554.0,677861.0,1.037,0.029,4 params,19.0,7.0,1.0,10000000.0,,
NIMS35,,,,,,,C-st_struct,Steel,,,,,,,610.0,Hot rolled,,,,0.32,0.21,0.63,0.006999999999999999,0.017,0.06,0.1,0.0,0.08,,,,,,,,0.06,0.05,0.03,,,,,,,,,,,865.0,,30.0,0.0,865.0,30.0,450.0,30.0,,,,,600.0,60.0,450.0,,,,,,A5-standard specimen,Cylindric,50.25,0,505.0,,507.0,,672.0,,1412.0,,,,26.0,,70.0,,196.0,,217.0,,,0.0,,,,,,,,,4,1.0,0.25,0.0,0.25,,73.83259,3.6,1.5,,,cylinder,0,0,,,,"[430.0, 430.0, 410.0, 410.0, 400.0, 400.0, 390.0, 390.0, 380.0, 380.0, 370.0, 370.0, 360.0, 360.0, 360.0, 350.0, 350.0, 350.0, 340.0, 340.0, 340.0]","[47300, 75300, 129000, 132000, 195000, 247000, 186000, 337000, 417000, 448000, 574000, 702000, 4580000, 21200000, 21200000, 2930000, 21200000, 21200000, 21200000, 21200000, 21200000]","['failure', 'failure', 'failure', 'failure', 'failure', 'failure', 'failure', 'failure', 'failure', 'failure', 'failure', 'failure', 'failure', 'runout', 'runout', 'failure', 'runout', 'runout', 'runout', 'runout', 'runout']","[None, None, None, None, None, None, None, None, None, None, None, None, None, None, None, None, None, None, None, None, None]","[None, None, None, None, None, None, None, None, None, None, None, None, None, None, None, None, None, None, None, None, None]",-1.0,21200000.0,Force,,50.0,1.0,358.08,8.733,19.245,3.81,1710579.0,829570.0,1.055,0.03,4 params,21.0,8.0,3.0,10000000.0,370.0,634782
NIMS350,,,,,,,CrNiMo-st,Steel,,,,,,,820.0,Hot rolled,,,,0.38,0.29,0.7,0.012,0.008,1.75,0.74,0.19,0.07,,,,,,,,0.04,0.01,0.01,,,,,,,,,,,870.0,,30.0,0.0,845.0,30.0,200.0,30.0,,,,,680.0,60.0,450.0,10.5,,,,,A5-standard specimen,Cylindric,50.25,0,807.0,,762.0,,864.0,,1656.0,,,,24.0,,67.0,,195.0,,279.0,,,0.0,,,,,,,,,4,1.0,0.25,0.0,0.25,,73.83259,3.6,1.5,,,cylinder,0,0,,,,"[600.0, 600.0, 580.0, 580.0, 560.0, 560.0, 540.0, 540.0, 520.0, 520.0, 500.0, 500.0, 500.0, 480.0, 480.0, 480.0, 460.0, 460.0, 460.0]","[40100, 43100, 61500, 66900, 84300, 106000, 183000, 197000, 424000, 454000, 343000, 578000, 946000, 1460000, 21200000, 21200000, 21200000, 21200000, 21200000]","['failure', 'failure', 'failure', 'failure', 'failure', 'failure', 'failure', 'failure', 'failure', 'failure', 'failure', 'failure', 'failure', 'failure', 'runout', 'runout', 'runout', 'runout', 'runout']","[None, None, None, None, None, None, None, None, None, None, None, None, None, None, None, None, None, None, None]","[None, None, None, None, None, None, None, None, None, None, None, None, None, None, None, None, None, None, None]",-1.0,21200000.0,Force,,50.0,1.0,482.83,19.087,15.602,4.63,1124392.0,678471.0,1.04,0.031,4 params,19.0,7.0,2.0,10000000.0,,
NIMS351,,,,,,,CrNiMo-st,Steel,,,,,,,420.0,Hot rolled,,,,0.42,0.3,0.78,0.016,0.004,1.9,0.86,0.24,0.04,,,,,,,,0.03,0.0,0.0,,,,,,,,,,,870.0,,30.0,0.0,845.0,30.0,200.0,30.0,,,,,680.0,60.0,450.0,10.7,,,,,A5-standard specimen,Cylindric,50.25,0,831.0,,812.0,,912.0,,1667.0,,,,22.0,,65.0,,176.0,,284.0,,,0.0,,,,,,,,,4,1.0,0.25,0.0,0.25,,73.83259,3.6,1.5,,,cylinder,0,0,,,,"[620.0, 620.0, 600.0, 600.0, 580.0, 580.0, 560.0, 560.0, 540.0, 540.0, 520.0, 520.0, 520.0, 500.0, 500.0, 500.0, 480.0, 480.0, 480.0]","[50200, 50300, 73300, 98100, 128000, 132000, 131000, 188000, 303000, 323000, 771000, 833000, 925000, 1340000, 1760000, 21200000, 21200000, 21200000, 21200000]","['failure', 'failure', 'failure', 'failure', 'failure', 'failure', 'failure', 'failure', 'failure', 'failure', 'failure', 'failure', 'failure', 'failure', 'failure', 'runout', 'runout', 'runout', 'runout']","[None, None, None, None, None, None, None, None, None, None, None, None, None, None, None, None, None, None, None]","[None, None, None, None, None, None, None, None, None, None, None, None, None, None, None, None, None, None, None]",-1.0,21200000.0,Force,,50.0,1.0,497.24,21.584,15.888,4.647,1481302.0,1014879.0,1.035,0.028,4 params,19.0,7.0,2.0,10000000.0,,
NIMS352,,,,,,,CrNiMo-st,Steel,,,,,,,420.0,Hot rolled,,,,0.37,0.29,0.76,0.017,0.01,1.88,0.9,0.24,0.03,,,,,,,,0.07,0.0,0.01,,,,,,,,,,,870.0,,30.0,0.0,845.0,30.0,200.0,30.0,,,,,680.0,60.0,450.0,10.9,,,,,A5-standard specimen,Cylindric,50.25,0,871.0,,808.0,,900.0,,1717.0,,,,21.0,,68.0,,185.0,,283.0,,,0.0,,,,,,,,,4,1.0,0.25,0.0,0.25,,73.83259,3.6,1.5,,,cylinder,0,0,,,,"[620.0, 620.0, 580.0, 580.0, 560.0, 560.0, 540.0, 540.0, 520.0, 520.0, 500.0, 500.0, 500.0, 480.0, 480.0, 480.0, 460.0, 460.0, 460.0]","[48600, 80500, 129000, 148000, 230000, 232000, 289000, 321000, 759000, 817000, 1060000, 1670000, 21200000, 3050000, 21200000, 21200000, 21200000, 21200000, 21200000]","['failure', 'failure', 'failure', 'failure', 'failure', 'failure', 'failure', 'failure', 'failure', 'failure', 'failure', 'failure', 'runout', 'failure', 'runout', 'runout', 'runout', 'runout', 'runout']","[None, None, None, None, None, None, None, None, None, None, None, None, None, None, None, None, None, None, None]","[None, None, None, None, None, None, None, None, None, None, None, None, None, None, None, None, None, None, None]",-1.0,21200000.0,Force,,50.0,1.0,489.9,13.007,14.723,4.238,1735558.0,988507.0,1.043,0.03,4 params,19.0,7.0,3.0,10000000.0,,
NIMS353,,,,,,,CrNiMo-st,Steel,,,,,,,590.0,Hot rolled,,,,0.43,0.26,0.68,0.012,0.018000000000000002,1.62,0.68,0.17,0.09,,,,,,,,0.07,0.0,0.0,,,,,,,,,,,870.0,,30.0,0.0,845.0,30.0,200.0,30.0,,,,,680.0,60.0,450.0,10.2,,,,,A5-standard specimen,Cylindric,50.25,0,816.0,,763.0,,855.0,,1641.0,,,,25.0,,67.0,,152.0,,277.0,,,0.0,,,,,,,,,4,1.0,0.25,0.0,0.25,,73.83259,3.6,1.5,,,cylinder,0,0,,,,"[580.0, 580.0, 560.0, 560.0, 540.0, 540.0, 520.0, 520.0, 500.0, 500.0, 480.0, 480.0, 480.0, 460.0, 460.0, 460.0, 440.0, 440.0, 440.0]","[56200, 64300, 90100, 129000, 158000, 218000, 335000, 377000, 475000, 739000, 651000, 931000, 1440000, 513000, 21200000, 21200000, 21200000, 21200000, 21200000]","['failure', 'failure', 'failure', 'failure', 'failure', 'failure', 'failure', 'failure', 'failure', 'failure', 'failure', 'failure', 'failure', 'failure', 'runout', 'runout', 'runout', 'runout', 'runout']","[None, None, None, None, None, None, None, None, None, None, None, None, None, None, None, None, None, None, None]","[None, None, None, None, None, None, None, None, None, None, None, None, None, None, None, None, None, None, None]",-1.0,21200000.0,Force,,50.0,1.0,463.0,11.655,12.648,2.246,1257247.0,725394.0,1.073,0.035,4 params,19.0,7.0,2.0,10000000.0,,
NIMS354,,,,,,,CrNiMo-st,Steel,,,,,,,740.0,Hot rolled,,,,0.47,0.28,0.72,0.011,0.006999999999999999,1.76,0.79,0.0,0.06,,,,,,,,0.03,0.0,0.01,,,,,,,,,,,870.0,,30.0,0.0,845.0,30.0,200.0,30.0,,,,,580.0,60.0,450.0,10.2,,,,,A5-standard specimen,Cylindric,50.25,0,,,1030.0,,1149.0,,1849.0,,,,16.0,,57.0,,97.0,,357.0,,,0.0,,,,,,,,,4,1.0,0.25,0.0,0.25,,73.83259,3.6,1.5,,,cylinder,0,0,,,,"[740.0, 740.0, 700.0, 700.0, 660.0, 660.0, 640.0, 640.0, 620.0, 620.0, 600.0, 600.0, 600.0, 580.0, 580.0, 580.0, 580.0, 560.0, 560.0, 560.0, 540.0, 540.0, 540.0]","[57800, 96900, 102000, 183000, 268000, 329000, 101000, 291000, 253000, 10500000, 277000, 13700000, 17500000, 7900000, 18700000, 19600000, 21200000, 2270000, 16600000, 18800000, 21200000, 21200000, 21200000]","['failure', 'failure', 'failure', 'failure', 'failure', 'failure', 'failure', 'failure', 'failure', 'failure', 'failure', 'failure', 'failure', 'failure', 'failure', 'failure', 'runout', 'failure', 'failure', 'failure', 'runout', 'runout', 'runout']","[None, None, None, None, None, None, None, None, None, None, None, None, None, None, None, None, None, None, None, None, None, None, None]","[None, None, None, None, None, None, None, None, None, None, None, None, None, None, None, None, None, None, None, None, None, None, None]",-1.0,21200000.0,Force,,50.0,1.0,600.34,10.62,12.586,2.842,800057.0,366872.0,1.173,0.043,4 params,23.0,8.0,5.0,10000000.0,,
NIMS355,,,,,,,CrNiMo-st,Steel,,,,,,,640.0,Hot rolled,,,,0.47,0.19,0.76,0.013,0.013,1.67,0.71,0.0,0.06,,,,,,,,0.02,0.0,0.0,,,,,,,,,,,870.0,,30.0,0.0,845.0,30.0,200.0,30.0,,,,,580.0,60.0,450.0,11.2,,,,,A5-standard specimen,Cylindric,50.25,0,1041.0,,1037.0,,1111.0,,1824.0,,,,19.0,,60.0,,114.0,,358.0,,,0.0,,,,,,,,,4,1.0,0.25,0.0,0.25,,73.83259,3.6,1.5,,,cylinder,0,0,,,,"[760.0, 760.0, 720.0, 720.0, 680.0, 680.0, 660.0, 660.0, 640.0, 640.0, 620.0, 620.0, 620.0, 600.0, 600.0, 600.0, 580.0, 580.0, 580.0]","[54900, 55600, 86200, 110000, 135000, 173000, 174000, 267000, 422000, 431000, 516000, 21200000, 21200000, 1120000, 21200000, 21200000, 21200000, 21200000, 21200000]","['failure', 'failure', 'failure', 'failure', 'failure', 'failure', 'failure', 'failure', 'failure', 'failure', 'failure', 'runout', 'runout', 'failure', 'runout', 'runout', 'runout', 'runout', 'runout']","[None, None, None, None, None, None, None, None, None, None, None, None, None, None, None, None, None, None, None]","[None, None, None, None, None, None, None, None, None, None, None, None, None, None, None, None, None, None, None]",-1.0,21200000.0,Force,,50.0,1.0,615.47,16.88,11.807,2.452,599999.0,420875.0,1.049,0.036,4 params,19.0,7.0,3.0,10000000.0,,
NIMS356,,,,,,,CrNiMo-st,Steel,,,,,,,820.0,Hot rolled,,,,0.44,0.25,0.74,0.01,0.009000000000000001,1.74,0.79,0.0,0.09,,,,,,,,0.02,0.0,0.02,,,,,,,,,,,870.0,,30.0,0.0,845.0,30.0,200.0,30.0,,,,,580.0,60.0,450.0,10.6,,,,,A5-standard specimen,Cylindric,50.25,0,,,1050.0,,1151.0,,1864.0,,,,18.0,,59.0,,98.0,,358.0,,,0.0,,,,,,,,,4,1.0,0.25,0.0,0.25,,73.83259,3.6,1.5,,,cylinder,0,0,,,,"[740.0, 740.0, 700.0, 700.0, 660.0, 660.0, 640.0, 620.0, 620.0, 620.0, 600.0, 600.0, 600.0, 580.0, 580.0, 580.0, 560.0, 560.0, 560.0, 540.0, 540.0, 540.0]","[51400, 76600, 138000, 154000, 167000, 234000, 21200000, 237000, 676000, 21200000, 143000, 21200000, 21200000, 647000, 21200000, 21200000, 184000, 21200000, 21200000, 21200000, 21200000, 21200000]","['failure', 'failure', 'failure', 'failure', 'failure', 'failure', 'runout', 'failure', 'failure', 'runout', 'failure', 'runout', 'runout', 'failure', 'runout', 'runout', 'failure', 'runout', 'runout', 'runout', 'runout', 'runout']","[None, None, None, None, None, None, None, None, None, None, None, None, None, None, None, None, None, None, None, None, None, None]","[None, None, None, None, None, None, None, None, None, None, None, None, None, None, None, None, None, None, None, None, None, None]",-1.0,21200000.0,Force,,50.0,1.0,607.6,11.466,5.835,2.57,274950.0,129300.0,1.259,0.146,4 params,22.0,7.0,6.0,10000000.0,,
NIMS357,,,,,,,CrNiMo-st,Steel,,,,,,,640.0,Hot rolled,,,,0.45,0.16,0.79,0.009000000000000001,0.016,1.65,0.73,0.0,0.05,,,,,,,,0.01,0.0,0.0,,,,,,,,,,,870.0,,30.0,0.0,845.0,30.0,200.0,30.0,,,,,580.0,60.0,450.0,11.1,,,,,A5-standard specimen,Cylindric,50.25,0,993.0,,991.0,,1072.0,,1828.0,,,,20.0,,64.0,,138.0,,348.0,,,0.0,,,,,,,,,4,1.0,0.25,0.0,0.25,,73.83259,3.6,1.5,,,cylinder,0,0,,,,"[720.0, 720.0, 680.0, 680.0, 640.0, 640.0, 620.0, 620.0, 600.0, 600.0, 580.0, 580.0, 580.0, 560.0, 560.0, 560.0, 540.0, 540.0, 540.0]","[55600, 61400, 70900, 135000, 155000, 284000, 446000, 689000, 757000, 21200000, 17300000, 18200000, 21200000, 282000, 21200000, 21200000, 21200000, 21200000, 21200000]","['failure', 'failure', 'failure', 'failure', 'failure', 'failure', 'failure', 'failure', 'failure', 'runout', 'failure', 'failure', 'runout', 'failure', 'runout', 'runout', 'runout', 'runout', 'runout']","[None, None, None, None, None, None, None, None, None, None, None, None, None, None, None, None, None, None, None]","[None, None, None, None, None, None, None, None, None, None, None, None, None, None, None, None, None, None, None]",-1.0,21200000.0,Force,,50.0,1.0,593.16,11.273,10.202,3.358,474693.0,309115.0,1.139,0.063,4 params,19.0,6.0,4.0,10000000.0,,
NIMS358,,,,,,,CrNiMo-st,Steel,,,,,,,640.0,Hot rolled,,,,0.48,0.2,0.7,0.01,0.016,1.66,0.73,0.0,0.11,,,,,,,,0.03,0.0,0.0,,,,,,,,,,,870.0,,30.0,0.0,845.0,30.0,200.0,30.0,,,,,580.0,60.0,450.0,10.2,,,,,A5-standard specimen,Cylindric,50.25,0,1061.0,,1058.0,,1138.0,,1852.0,,,,17.0,,56.0,,100.0,,358.0,,,0.0,,,,,,,,,4,1.0,0.25,0.0,0.25,,73.83259,3.6,1.5,,,cylinder,0,0,,,,"[760.0, 760.0, 720.0, 720.0, 680.0, 680.0, 660.0, 660.0, 640.0, 640.0, 620.0, 620.0, 620.0, 600.0, 600.0, 600.0, 580.0, 580.0, 580.0]","[58400, 66900, 94000, 98900, 168000, 203000, 245000, 264000, 240000, 571000, 579000, 3930000, 21200000, 10800000, 15100000, 16200000, 21200000, 21200000, 21200000]","['failure', 'failure', 'failure', 'failure', 'failure', 'failure', 'failure', 'failure', 'failure', 'failure', 'failure', 'failure', 'runout', 'failure', 'failure', 'failure', 'runout', 'runout', 'runout']","[None, None, None, None, None, None, None, None, None, None, None, None, None, None, None, None, None, None, None]","[None, None, None, None, None, None, None, None, None, None, None, None, None, None, None, None, None, None, None]",-1.0,21200000.0,Force,,50.0,1.0,617.65,12.385,14.627,2.606,916360.0,536428.0,1.093,0.038,4 params,19.0,6.0,3.0,10000000.0,,
NIMS359,,,,,,,CrNiMo-st,Steel,,,,,,,820.0,Hot rolled,,,,0.49,0.29,0.69,0.014,0.011,1.8,0.77,0.0,0.07,,,,,,,,0.06,0.0,0.01,,,,,,,,,,,870.0,,30.0,0.0,845.0,30.0,200.0,30.0,,,,,580.0,60.0,450.0,11.2,,,,,A5-standard specimen,Cylindric,50.25,0,,,1057.0,,1167.0,,1851.0,,,,16.0,,55.0,,90.0,,367.0,,,0.0,,,,,,,,,4,1.0,0.25,0.0,0.25,,73.83259,3.6,1.5,,,cylinder,0,0,,,,"[740.0, 700.0, 700.0, 660.0, 660.0, 640.0, 640.0, 620.0, 620.0, 600.0, 600.0, 580.0, 580.0, 580.0, 580.0, 560.0, 560.0, 560.0, 540.0, 540.0, 540.0, 520.0, 520.0, 520.0]","[106000, 97600, 154000, 102000, 454000, 422000, 877000, 151000, 280000, 580000, 17000000, 667000, 18600000, 21200000, 21200000, 387000, 19800000, 21200000, 553000, 21200000, 21200000, 21200000, 21200000, 21200000]","['failure', 'failure', 'failure', 'failure', 'failure', 'failure', 'failure', 'failure', 'failure', 'failure', 'failure', 'failure', 'failure', 'runout', 'runout', 'failure', 'failure', 'runout', 'failure', 'runout', 'runout', 'runout', 'runout', 'runout']","[None, None, None, None, None, None, None, None, None, None, None, None, None, None, None, None, None, None, None, None, None, None, None, None]","[None, None, None, None, None, None, None, None, None, None, None, None, None, None, None, None, None, None, None, None, None, None, None, None]",-1.0,21200000.0,Force,,50.0,1.0,582.16,9.008,6.415,2.648,493239.0,250922.0,1.237,0.091,4 params,24.0,9.0,5.0,10000000.0,,
NIMS36,,,,,,,C-st_struct,Steel,,,,,,,825.0,Hot rolled,,,,0.35,0.21,0.77,0.021,0.022,0.01,0.01,0.0,0.02,,,,,,,,0.05,0.03,0.0,,,,,,,,,,,865.0,,30.0,0.0,865.0,30.0,450.0,30.0,,,,,650.0,60.0,450.0,8.6,,,,,A5-standard specimen,Cylindric,50.25,0,484.0,,461.0,,635.0,,1384.0,,,,28.0,,72.0,,252.0,,201.0,,,0.0,,,,,,,,,4,1.0,0.25,0.0,0.25,,73.83259,3.6,1.5,,,cylinder,0,0,,,,"[430.0, 420.0, 400.0, 400.0, 390.0, 390.0, 380.0, 380.0, 370.0, 370.0, 360.0, 360.0, 350.0, 350.0, 350.0, 350.0, 340.0, 340.0, 340.0, 330.0, 330.0, 330.0]","[25400, 75000, 85700, 149000, 70100, 88000, 196000, 535000, 309000, 1330000, 688000, 1140000, 579000, 1050000, 1510000, 21200000, 1130000, 21200000, 21200000, 21200000, 21200000, 21200000]","['failure', 'failure', 'failure', 'failure', 'failure', 'failure', 'failure', 'failure', 'failure', 'failure', 'failure', 'failure', 'failure', 'failure', 'failure', 'runout', 'failure', 'runout', 'runout', 'runout', 'runout', 'runout']","[None, None, None, None, None, None, None, None, None, None, None, None, None, None, None, None, None, None, None, None, None, None]","[None, None, None, None, None, None, None, None, None, None, None, None, None, None, None, None, None, None, None, None, None, None]",-1.0,21200000.0,Force,,50.0,1.0,344.09,7.705,17.392,2.756,1464607.0,640385.0,1.079,0.028,4 params,22.0,9.0,3.0,10000000.0,360.0,885618
NIMS360,,,,,,,CrNiMo-st,Steel,,,,,,,740.0,Hot rolled,,,,0.47,0.28,0.72,0.011,0.006999999999999999,1.76,0.79,0.0,0.06,,,,,,,,0.03,0.0,0.01,,,,,,,,,,,870.0,,30.0,0.0,845.0,30.0,200.0,30.0,,,,,630.0,60.0,450.0,10.2,,,,,A5-standard specimen,Cylindric,50.25,0,914.0,,913.0,,1032.0,,1788.0,,,,19.0,,61.0,,128.0,,322.0,,,0.0,,,,,,,,,4,1.0,0.25,0.0,0.25,,73.83259,3.6,1.5,,,cylinder,0,0,,,,"[700.0, 700.0, 660.0, 660.0, 620.0, 620.0, 600.0, 600.0, 580.0, 580.0, 560.0, 560.0, 560.0, 540.0, 540.0, 540.0, 520.0, 520.0, 520.0]","[34800, 36000, 91000, 97000, 150000, 151000, 229000, 238000, 329000, 331000, 536000, 2210000, 13500000, 7250000, 12300000, 21200000, 21200000, 21200000, 21200000]","['failure', 'failure', 'failure', 'failure', 'failure', 'failure', 'failure', 'failure', 'failure', 'failure', 'failure', 'failure', 'failure', 'failure', 'failure', 'runout', 'runout', 'runout', 'runout']","[None, None, None, None, None, None, None, None, None, None, None, None, None, None, None, None, None, None, None]","[None, None, None, None, None, None, None, None, None, None, None, None, None, None, None, None, None, None, None]",-1.0,21200000.0,Force,,50.0,1.0,550.09,13.545,16.434,3.087,1417956.0,685674.0,1.09,0.033,4 params,19.0,7.0,3.0,10000000.0,,
NIMS361,,,,,,,CrNiMo-st,Steel,,,,,,,640.0,Hot rolled,,,,0.47,0.19,0.76,0.013,0.013,1.67,0.71,0.0,0.06,,,,,,,,0.02,0.0,0.0,,,,,,,,,,,870.0,,30.0,0.0,845.0,30.0,200.0,30.0,,,,,630.0,60.0,450.0,11.2,,,,,A5-standard specimen,Cylindric,50.25,0,920.0,,905.0,,992.0,,1748.0,,,,22.0,,64.0,,152.0,,318.0,,,0.0,,,,,,,,,4,1.0,0.25,0.0,0.25,,73.83259,3.6,1.5,,,cylinder,0,0,,,,"[680.0, 680.0, 660.0, 660.0, 640.0, 640.0, 620.0, 620.0, 600.0, 600.0, 580.0, 580.0, 580.0, 560.0, 560.0, 560.0, 540.0, 540.0, 540.0]","[66600, 73200, 75600, 81900, 129000, 152000, 181000, 215000, 170000, 288000, 368000, 394000, 616000, 818000, 971000, 21200000, 21200000, 21200000, 21200000]","['failure', 'failure', 'failure', 'failure', 'failure', 'failure', 'failure', 'failure', 'failure', 'failure', 'failure', 'failure', 'failure', 'failure', 'failure', 'runout', 'runout', 'runout', 'runout']","[None, None, None, None, None, None, None, None, None, None, None, None, None, None, None, None, None, None, None]","[None, None, None, None, None, None, None, None, None, None, None, None, None, None, None, None, None, None, None]",-1.0,21200000.0,Force,,50.0,1.0,556.85,17.098,12.829,2.819,775728.0,534040.0,1.043,0.037,4 params,19.0,7.0,2.0,10000000.0,,
NIMS362,,,,,,,CrNiMo-st,Steel,,,,,,,820.0,Hot rolled,,,,0.44,0.25,0.74,0.01,0.009000000000000001,1.74,0.79,0.0,0.09,,,,,,,,0.02,0.0,0.02,,,,,,,,,,,870.0,,30.0,0.0,845.0,30.0,200.0,30.0,,,,,630.0,60.0,450.0,10.6,,,,,A5-standard specimen,Cylindric,50.25,0,916.0,,915.0,,1026.0,,1769.0,,,,20.0,,62.0,,134.0,,323.0,,,0.0,,,,,,,,,4,1.0,0.25,0.0,0.25,,73.83259,3.6,1.5,,,cylinder,0,0,,,,"[680.0, 680.0, 660.0, 660.0, 640.0, 640.0, 620.0, 620.0, 600.0, 600.0, 580.0, 580.0, 580.0, 560.0, 560.0, 560.0, 540.0, 540.0, 540.0]","[63300, 74400, 93000, 103000, 130000, 146000, 199000, 258000, 222000, 244000, 283000, 592000, 695000, 434000, 872000, 879000, 21200000, 21200000, 21200000]","['failure', 'failure', 'failure', 'failure', 'failure', 'failure', 'failure', 'failure', 'failure', 'failure', 'failure', 'failure', 'failure', 'failure', 'failure', 'failure', 'runout', 'runout', 'runout']","[None, None, None, None, None, None, None, None, None, None, None, None, None, None, None, None, None, None, None]","[None, None, None, None, None, None, None, None, None, None, None, None, None, None, None, None, None, None, None]",-1.0,21200000.0,Force,,50.0,1.0,549.76,13.806,12.034,2.301,864223.0,480523.0,1.052,0.033,4 params,19.0,7.0,1.0,10000000.0,,
NIMS363,,,,,,,CrNiMo-st,Steel,,,,,,,640.0,Hot rolled,,,,0.45,0.16,0.79,0.009000000000000001,0.016,1.65,0.73,0.0,0.05,,,,,,,,0.01,0.0,0.0,,,,,,,,,,,870.0,,30.0,0.0,845.0,30.0,200.0,30.0,,,,,630.0,60.0,450.0,11.1,,,,,A5-standard specimen,Cylindric,50.25,0,897.0,,879.0,,969.0,,1759.0,,,,22.0,,66.0,,190.0,,312.0,,,0.0,,,,,,,,,4,1.0,0.25,0.0,0.25,,73.83259,3.6,1.5,,,cylinder,0,0,,,,"[680.0, 680.0, 640.0, 640.0, 600.0, 600.0, 580.0, 580.0, 560.0, 560.0, 540.0, 540.0, 540.0, 520.0, 520.0, 520.0, 500.0, 500.0, 500.0]","[50300, 54100, 78600, 120000, 149000, 194000, 233000, 330000, 403000, 696000, 334000, 21200000, 21200000, 623000, 21200000, 21200000, 21200000, 21200000, 21200000]","['failure', 'failure', 'failure', 'failure', 'failure', 'failure', 'failure', 'failure', 'failure', 'failure', 'failure', 'runout', 'runout', 'failure', 'runout', 'runout', 'runout', 'runout', 'runout']","[None, None, None, None, None, None, None, None, None, None, None, None, None, None, None, None, None, None, None]","[None, None, None, None, None, None, None, None, None, None, None, None, None, None, None, None, None, None, None]",-1.0,21200000.0,Force,,50.0,1.0,536.18,12.784,9.659,2.054,548404.0,348280.0,1.077,0.043,4 params,19.0,7.0,3.0,10000000.0,,
NIMS364,,,,,,,CrNiMo-st,Steel,,,,,,,640.0,Hot rolled,,,,0.48,0.2,0.7,0.01,0.016,1.66,0.73,0.0,0.11,,,,,,,,0.03,0.0,0.0,,,,,,,,,,,870.0,,30.0,0.0,845.0,30.0,200.0,30.0,,,,,630.0,60.0,450.0,10.2,,,,,A5-standard specimen,Cylindric,50.25,0,944.0,,929.0,,1012.0,,1770.0,,,,21.0,,62.0,,135.0,,322.0,,,0.0,,,,,,,,,4,1.0,0.25,0.0,0.25,,73.83259,3.6,1.5,,,cylinder,0,0,,,,"[680.0, 680.0, 640.0, 640.0, 620.0, 620.0, 600.0, 600.0, 580.0, 580.0, 560.0, 560.0, 560.0, 540.0, 540.0, 540.0, 520.0, 520.0, 520.0]","[69000, 70100, 91800, 139000, 138000, 190000, 200000, 216000, 438000, 583000, 1150000, 1260000, 1400000, 267000, 21200000, 21200000, 21200000, 21200000, 21200000]","['failure', 'failure', 'failure', 'failure', 'failure', 'failure', 'failure', 'failure', 'failure', 'failure', 'failure', 'failure', 'failure', 'failure', 'runout', 'runout', 'runout', 'runout', 'runout']","[None, None, None, None, None, None, None, None, None, None, None, None, None, None, None, None, None, None, None]","[None, None, None, None, None, None, None, None, None, None, None, None, None, None, None, None, None, None, None]",-1.0,21200000.0,Force,,50.0,1.0,542.75,11.871,12.78,2.501,1022773.0,607680.0,1.101,0.037,4 params,19.0,7.0,2.0,10000000.0,,
