Repository: Tareqawwad/Masterthesis-Final

File: allData.csv (part 20 of 36)
,Institute,Sci_topic,Author,Year,Conf_level,Material,M_Type,MatGroupFKM,Batch,Manufacturer,Prod_Proc,Furn_capa,Deoxid_proc,Ingot_size,Red_ratio,HProc,Form,DorTh,Length,C,Si,Mn,P,S,Ni,Cr,Mo,Cu,Al,V,Nb,N_,Ti,Ca,O,dA,dB,dC,dD,DS,Exp_n,Exp_b,DefType,Proc_name,Microstruct,Tstart,Tend,Vcf,NTemp,Ntime,CTemp,Ctime,THTemp,THtime,THQCr,QmTemp,THTemp2,THtime2,THQCr2,QmTemp2,TTemp,Ttime,TCr,Gm,Gstd,Texture,GrainRatio,Poros,Geometry_type,CS_form,CS_surface,QS_LD,Re_U,Re_U_dev,Rp02,Rp02_dev,Rm,Rm_dev,R_true_fracture,Rtf_dev,AG,AG_dev,A5,A5_dev,Z,Z_dev,A_KerbSchlag,A_KS_dev,HV20,HV20_dev,HardProc,t_eff,t_eff_dev,HV20_core,HV20_core_dev,Rp02_base,Rm_base,AG_base,A5_base,Z_base,Deff,Kt,G0,G0_r,G0_d,A90_Mises,V90_Mises,Kp,Rz,Finish,Finish_speci,SpecF,LD,Prstrain,RS_depth,RS_I,RSII,Sa,N,outcome,fail_loc,defect_type,R_ratio,Nu,Control,Machine,f_test,L_Type,Sd,Sd_unc,k,k_unc,NE,NE_unc,1Ts,1Ts_unc,method,n_spec,n_lvls_frac,n_lvls_inf,Nu_cur,Sa_min,Nm_Sa_min
NIMS365,,,,,,,CrNiMo-st,Steel,,,,,,,820.0,Hot rolled,,,,0.49,0.29,0.69,0.014,0.011,1.8,0.77,0.0,0.07,,,,,,,,0.06,0.0,0.01,,,,,,,,,,,870.0,,30.0,0.0,845.0,30.0,200.0,30.0,,,,,630.0,60.0,450.0,11.2,,,,,A5-standard specimen,Cylindric,50.25,0,931.0,,931.0,,1046.0,,1768.0,,,,18.0,,60.0,,117.0,,328.0,,,0.0,,,,,,,,,4,1.0,0.25,0.0,0.25,,73.83259,3.6,1.5,,,cylinder,0,0,,,,"[680.0, 680.0, 640.0, 640.0, 600.0, 600.0, 580.0, 580.0, 560.0, 560.0, 540.0, 540.0, 540.0, 520.0, 520.0, 520.0, 520.0, 500.0, 500.0, 500.0]","[78100, 97900, 68300, 142000, 149000, 388000, 169000, 403000, 827000, 4520000, 259000, 12600000, 17900000, 421000, 19000000, 21200000, 21200000, 21200000, 21200000, 21200000]","['failure', 'failure', 'failure', 'failure', 'failure', 'failure', 'failure', 'failure', 'failure', 'failure', 'failure', 'failure', 'failure', 'failure', 'failure', 'runout', 'runout', 'runout', 'runout', 'runout']","[None, None, None, None, None, None, None, None, None, None, None, None, None, None, None, None, None, None, None, None]","[None, None, None, None, None, None, None, None, None, None, None, None, None, None, None, None, None, None, None, None]",-1.0,21200000.0,Force,,50.0,1.0,539.87,9.909,10.765,2.607,771779.0,411046.0,1.201,0.047,4 params,20.0,7.0,3.0,10000000.0,,
NIMS366,,,,,,,CrNiMo-st,Steel,,,,,,,740.0,Hot rolled,,,,0.47,0.28,0.72,0.011,0.006999999999999999,1.76,0.79,0.0,0.06,,,,,,,,0.03,0.0,0.01,,,,,,,,,,,870.0,,30.0,0.0,845.0,30.0,200.0,30.0,,,,,680.0,60.0,450.0,10.2,,,,,A5-standard specimen,Cylindric,50.25,0,807.0,,795.0,,911.0,,1669.0,,,,22.0,,63.0,,150.0,,288.0,,,0.0,,,,,,,,,4,1.0,0.25,0.0,0.25,,73.83259,3.6,1.5,,,cylinder,0,0,,,,"[600.0, 600.0, 560.0, 560.0, 540.0, 540.0, 520.0, 520.0, 500.0, 500.0, 480.0, 480.0, 480.0, 460.0, 460.0, 460.0, 440.0, 440.0, 440.0]","[51500, 58600, 121000, 152000, 270000, 288000, 367000, 401000, 331000, 637000, 540000, 1080000, 21200000, 1150000, 21200000, 21200000, 21200000, 21200000, 21200000]","['failure', 'failure', 'failure', 'failure', 'failure', 'failure', 'failure', 'failure', 'failure', 'failure', 'failure', 'failure', 'runout', 'failure', 'runout', 'runout', 'runout', 'runout', 'runout']","[None, None, None, None, None, None, None, None, None, None, None, None, None, None, None, None, None, None, None]","[None, None, None, None, None, None, None, None, None, None, None, None, None, None, None, None, None, None, None]",-1.0,21200000.0,Force,,50.0,1.0,469.89,11.775,11.212,2.347,1016413.0,603611.0,1.061,0.034,4 params,19.0,7.0,3.0,10000000.0,,
NIMS367,,,,,,,CrNiMo-st,Steel,,,,,,,640.0,Hot rolled,,,,0.47,0.19,0.76,0.013,0.013,1.67,0.71,0.0,0.06,,,,,,,,0.02,0.0,0.0,,,,,,,,,,,870.0,,30.0,0.0,845.0,30.0,200.0,30.0,,,,,680.0,60.0,450.0,11.2,,,,,A5-standard specimen,Cylindric,50.25,0,850.0,,797.0,,878.0,,1653.0,,,,25.0,,66.0,,174.0,,281.0,,,0.0,,,,,,,,,4,1.0,0.25,0.0,0.25,,73.83259,3.6,1.5,,,cylinder,0,0,,,,"[600.0, 600.0, 580.0, 580.0, 560.0, 560.0, 540.0, 540.0, 520.0, 520.0, 500.0, 500.0, 500.0, 480.0, 480.0, 480.0, 460.0, 460.0, 460.0]","[43000, 50000, 103000, 104000, 123000, 163000, 225000, 236000, 348000, 392000, 597000, 622000, 1160000, 685000, 836000, 21200000, 21200000, 21200000, 21200000]","['failure', 'failure', 'failure', 'failure', 'failure', 'failure', 'failure', 'failure', 'failure', 'failure', 'failure', 'failure', 'failure', 'failure', 'failure', 'runout', 'runout', 'runout', 'runout']","[None, None, None, None, None, None, None, None, None, None, None, None, None, None, None, None, None, None, None]","[None, None, None, None, None, None, None, None, None, None, None, None, None, None, None, None, None, None, None]",-1.0,21200000.0,Force,,50.0,1.0,476.9,16.671,12.975,3.161,1125062.0,742586.0,1.047,0.031,4 params,19.0,7.0,2.0,10000000.0,,
NIMS368,,,,,,,CrNiMo-st,Steel,,,,,,,820.0,Hot rolled,,,,0.44,0.25,0.74,0.01,0.009000000000000001,1.74,0.79,0.0,0.09,,,,,,,,0.02,0.0,0.02,,,,,,,,,,,870.0,,30.0,0.0,845.0,30.0,200.0,30.0,,,,,680.0,60.0,450.0,10.6,,,,,A5-standard specimen,Cylindric,50.25,0,827.0,,791.0,,895.0,,1625.0,,,,24.0,,63.0,,168.0,,287.0,,,0.0,,,,,,,,,4,1.0,0.25,0.0,0.25,,73.83259,3.6,1.5,,,cylinder,0,0,,,,"[600.0, 600.0, 580.0, 580.0, 560.0, 560.0, 540.0, 540.0, 520.0, 520.0, 500.0, 500.0, 500.0, 480.0, 480.0, 480.0, 460.0, 460.0, 460.0]","[59800, 61800, 100000, 103000, 154000, 162000, 266000, 390000, 424000, 503000, 563000, 778000, 867000, 1100000, 21200000, 21200000, 21200000, 21200000, 21200000]","['failure', 'failure', 'failure', 'failure', 'failure', 'failure', 'failure', 'failure', 'failure', 'failure', 'failure', 'failure', 'failure', 'failure', 'runout', 'runout', 'runout', 'runout', 'runout']","[None, None, None, None, None, None, None, None, None, None, None, None, None, None, None, None, None, None, None]","[None, None, None, None, None, None, None, None, None, None, None, None, None, None, None, None, None, None, None]",-1.0,21200000.0,Force,,50.0,1.0,482.28,25.4,13.325,4.684,1201212.0,823937.0,1.029,0.035,4 params,19.0,7.0,2.0,10000000.0,,
NIMS369,,,,,,,CrNiMo-st,Steel,,,,,,,640.0,Hot rolled,,,,0.45,0.16,0.79,0.009000000000000001,0.016,1.65,0.73,0.0,0.05,,,,,,,,0.01,0.0,0.0,,,,,,,,,,,870.0,,30.0,0.0,845.0,30.0,200.0,30.0,,,,,680.0,60.0,450.0,11.1,,,,,A5-standard specimen,Cylindric,50.25,0,827.0,,774.0,,860.0,,1680.0,,,,25.0,,69.0,,212.0,,281.0,,,0.0,,,,,,,,,4,1.0,0.25,0.0,0.25,,73.83259,3.6,1.5,,,cylinder,0,0,,,,"[600.0, 600.0, 580.0, 580.0, 560.0, 560.0, 540.0, 540.0, 520.0, 520.0, 500.0, 500.0, 500.0, 480.0, 480.0, 480.0, 460.0, 460.0, 460.0]","[33100, 40000, 60400, 64300, 91300, 114000, 142000, 162000, 237000, 416000, 339000, 594000, 749000, 999000, 134000, 21200000, 21200000, 21200000, 21200000]","['failure', 'failure', 'failure', 'failure', 'failure', 'failure', 'failure', 'failure', 'failure', 'failure', 'failure', 'failure', 'failure', 'failure', 'failure', 'runout', 'runout', 'runout', 'runout']","[None, None, None, None, None, None, None, None, None, None, None, None, None, None, None, None, None, None, None]","[None, None, None, None, None, None, None, None, None, None, None, None, None, None, None, None, None, None, None]",-1.0,21200000.0,Force,,50.0,1.0,475.88,11.692,12.467,2.206,738913.0,419230.0,1.101,0.034,4 params,19.0,7.0,2.0,10000000.0,,
NIMS37,,,,,,,C-st_struct,Steel,,,,,,,1270.0,Hot rolled,,,,0.35,0.3,0.74,0.017,0.024,0.01,0.1,0.0,0.01,,,,,,,,0.07,0.02,0.0,,,,,,,,,,,865.0,,30.0,0.0,865.0,30.0,450.0,30.0,,,,,650.0,60.0,450.0,9.0,,,,,A5-standard specimen,Cylindric,50.25,0,485.0,,478.0,,652.0,,1457.0,,,,30.0,,74.0,,249.0,,208.0,,,0.0,,,,,,,,,4,1.0,0.25,0.0,0.25,,73.83259,3.6,1.5,,,cylinder,0,0,,,,"[430.0, 430.0, 420.0, 420.0, 410.0, 410.0, 400.0, 400.0, 390.0, 390.0, 380.0, 380.0, 370.0, 370.0, 370.0, 360.0, 360.0, 360.0, 350.0, 350.0, 350.0]","[24900, 66600, 95000, 194000, 140000, 169000, 87800, 210000, 141000, 441000, 99500, 791000, 1050000, 20500000, 2120000, 781000, 21200000, 21200000, 21200000, 21200000, 21200000]","['failure', 'failure', 'failure', 'failure', 'failure', 'failure', 'failure', 'failure', 'failure', 'failure', 'failure', 'failure', 'failure', 'runout', 'failure', 'failure', 'runout', 'runout', 'runout', 'runout', 'runout']","[None, None, None, None, None, None, None, None, None, None, None, None, None, None, None, None, None, None, None, None, None]","[None, None, None, None, None, None, None, None, None, None, None, None, None, None, None, None, None, None, None, None, None]",-1.0,18374286.0,Force,,50.0,1.0,365.01,7.437,18.006,3.203,974393.0,480425.0,1.096,0.036,4 params,21.0,8.0,3.0,10000000.0,380.0,280543
NIMS370,,,,,,,CrNiMo-st,Steel,,,,,,,640.0,Hot rolled,,,,0.48,0.2,0.7,0.01,0.016,1.66,0.73,0.0,0.11,,,,,,,,0.03,0.0,0.0,,,,,,,,,,,870.0,,30.0,0.0,845.0,30.0,200.0,30.0,,,,,680.0,60.0,450.0,10.2,,,,,A5-standard specimen,Cylindric,50.25,0,858.0,,807.0,,881.0,,1668.0,,,,25.0,,66.0,,179.0,,286.0,,,0.0,,,,,,,,,4,1.0,0.25,0.0,0.25,,73.83259,3.6,1.5,,,cylinder,0,0,,,,"[600.0, 600.0, 580.0, 580.0, 560.0, 560.0, 540.0, 540.0, 520.0, 520.0, 500.0, 500.0, 500.0, 480.0, 480.0, 480.0, 460.0, 460.0, 460.0]","[48300, 56200, 92600, 96500, 128000, 132000, 219000, 222000, 643000, 687000, 686000, 1640000, 21200000, 1470000, 21200000, 21200000, 21200000, 21200000, 21200000]","['failure', 'failure', 'failure', 'failure', 'failure', 'failure', 'failure', 'failure', 'failure', 'failure', 'failure', 'failure', 'runout', 'failure', 'runout', 'runout', 'runout', 'runout', 'runout']","[None, None, None, None, None, None, None, None, None, None, None, None, None, None, None, None, None, None, None]","[None, None, None, None, None, None, None, None, None, None, None, None, None, None, None, None, None, None, None]",-1.0,21200000.0,Force,,50.0,1.0,489.9,13.836,15.966,4.243,1301931.0,733909.0,1.046,0.032,4 params,19.0,7.0,3.0,10000000.0,,
NIMS371,,,,,,,CrNiMo-st,Steel,,,,,,,820.0,Hot rolled,,,,0.49,0.29,0.69,0.014,0.011,1.8,0.77,0.0,0.07,,,,,,,,0.06,0.0,0.01,,,,,,,,,,,870.0,,30.0,0.0,845.0,30.0,200.0,30.0,,,,,680.0,60.0,450.0,11.2,,,,,A5-standard specimen,Cylindric,50.25,0,808.0,,796.0,,909.0,,1633.0,,,,21.0,,61.0,,152.0,,290.0,,,0.0,,,,,,,,,4,1.0,0.25,0.0,0.25,,73.83259,3.6,1.5,,,cylinder,0,0,,,,"[600.0, 600.0, 560.0, 560.0, 540.0, 540.0, 520.0, 520.0, 500.0, 500.0, 480.0, 480.0, 480.0, 460.0, 460.0, 460.0, 440.0, 440.0, 440.0]","[51100, 55900, 69100, 122000, 217000, 309000, 357000, 547000, 1350000, 21200000, 432000, 21200000, 21200000, 492000, 713000, 21200000, 21200000, 21200000, 21200000]","['failure', 'failure', 'failure', 'failure', 'failure', 'failure', 'failure', 'failure', 'failure', 'runout', 'failure', 'runout', 'runout', 'failure', 'failure', 'runout', 'runout', 'runout', 'runout']","[None, None, None, None, None, None, None, None, None, None, None, None, None, None, None, None, None, None, None]","[None, None, None, None, None, None, None, None, None, None, None, None, None, None, None, None, None, None, None]",-1.0,21200000.0,Force,,50.0,1.0,477.46,9.422,9.661,2.685,645271.0,387030.0,1.158,0.049,4 params,19.0,7.0,4.0,10000000.0,,
NIMS372,,,,,,,Spring-st,Steel,,,,,,,721.0,Hot rolled,,,,0.6,1.96,0.85,0.019,0.004,0.05,0.15,0.0,0.12,,,,,,,,0.017,0.0,0.021,,,,,,,,,,,845.0,,30.0,0.0,845.0,30.0,200.0,30.0,,,,,430.0,60.0,450.0,9.0,,,,,A5-standard specimen,Cylindric,50.25,0,,,1636.0,,1756.0,,2386.0,,,,11.0,,44.0,,34.0,,525.0,,,0.0,,,,,,,,,4,1.0,0.296,0.04,0.25,,10.71155,3.75,1.5,,,cylinder,0,0,,,,"[900.0, 900.0, 860.0, 860.0, 820.0, 820.0, 780.0, 780.0, 740.0, 740.0, 700.0, 700.0, 660.0, 660.0]","[75500, 512000, 264000, 4480000, 5090000, 10500000, 14600000, 16600000, 4820000, 100000000, 86900000, 100000000, 100000000, 100000000]","['failure', 'failure', 'failure', 'failure', 'failure', 'failure', 'failure', 'failure', 'failure', 'runout', 'failure', 'runout', 'runout', 'runout']","[None, None, None, None, None, None, None, None, None, None, None, None, None, None]","[None, None, None, None, None, None, None, None, None, None, None, None, None, None]",-1.0,100000000.0,Force,,50.0,1.0,795.91,19.179,16.971,10.048,2803371.0,2640491.0,1.196,0.142,4 params,14.0,4.0,5.0,10000000.0,,
NIMS373,,,,,,,Spring-st,Steel,,,,,,,1228.0,Hot rolled,,,,0.59,1.99,0.92,0.027000000000000003,0.01,0.01,0.15,0.0,0.01,,,,,,,,0.04,0.0,0.0,,,,,,,,,,,845.0,,30.0,0.0,845.0,30.0,200.0,30.0,,,,,430.0,60.0,450.0,9.1,,,,,A5-standard specimen,Cylindric,50.25,0,,,1588.0,,1724.0,,2223.0,,,,9.0,,36.0,,31.0,,523.0,,,0.0,,,,,,,,,4,1.0,0.296,0.04,0.25,,10.71155,3.75,1.5,,,cylinder,0,0,,,,"[800.0, 800.0, 760.0, 760.0, 720.0, 720.0, 680.0, 680.0, 640.0, 640.0, 600.0, 600.0]","[263000, 896000, 1060000, 11300000, 406000, 18100000, 11900000, 25500000, 33000000, 100000000, 100000000, 100000000]","['failure', 'failure', 'failure', 'failure', 'failure', 'failure', 'failure', 'failure', 'failure', 'runout', 'runout', 'runout']","[None, None, None, None, None, None, None, None, None, None, None, None]","[None, None, None, None, None, None, None, None, None, None, None, None]",-1.0,100000000.0,Force,,50.0,1.0,741.67,82749.29,7.101,9.031,731534.0,825416.0,1.23,54517403.507,4 params,12.0,3.0,5.0,10000000.0,,
NIMS374,,,,,,,Spring-st,Steel,,,,,,,1455.0,Hot rolled,,,,0.61,2.05,0.86,0.019,0.014,0.16,0.16,0.0,0.12,,,,,,,,0.07,0.0,0.01,,,,,,,,,,,845.0,,30.0,0.0,845.0,30.0,200.0,30.0,,,,,430.0,60.0,450.0,9.1,,,,,A5-standard specimen,Cylindric,50.25,0,,,1608.0,,1736.0,,2448.0,,,,10.0,,48.0,,34.0,,525.0,,,0.0,,,,,,,,,4,1.0,0.296,0.04,0.25,,10.71155,3.75,1.5,,,cylinder,0,0,,,,"[980.0, 980.0, 940.0, 940.0, 900.0, 900.0, 860.0, 860.0]","[124000, 368000, 1660000, 11200000, 2950000, 29800000, 100000000, 100000000]","['failure', 'failure', 'failure', 'failure', 'failure', 'failure', 'runout', 'runout']","[None, None, None, None, None, None, None, None]","[None, None, None, None, None, None, None, None]",-1.0,100000000.0,Force,,50.0,1.0,919.66,35.382,26.672,17.865,1607286.0,2499473.0,1.069,0.135,4 params,8.0,3.0,3.0,10000000.0,,
NIMS375,,,,,,,Spring-st,Steel,,,,,,,721.0,Hot rolled,,,,0.6,1.96,0.85,0.019,0.004,0.05,0.15,0.0,0.12,,,,,,,,0.017,0.0,0.021,,,,,,,,,,,845.0,,30.0,0.0,845.0,30.0,200.0,30.0,,,,,500.0,60.0,450.0,9.0,,,,,A5-standard specimen,Cylindric,50.25,0,,,1324.0,,1461.0,,1970.0,,,,12.0,,38.0,,29.0,,444.0,,,0.0,,,,,,,,,4,1.0,0.296,0.04,0.25,,10.71155,3.75,1.5,,,cylinder,0,0,,,,"[800.0, 800.0, 780.0, 780.0, 760.0, 760.0, 740.0, 740.0, 720.0, 720.0]","[87800, 130000, 181000, 346000, 168000, 22200000, 1620000, 100000000, 100000000, 100000000]","['failure', 'failure', 'failure', 'failure', 'failure', 'failure', 'failure', 'runout', 'runout', 'runout']","[None, None, None, None, None, None, None, None, None, None]","[None, None, None, None, None, None, None, None, None, None]",-1.0,100000000.0,Force,,50.0,1.0,749.83,21.741,27.189,13.156,619831.0,737568.0,1.053,0.104,4 params,10.0,4.0,3.0,10000000.0,,
NIMS376,,,,,,,Spring-st,Steel,,,,,,,1228.0,Hot rolled,,,,0.59,1.99,0.92,0.027000000000000003,0.01,0.01,0.15,0.0,0.01,,,,,,,,0.04,0.0,0.0,,,,,,,,,,,845.0,,30.0,0.0,845.0,30.0,200.0,30.0,,,,,500.0,60.0,450.0,9.1,,,,,A5-standard specimen,Cylindric,50.25,0,,,1286.0,,1430.0,,1868.0,,,,11.0,,33.0,,29.0,,444.0,,,0.0,,,,,,,,,4,1.0,0.296,0.04,0.25,,10.71155,3.75,1.5,,,cylinder,0,0,,,,"[760.0, 760.0, 720.0, 720.0, 680.0, 680.0, 640.0, 640.0, 600.0, 600.0]","[56900, 176000, 344000, 100000000, 11600000, 19300000, 88200000, 100000000, 100000000, 100000000]","['failure', 'failure', 'failure', 'runout', 'failure', 'failure', 'failure', 'runout', 'runout', 'runout']","[None, None, None, None, None, None, None, None, None, None]","[None, None, None, None, None, None, None, None, None, None]",-1.0,100000000.0,Force,,50.0,1.0,719.93,27.183,23.213,10.936,349440.0,630468.0,1.052,0.095,4 params,10.0,2.0,4.0,10000000.0,,
NIMS377,,,,,,,Spring-st,Steel,,,,,,,1455.0,Hot rolled,,,,0.61,2.05,0.86,0.019,0.014,0.16,0.16,0.0,0.12,,,,,,,,0.07,0.0,0.01,,,,,,,,,,,845.0,,30.0,0.0,845.0,30.0,200.0,30.0,,,,,500.0,60.0,450.0,9.1,,,,,A5-standard specimen,Cylindric,50.25,0,,,1293.0,,1426.0,,1965.0,,,,12.0,,41.0,,33.0,,442.0,,,0.0,,,,,,,,,4,1.0,0.296,0.04,0.25,,10.71155,3.75,1.5,,,cylinder,0,0,,,,"[840.0, 840.0, 800.0, 800.0, 760.0, 760.0, 720.0, 720.0, 680.0, 680.0]","[87200, 106000, 215000, 17400000, 2410000, 100000000, 39800000, 100000000, 100000000, 100000000]","['failure', 'failure', 'failure', 'failure', 'failure', 'runout', 'failure', 'runout', 'runout', 'runout']","[None, None, None, None, None, None, None, None, None, None]","[None, None, None, None, None, None, None, None, None, None]",-1.0,100000000.0,Force,,50.0,1.0,779.7,25.043,25.079,14.236,670069.0,1003534.0,1.068,0.097,4 params,10.0,3.0,4.0,10000000.0,,
NIMS378,,,,,,,Spring-st,Steel,,,,,,,622.0,Hot rolled,,,,0.61,0.28,0.87,0.019,0.02,0.08,0.87,0.05,0.2,,,,,,,,0.067,0.0,0.012,,,,,,,,,,,845.0,,30.0,0.0,845.0,30.0,200.0,30.0,,,,,420.0,60.0,450.0,8.7,,,,,A5-standard specimen,Cylindric,50.25,0,,,1311.0,,1421.0,,1968.0,,,,11.0,,44.0,,21.0,,507.0,,,0.0,,,,,,,,,4,1.0,0.296,0.04,0.25,,10.71155,3.75,1.5,,,cylinder,0,0,,,,"[900.0, 900.0, 860.0, 860.0, 820.0, 820.0, 780.0, 780.0, 740.0, 740.0, 700.0, 700.0]","[61000, 174000, 435000, 977000, 1180000, 39400000, 18200000, 29600000, 96100000, 100000000, 100000000, 100000000]","['failure', 'failure', 'failure', 'failure', 'failure', 'failure', 'failure', 'failure', 'failure', 'runout', 'runout', 'runout']","[None, None, None, None, None, None, None, None, None, None, None, None]","[None, None, None, None, None, None, None, None, None, None, None, None]",-1.0,100000000.0,Force,,50.0,1.0,819.91,39.349,28.264,9.23,1727593.0,2094568.0,1.048,0.08,4 params,12.0,3.0,4.0,10000000.0,,
NIMS379,,,,,,,Spring-st,Steel,,,,,,,289.0,Hot rolled,,,,0.63,0.17,0.77,0.026,0.014,0.03,0.81,0.01,0.02,,,,,,,,0.05,0.0,0.0,,,,,,,,,,,845.0,,30.0,0.0,845.0,30.0,200.0,30.0,,,,,420.0,60.0,450.0,7.8,,,,,A5-standard specimen,Cylindric,50.25,0,,,1214.0,,1345.0,,1828.0,,,,11.0,,39.0,,29.0,,501.0,,,0.0,,,,,,,,,4,1.0,0.296,0.04,0.25,,10.71155,3.75,1.5,,,cylinder,0,0,,,,"[900.0, 900.0, 860.0, 860.0, 860.0, 820.0, 820.0, 820.0, 780.0, 780.0, 780.0]","[165000, 193000, 119000, 13400000, 45300000, 39800000, 100000000, 100000000, 100000000, 100000000, 100000000]","['failure', 'failure', 'failure', 'failure', 'failure', 'failure', 'runout', 'runout', 'runout', 'runout', 'runout']","[None, None, None, None, None, None, None, None, None, None, None]","[None, None, None, None, None, None, None, None, None, None, None]",-1.0,100000000.0,Force,,50.0,1.0,873.09,564365948.733,5.027,4.335,168293.0,161179.0,1.134,35316601084151.07,4 params,11.0,2.0,3.0,10000000.0,,
NIMS38,,,,,,,C-st_struct,Steel,,,,,,,1740.0,Hot rolled,,,,0.34,0.26,0.74,0.012,0.015,0.01,0.02,0.0,0.01,,,,,,,,0.08,0.0,0.0,,,,,,,,,,,865.0,,30.0,0.0,865.0,30.0,450.0,30.0,,,,,650.0,60.0,450.0,8.9,,,,,A5-standard specimen,Cylindric,50.25,0,454.0,,454.0,,613.0,,1370.0,,,,29.0,,74.0,,244.0,,203.0,,,0.0,,,,,,,,,4,1.0,0.25,0.0,0.25,,73.83259,3.6,1.5,,,cylinder,0,0,,,,"[390.0, 380.0, 380.0, 370.0, 370.0, 360.0, 360.0, 350.0, 350.0, 340.0, 340.0, 330.0, 330.0, 330.0, 320.0, 320.0, 320.0, 310.0, 310.0, 310.0]","[34600, 54100, 66100, 67700, 110000, 221000, 262000, 622000, 1520000, 387000, 792000, 12400, 2350000, 21200000, 2300000, 21200000, 21200000, 21200000, 21200000, 21200000]","['failure', 'failure', 'failure', 'failure', 'failure', 'failure', 'failure', 'failure', 'failure', 'failure', 'failure', 'failure', 'failure', 'runout', 'failure', 'runout', 'runout', 'runout', 'runout', 'runout']","[None, None, None, None, None, None, None, None, None, None, None, None, None, None, None, None, None, None, None, None]","[None, None, None, None, None, None, None, None, None, None, None, None, None, None, None, None, None, None, None, None]",-1.0,21200000.0,Force,,50.0,1.0,323.93,6.475,19.874,3.179,1362003.0,647360.0,1.166,0.037,4 params,20.0,8.0,3.0,10000000.0,340.0,553628
NIMS380,,,,,,,Spring-st,Steel,,,,,,,796.0,Hot rolled,,,,0.62,0.29,0.88,0.026,0.006999999999999999,0.05,0.75,0.03,0.12,,,,,,,,0.058,0.0,0.004,,,,,,,,,,,845.0,,30.0,0.0,845.0,30.0,200.0,30.0,,,,,420.0,60.0,450.0,8.5,,,,,A5-standard specimen,Cylindric,50.25,0,,,1308.0,,1426.0,,1975.0,,,,11.0,,44.0,,24.0,,496.0,,,0.0,,,,,,,,,4,1.0,0.296,0.04,0.25,,10.71155,3.75,1.5,,,cylinder,0,0,,,,"[860.0, 860.0, 820.0, 820.0, 780.0, 780.0, 740.0, 740.0, 700.0, 700.0]","[127000, 142000, 762000, 2970000, 1220000, 2940000, 32800000, 100000000, 100000000, 100000000]","['failure', 'failure', 'failure', 'failure', 'failure', 'failure', 'failure', 'runout', 'runout', 'runout']","[None, None, None, None, None, None, None, None, None, None]","[None, None, None, None, None, None, None, None, None, None]",-1.0,100000000.0,Force,,50.0,1.0,759.71,23.437,28.633,7.218,6318454.0,5834665.0,1.06,0.052,4 params,10.0,3.0,2.0,10000000.0,,
NIMS381,,,,,,,Spring-st,Steel,,,,,,,622.0,Hot rolled,,,,0.61,0.28,0.87,0.019,0.02,0.08,0.87,0.05,0.2,,,,,,,,0.067,0.0,0.012,,,,,,,,,,,845.0,,30.0,0.0,845.0,30.0,200.0,30.0,,,,,490.0,60.0,450.0,8.7,,,,,A5-standard specimen,Cylindric,50.25,0,,,1220.0,,1329.0,,1854.0,,,,11.0,,43.0,,35.0,,441.0,,,0.0,,,,,,,,,4,1.0,0.296,0.04,0.25,,10.71155,3.75,1.5,,,cylinder,0,0,,,,"[780.0, 780.0, 740.0, 740.0, 740.0, 700.0, 700.0, 700.0]","[168000, 228000, 136000, 38700000, 100000000, 100000000, 100000000, 100000000]","['failure', 'failure', 'failure', 'failure', 'runout', 'runout', 'runout', 'runout']","[None, None, None, None, None, None, None, None]","[None, None, None, None, None, None, None, None]",-1.0,100000000.0,Force,,50.0,1.0,752.27,20269761.76,4.302,3.406,187829.0,186695.0,1.162,3.394933970341453e20,4 params,8.0,2.0,2.0,10000000.0,,
NIMS382,,,,,,,Spring-st,Steel,,,,,,,289.0,Hot rolled,,,,0.63,0.17,0.77,0.026,0.014,0.03,0.81,0.01,0.02,,,,,,,,0.05,0.0,0.0,,,,,,,,,,,845.0,,30.0,0.0,845.0,30.0,200.0,30.0,,,,,490.0,60.0,450.0,7.8,,,,,A5-standard specimen,Cylindric,50.25,0,,,1109.0,,1246.0,,1757.0,,,,12.0,,41.0,,29.0,,424.0,,,0.0,,,,,,,,,4,1.0,0.296,0.04,0.25,,10.71155,3.75,1.5,,,cylinder,0,0,,,,"[780.0, 780.0, 740.0, 740.0, 740.0, 700.0, 700.0, 700.0, 660.0, 660.0, 660.0]","[158000, 182000, 100000000, 100000000, 100000000, 398000, 100000000, 100000000, 100000000, 100000000, 100000000]","['failure', 'failure', 'runout', 'runout', 'runout', 'failure', 'runout', 'runout', 'runout', 'runout', 'runout']","[None, None, None, None, None, None, None, None, None, None, None]","[None, None, None, None, None, None, None, None, None, None, None]",-1.0,100000000.0,Force,,50.0,1.0,742.46,27.431,6.307,5.124,245172.0,323873.0,1.095,0.165,4 params,11.0,2.0,3.0,10000000.0,,
NIMS383,,,,,,,Spring-st,Steel,,,,,,,796.0,Hot rolled,,,,0.62,0.29,0.88,0.026,0.006999999999999999,0.05,0.75,0.03,0.12,,,,,,,,0.058,0.0,0.004,,,,,,,,,,,845.0,,30.0,0.0,845.0,30.0,200.0,30.0,,,,,490.0,60.0,450.0,8.5,,,,,A5-standard specimen,Cylindric,50.25,0,,,1216.0,,1335.0,,1863.0,,,,12.0,,44.0,,31.0,,445.0,,,0.0,,,,,,,,,4,1.0,0.296,0.04,0.25,,10.71155,3.75,1.5,,,cylinder,0,0,,,,"[780.0, 780.0, 740.0, 740.0, 740.0, 700.0, 700.0, 700.0]","[124000, 618000, 246000, 602000, 1460000, 100000000, 100000000, 100000000]","['failure', 'failure', 'failure', 'failure', 'failure', 'runout', 'runout', 'runout']","[None, None, None, None, None, None, None, None]","[None, None, None, None, None, None, None, None]",-1.0,100000000.0,Force,,50.0,1.0,719.03,26.908,17.64,11.581,1060341.0,1247948.0,1.099,0.173,4 params,8.0,2.0,1.0,10000000.0,,
NIMS384,,,,,,,Spring-st,Steel,,,,,,,925.0,Hot rolled,,,,0.53,1.49,0.69,0.011,0.006999999999999999,0.02,0.74,0.0,0.01,,,,,,,,0.03,0.0,0.0,,,,,,,,,,,845.0,,30.0,0.0,845.0,30.0,200.0,30.0,,,,,430.0,60.0,450.0,9.3,,,,,A5-standard specimen,Cylindric,50.25,0,,,1598.0,,1720.0,,2453.0,,,,10.0,,50.0,,39.0,,516.0,,,0.0,,,,,,,,,4,1.0,0.296,0.04,0.25,,10.71155,3.75,1.5,,,cylinder,0,0,,,,"[980.0, 980.0, 940.0, 940.0, 900.0, 900.0, 860.0, 860.0, 820.0, 820.0, 780.0, 780.0]","[73300, 159000, 130000, 6610000, 4220000, 23300000, 20100000, 89500000, 20300000, 100000000, 100000000, 100000000]","['failure', 'failure', 'failure', 'failure', 'failure', 'failure', 'failure', 'failure', 'failure', 'runout', 'runout', 'runout']","[None, None, None, None, None, None, None, None, None, None, None, None]","[None, None, None, None, None, None, None, None, None, None, None, None]",-1.0,100000000.0,Force,,50.0,1.0,899.68,31.968,47.979,11.684,6379613.0,6010343.0,1.067,0.058,4 params,12.0,3.0,4.0,10000000.0,,
NIMS385,,,,,,,Spring-st,Steel,,,,,,,1455.0,Hot rolled,,,,0.53,1.31,0.75,0.004,0.004,0.04,0.63,0.01,0.06,,,,,,,,0.02,0.01,0.01,,,,,,,,,,,845.0,,30.0,0.0,845.0,30.0,200.0,30.0,,,,,430.0,60.0,450.0,9.2,,,,,A5-standard specimen,Cylindric,50.25,0,,,1506.0,,1625.0,,2294.0,,,,12.0,,51.0,,38.0,,498.0,,,0.0,,,,,,,,,4,1.0,0.296,0.04,0.25,,10.71155,3.75,1.5,,,cylinder,0,0,,,,"[940.0, 940.0, 900.0, 900.0, 860.0, 860.0, 820.0, 820.0, 780.0, 780.0, 780.0]","[61500, 192000, 538000, 5380000, 554000, 958000, 20800000, 100000000, 100000000, 100000000, 100000000]","['failure', 'failure', 'failure', 'failure', 'failure', 'failure', 'failure', 'runout', 'runout', 'runout', 'runout']","[None, None, None, None, None, None, None, None, None, None, None]","[None, None, None, None, None, None, None, None, None, None, None]",-1.0,100000000.0,Force,,50.0,1.0,840.05,25.262,25.306,8.341,2884461.0,2833956.0,1.108,0.071,4 params,11.0,3.0,2.0,10000000.0,,
NIMS386,,,,,,,Spring-st,Steel,,,,,,,622.0,Hot rolled,,,,0.53,1.51,0.68,0.013,0.011,0.13,0.68,0.05,0.26,,,,,,,,0.05,0.0,0.058,,,,,,,,,,,845.0,,30.0,0.0,845.0,30.0,200.0,30.0,,,,,430.0,60.0,450.0,8.8,,,,,A5-standard specimen,Cylindric,50.25,0,,,1581.0,,1725.0,,2278.0,,,,9.0,,40.0,,34.0,,520.0,,,0.0,,,,,,,,,4,1.0,0.296,0.04,0.25,,10.71155,3.75,1.5,,,cylinder,0,0,,,,"[780.0, 780.0, 740.0, 740.0, 700.0, 700.0, 660.0, 660.0, 620.0, 620.0]","[132000, 494000, 4000000, 17600000, 34100000, 36100000, 57000000, 89600000, 100000000, 100000000]","['failure', 'failure', 'failure', 'failure', 'failure', 'failure', 'failure', 'failure', 'runout', 'runout']","[None, None, None, None, None, None, None, None, None, None]","[None, None, None, None, None, None, None, None, None, None]",-1.0,100000000.0,Force,,50.0,1.0,740.0,42.346,52.264,13.066,4000007.0,6828386.0,1.027,0.092,4 params,10.0,2.0,4.0,10000000.0,,
NIMS387,,,,,,,Spring-st,Steel,,,,,,,925.0,Hot rolled,,,,0.54,1.5,0.69,0.013,0.006999999999999999,0.02,0.74,0.0,0.01,,,,,,,,0.03,0.0,0.0,,,,,,,,,,,845.0,,30.0,0.0,845.0,30.0,200.0,30.0,,,,,500.0,60.0,450.0,9.3,,,,,A5-standard specimen,Cylindric,50.25,0,,,1286.0,,1399.0,,2022.0,,,,12.0,,47.0,,40.0,,435.0,,,0.0,,,,,,,,,4,1.0,0.296,0.04,0.25,,10.71155,3.75,1.5,,,cylinder,0,0,,,,"[860.0, 860.0, 820.0, 820.0, 780.0, 780.0, 740.0, 740.0, 740.0]","[52000, 92500, 88400, 3150000, 59500000, 100000000, 100000000, 100000000, 100000000]","['failure', 'failure', 'failure', 'failure', 'failure', 'runout', 'runout', 'runout', 'runout']","[None, None, None, None, None, None, None, None, None]","[None, None, None, None, None, None, None, None, None]",-1.0,100000000.0,Force,,50.0,1.0,799.73,23.959,51.128,14.035,2325316.0,2832819.0,1.059,0.074,4 params,9.0,2.0,2.0,10000000.0,,
NIMS388,,,,,,,Spring-st,Steel,,,,,,,1455.0,Hot rolled,,,,0.53,1.31,0.75,0.006999999999999999,0.003,0.04,0.64,0.01,0.06,,,,,,,,0.02,0.01,0.01,,,,,,,,,,,845.0,,30.0,0.0,845.0,30.0,200.0,30.0,,,,,500.0,60.0,450.0,9.2,,,,,A5-standard specimen,Cylindric,50.25,0,,,1210.0,,1338.0,,1988.0,,,,13.0,,50.0,,55.0,,416.0,,,0.0,,,,,,,,,4,1.0,0.296,0.04,0.25,,10.71155,3.75,1.5,,,cylinder,0,0,,,,"[860.0, 860.0, 820.0, 820.0, 780.0, 780.0, 740.0, 740.0, 700.0, 700.0]","[45800, 47500, 100000, 108000, 334000, 372000, 859000, 94300000, 100000000, 100000000]","['failure', 'failure', 'failure', 'failure', 'failure', 'failure', 'failure', 'failure', 'runout', 'runout']","[None, None, None, None, None, None, None, None, None, None]","[None, None, None, None, None, None, None, None, None, None]",-1.0,100000000.0,Force,,50.0,1.0,740.0,,20.077,,914455.0,,1.012,,4 params,10.0,4.0,2.0,10000000.0,,
NIMS389,,,,,,,Spring-st,Steel,,,,,,,622.0,Hot rolled,,,,0.53,1.5,0.67,0.014,0.011,0.13,0.67,0.05,0.26,,,,,,,,0.05,0.0,0.058,,,,,,,,,,,845.0,,30.0,0.0,845.0,30.0,200.0,30.0,,,,,500.0,60.0,450.0,8.8,,,,,A5-standard specimen,Cylindric,50.25,0,,,1319.0,,1445.0,,1977.0,,,,11.0,,41.0,,34.0,,444.0,,,0.0,,,,,,,,,4,1.0,0.296,0.04,0.25,,10.71155,3.75,1.5,,,cylinder,0,0,,,,"[780.0, 780.0, 740.0, 740.0, 700.0, 700.0, 700.0, 660.0, 660.0, 660.0, 620.0, 620.0, 620.0]","[66500, 78200, 82800, 154000, 98900000, 100000000, 100000000, 4530000, 100000000, 100000000, 100000000, 100000000, 100000000]","['failure', 'failure', 'failure', 'failure', 'failure', 'runout', 'runout', 'failure', 'runout', 'runout', 'runout', 'runout', 'runout']","[None, None, None, None, None, None, None, None, None, None, None, None, None]","[None, None, None, None, None, None, None, None, None, None, None, None, None]",-1.0,100000000.0,Force,,50.0,1.0,702.12,20.473,21.059,8.127,574660.0,566272.0,1.097,0.108,4 params,13.0,3.0,3.0,10000000.0,,
NIMS39,,,,,,,C-st_struct,Steel,,,,,,,610.0,Hot rolled,,,,0.36,0.26,0.7,0.009000000000000001,0.023,0.08,0.12,0.0,0.09,,,,,,,,0.07,0.0,0.03,,,,,,,,,,,865.0,,30.0,0.0,865.0,30.0,450.0,30.0,,,,,650.0,60.0,450.0,8.0,,,,,A5-standard specimen,Cylindric,50.25,0,528.0,,509.0,,667.0,,1412.0,,,,28.0,,70.0,,198.0,,219.0,,,0.0,,,,,,,,,4,1.0,0.25,0.0,0.25,,73.83259,3.6,1.5,,,cylinder,0,0,,,,"[460.0, 440.0, 440.0, 420.0, 420.0, 410.0, 400.0, 400.0, 390.0, 390.0, 380.0, 380.0, 370.0, 370.0, 360.0, 360.0, 350.0, 350.0, 340.0, 340.0, 330.0, 330.0, 330.0]","[48100, 27000, 115000, 69900, 417000, 103000, 128000, 532000, 299000, 1590000, 341000, 21100000, 409000, 574000, 1020000, 1040000, 1030000, 3530000, 1140000, 1850000, 2230000, 21200000, 21200000]","['failure', 'failure', 'failure', 'failure', 'failure', 'failure', 'failure', 'failure', 'failure', 'failure', 'failure', 'failure', 'failure', 'failure', 'failure', 'failure', 'failure', 'failure', 'failure', 'failure', 'failure', 'runout', 'runout']","[None, None, None, None, None, None, None, None, None, None, None, None, None, None, None, None, None, None, None, None, None, None, None]","[None, None, None, None, None, None, None, None, None, None, None, None, None, None, None, None, None, None, None, None, None, None, None]",-1.0,21166667.0,Force,,50.0,1.0,334.74,12.356,11.706,2.649,2080909.0,1365362.0,1.168,0.038,4 params,23.0,12.0,2.0,10000000.0,390.0,689500
NIMS390,,,,,,,Carbur-st,CaseHard_Steel,,,,,,,440.0,Hot rolled,,,,0.21,0.29,0.62,0.015,0.016,1.62,0.59,0.21,0.07,,,,,,,,0.008,0.0,0.0,,,,,,,,,,,930.0,,930.0,140.0,850.0,15.0,200.0,60.0,,,,,160.0,120.0,5.0,9.9,,,,,A5-standard specimen,Cylindric,50.25,0,,,1189.0,,1353.0,,,,,,1.2,,,,11.3,,704.0,,Carburizing,0.8,,436.6,,855,1221,,13,54,4,1.0,0.296,0.04,0.25,,10.71155,3.75,1.5,,,cylinder,0,0,['600'],[None],['-130'],"[1260.0, 1260.0, 1120.0, 1120.0, 1060.0, 1060.0, 1000.0, 1000.0, 940.0, 940.0, 890.0, 890.0, 840.0, 840.0]","[93400, 931000, 3990000, 7210000, 2520000, 3880000, 13800000, 14700000, 44200000, 92800000, 66800000, 100000000, 100000000, 100000000]","['failure', 'failure', 'failure', 'failure', 'failure', 'failure', 'failure', 'failure', 'failure', 'failure', 'failure', 'runout', 'runout', 'runout']","[None, None, None, None, None, None, None, None, None, None, None, None, None, None]","[None, None, None, None, None, None, None, None, None, None, None, None, None, None]",-1.0,100000000.0,Force,,50.0,1.0,1033.95,29.512,16.854,3.911,9000000.0,7615199.0,1.132,0.051,4 params,14.0,3.0,4.0,10000000.0,,
NIMS391,,,,,,,Carbur-st,CaseHard_Steel,,,,,,,860.0,Hot rolled,,,,0.23,0.35,0.51,0.008,0.012,1.69,0.55,0.18,0.11,,,,,,,,0.07,0.01,0.0,,,,,,,,,,,930.0,,930.0,140.0,850.0,15.0,200.0,60.0,,,,,160.0,120.0,5.0,10.4,,,,,A5-standard specimen,Cylindric,50.25,0,,,1277.0,,1388.0,,,,,,1.1,,,,18.8,,713.0,,Carburizing,1.0,,473.6,,855,1221,,13,54,4,1.0,0.296,0.04,0.25,,10.71155,3.75,1.5,,,cylinder,0,0,['600'],[None],['-110'],"[1330.0, 1330.0, 1260.0, 1260.0, 1190.0, 1190.0, 1120.0, 1120.0, 1060.0, 1060.0, 1000.0, 1000.0]","[351000, 420000, 665000, 5760000, 4280000, 4940000, 7500000, 10700000, 26000000, 63000000, 100000000, 100000000]","['failure', 'failure', 'failure', 'failure', 'failure', 'failure', 'failure', 'failure', 'failure', 'failure', 'runout', 'runout']","[None, None, None, None, None, None, None, None, None, None, None, None]","[None, None, None, None, None, None, None, None, None, None, None, None]",-1.0,100000000.0,Force,,50.0,1.0,1132.54,38.609,17.969,4.884,9000000.0,8652062.0,1.091,0.063,4 params,12.0,4.0,3.0,10000000.0,,
NIMS392,,,,,,,Carbur-st,CaseHard_Steel,,,,,,,440.0,Hot rolled,,,,0.17,0.28,0.55,0.002,0.016,1.64,0.45,0.16,0.05,,,,,,,,0.017,0.0,0.008,,,,,,,,,,,930.0,,930.0,140.0,850.0,15.0,200.0,60.0,,,,,160.0,120.0,5.0,9.1,,,,,A5-standard specimen,Cylindric,50.25,0,,,1160.0,,1260.0,,,,,,1.0,,,,21.1,,704.0,,Carburizing,0.8,,418,,855,1221,,13,54,4,1.0,0.296,0.04,0.25,,10.71155,3.75,1.5,,,cylinder,0,0,['600'],[None],['-140'],"[1260.0, 1260.0, 1190.0, 1190.0, 1120.0, 1120.0, 1060.0, 1060.0, 1000.0, 1000.0, 940.0, 940.0, 890.0, 890.0]","[283000, 619000, 608000, 759000, 2290000, 3420000, 6480000, 6770000, 4780000, 7620000, 27100000, 63900000, 100000000, 100000000]","['failure', 'failure', 'failure', 'failure', 'failure', 'failure', 'failure', 'failure', 'failure', 'failure', 'failure', 'failure', 'runout', 'runout']","[None, None, None, None, None, None, None, None, None, None, None, None, None, None]","[None, None, None, None, None, None, None, None, None, None, None, None, None, None]",-1.0,100000000.0,Force,,50.0,1.0,990.81,31.718,12.468,2.864,9000000.0,7932036.0,1.085,0.046,4 params,14.0,5.0,2.0,10000000.0,,
NIMS393,,,,,,,Carbur-st,CaseHard_Steel,,,,,,,440.0,Hot rolled,,,,0.21,0.29,0.62,0.015,0.016,1.62,0.59,0.21,0.07,,,,,,,,0.008,0.0,0.0,,,,,,,,,,,930.0,,930.0,140.0,850.0,15.0,200.0,60.0,,,,,160.0,120.0,5.0,9.9,,,,,A5-standard specimen,Cylindric,50.25,0,,,1189.0,,1353.0,,,,,,1.2,,,,11.3,,704.0,,Carburizing,0.8,,436.6,,855,1221,,13,54,4,1.0,0.296,0.04,0.25,,10.71155,3.75,50.0,,,cylinder,0,0,['600'],[None],['-130'],"[1060.0, 1060.0, 1000.0, 1000.0, 940.0, 940.0, 890.0, 890.0, 840.0, 840.0, 790.0, 790.0, 750.0, 750.0]","[129000, 3620000, 2560000, 4870000, 4480000, 9420000, 17800000, 23800000, 24300000, 25500000, 52100000, 100000000, 100000000, 100000000]","['failure', 'failure', 'failure', 'failure', 'failure', 'failure', 'failure', 'failure', 'failure', 'failure', 'failure', 'runout', 'runout', 'runout']","[None, None, None, None, None, None, None, None, None, None, None, None, None, None]","[None, None, None, None, None, None, None, None, None, None, None, None, None, None]",-1.0,100000000.0,Force,,50.0,1.0,927.67,28.434,18.872,6.904,9000000.0,9723145.0,1.134,0.093,4 params,14.0,3.0,4.0,10000000.0,,
NIMS394,,,,,,,Carbur-st,CaseHard_Steel,,,,,,,440.0,Hot rolled,,,,0.21,0.29,0.62,0.015,0.016,1.62,0.59,0.21,0.07,,,,,,,,0.008,0.0,0.0,,,,,,,,,,,930.0,,930.0,469.8,850.0,15.0,200.0,60.0,,,,,160.0,120.0,5.0,9.5,,,,,A5-standard specimen,Cylindric,50.25,0,,,1172.0,,1281.0,,,,,,1.0,,,,6.2,,713.0,,Carburizing,1.6,,436.6,,855,1221,,13,54,4,1.0,0.296,0.04,0.25,,10.71155,3.75,1.5,,,cylinder,0,0,['1100'],[None],['-130'],"[1260.0, 1260.0, 1190.0, 1190.0, 1120.0, 1120.0, 1060.0, 1060.0, 1000.0, 1000.0, 940.0, 940.0, 890.0, 890.0]","[788000, 819000, 1390000, 1810000, 3950000, 5130000, 5400000, 21600000, 20700000, 94100000, 23800000, 100000000, 40000000, 100000000]","['failure', 'failure', 'failure', 'failure', 'failure', 'failure', 'failure', 'failure', 'failure', 'failure', 'failure', 'runout', 'failure', 'runout']","[None, None, None, None, None, None, None, None, None, None, None, None, None, None]","[None, None, None, None, None, None, None, None, None, None, None, None, None, None]",-1.0,100000000.0,Force,,50.0,1.0,1059.99,74.345,12.413,3.804,7089920.0,10107717.0,1.04,0.078,4 params,14.0,4.0,4.0,10000000.0,1120.0,4501500
NIMS395,,,,,,,Carbur-st,CaseHard_Steel,,,,,,,860.0,Hot rolled,,,,0.23,0.35,0.51,0.008,0.012,1.69,0.55,0.18,0.11,,,,,,,,0.07,0.01,0.0,,,,,,,,,,,930.0,,930.0,469.8,850.0,15.0,200.0,60.0,,,,,160.0,120.0,5.0,10.6,,,,,A5-standard specimen,Cylindric,50.25,0,,,1193.0,,1370.0,,,,,,1.0,,,,9.3,,713.0,,Carburizing,1.8,,473.8,,855,1221,,13,54,4,1.0,0.296,0.04,0.25,,10.71155,3.75,1.5,,,cylinder,0,0,['1100'],[None],['-120'],"[1330.0, 1330.0, 1260.0, 1260.0, 1190.0, 1190.0, 1120.0, 1120.0, 1060.0, 1060.0, 1000.0, 1000.0]","[488000, 1480000, 2500000, 2530000, 2430000, 5700000, 5780000, 22500000, 21100000, 28000000, 100000000, 100000000]","['failure', 'failure', 'failure', 'failure', 'failure', 'failure', 'failure', 'failure', 'failure', 'failure', 'runout', 'runout']","[None, None, None, None, None, None, None, None, None, None, None, None]","[None, None, None, None, None, None, None, None, None, None, None, None]",-1.0,100000000.0,Force,,50.0,1.0,1121.16,37.647,11.641,3.923,7359691.0,7181091.0,1.093,0.063,4 params,12.0,4.0,3.0,10000000.0,1190.0,3721693
NIMS396,,,,,,,Carbur-st,CaseHard_Steel,,,,,,,440.0,Hot rolled,,,,0.17,0.28,0.55,0.002,0.016,1.64,0.45,0.16,0.05,,,,,,,,0.017,0.0,0.008,,,,,,,,,,,930.0,,930.0,469.8,850.0,15.0,200.0,60.0,,,,,160.0,120.0,5.0,9.4,,,,,A5-standard specimen,Cylindric,50.25,0,,,1154.0,,1300.0,,,,,,1.0,,,,8.2,,713.0,,Carburizing,1.5,,418,,855,1221,,13,54,4,1.0,0.296,0.04,0.25,,10.71155,3.75,1.5,,,cylinder,0,0,['1100'],[None],['-140'],"[1190.0, 1190.0, 1120.0, 1120.0, 1060.0, 1060.0, 1000.0, 1000.0, 940.0, 940.0]","[948000, 1500000, 6220000, 12400000, 5280000, 30000000, 23700000, 100000000, 90100000, 100000000]","['failure', 'failure', 'failure', 'failure', 'failure', 'failure', 'failure', 'runout', 'failure', 'runout']","[None, None, None, None, None, None, None, None, None, None]","[None, None, None, None, None, None, None, None, None, None]",-1.0,100000000.0,Force,,50.0,1.0,1089.73,32.331,12.439,8.153,4515680.0,6497418.0,1.104,0.112,4 params,10.0,3.0,4.0,10000000.0,,
NIMS397,,,,,,,Carbur-st,CaseHard_Steel,,,,,,,440.0,Hot rolled,,,,0.21,0.29,0.62,0.015,0.016,1.62,0.59,0.21,0.07,,,,,,,,0.008,0.0,0.0,,,,,,,,,,,930.0,,930.0,469.8,850.0,15.0,200.0,60.0,,,,,160.0,120.0,5.0,9.5,,,,,A5-standard specimen,Cylindric,50.25,0,,,1172.0,,1281.0,,,,,,1.0,,,,6.2,,713.0,,Carburizing,1.6,,436.6,,855,1221,,13,54,4,1.0,0.296,0.04,0.25,,10.71155,3.75,50.0,,,cylinder,0,0,['1100'],[None],['-130'],"[1000.0, 1000.0, 940.0, 940.0, 890.0, 890.0, 840.0, 840.0, 790.0, 790.0, 750.0, 750.0]","[365000, 1610000, 2120000, 14900000, 14700000, 15900000, 38600000, 54600000, 26400000, 39800000, 77400000, 100000000]","['failure', 'failure', 'failure', 'failure', 'failure', 'failure', 'failure', 'failure', 'failure', 'failure', 'failure', 'runout']","[None, None, None, None, None, None, None, None, None, None, None, None]","[None, None, None, None, None, None, None, None, None, None, None, None]",-1.0,100000000.0,Force,,50.0,1.0,940.92,27.76,19.427,11.432,2352942.0,3625151.0,1.078,0.13,4 params,12.0,2.0,5.0,10000000.0,,
NIMS398,,,,,,,Carbur-st,CaseHard_Steel,,,,,,,440.0,Hot rolled,,,,0.21,0.29,0.62,0.015,0.016,1.62,0.59,0.21,0.07,,,,,,,,0.008,0.0,0.0,,,,,,,,,,,930.0,,930.0,540.0,850.0,15.0,200.0,140.0,,,,,160.0,120.0,5.0,9.9,,,,,A5-standard specimen,Cylindric,50.25,0,,,1088.0,,1330.0,,,,,,1.1,,,,5.4,,713.0,,Carburizing,1.7,,445.9,,855,1221,,13,54,4,1.0,0.296,0.04,0.25,,10.71155,3.75,1.5,,,cylinder,0,0,['1100'],[None],['-150'],"[1260.0, 1260.0, 1190.0, 1190.0, 1120.0, 1120.0, 1060.0, 1060.0, 1000.0, 1000.0, 940.0, 940.0, 890.0, 890.0]","[514000, 775000, 703000, 3050000, 6750000, 7940000, 6220000, 41400000, 6860000, 9070000, 60000000, 100000000, 64900000, 100000000]","['failure', 'failure', 'failure', 'failure', 'failure', 'failure', 'failure', 'failure', 'failure', 'failure', 'failure', 'runout', 'failure', 'runout']","[None, None, None, None, None, None, None, None, None, None, None, None, None, None]","[None, None, None, None, None, None, None, None, None, None, None, None, None, None]",-1.0,100000000.0,Force,,50.0,1.0,1012.26,30.209,10.51,4.094,9000000.0,11839789.0,1.157,0.078,4 params,14.0,5.0,3.0,10000000.0,,
