Repository: Tareqawwad/Masterthesis-Final

File: allData.csv (part 21 of 36)
,Institute,Sci_topic,Author,Year,Conf_level,Material,M_Type,MatGroupFKM,Batch,Manufacturer,Prod_Proc,Furn_capa,Deoxid_proc,Ingot_size,Red_ratio,HProc,Form,DorTh,Length,C,Si,Mn,P,S,Ni,Cr,Mo,Cu,Al,V,Nb,N_,Ti,Ca,O,dA,dB,dC,dD,DS,Exp_n,Exp_b,DefType,Proc_name,Microstruct,Tstart,Tend,Vcf,NTemp,Ntime,CTemp,Ctime,THTemp,THtime,THQCr,QmTemp,THTemp2,THtime2,THQCr2,QmTemp2,TTemp,Ttime,TCr,Gm,Gstd,Texture,GrainRatio,Poros,Geometry_type,CS_form,CS_surface,QS_LD,Re_U,Re_U_dev,Rp02,Rp02_dev,Rm,Rm_dev,R_true_fracture,Rtf_dev,AG,AG_dev,A5,A5_dev,Z,Z_dev,A_KerbSchlag,A_KS_dev,HV20,HV20_dev,HardProc,t_eff,t_eff_dev,HV20_core,HV20_core_dev,Rp02_base,Rm_base,AG_base,A5_base,Z_base,Deff,Kt,G0,G0_r,G0_d,A90_Mises,V90_Mises,Kp,Rz,Finish,Finish_speci,SpecF,LD,Prstrain,RS_depth,RS_I,RSII,Sa,N,outcome,fail_loc,defect_type,R_ratio,Nu,Control,Machine,f_test,L_Type,Sd,Sd_unc,k,k_unc,NE,NE_unc,1Ts,1Ts_unc,method,n_spec,n_lvls_frac,n_lvls_inf,Nu_cur,Sa_min,Nm_Sa_min
NIMS399,,,,,,,Carbur-st,CaseHard_Steel,,,,,,,860.0,Hot rolled,,,,0.23,0.35,0.51,0.008,0.012,1.69,0.55,0.18,0.11,,,,,,,,0.07,0.01,0.0,,,,,,,,,,,930.0,,930.0,540.0,850.0,15.0,200.0,140.0,,,,,160.0,120.0,5.0,10.6,,,,,A5-standard specimen,Cylindric,50.25,0,,,1160.0,,1405.0,,,,,,1.2,,,,5.7,,713.0,,Carburizing,2.0,,464.5,,855,1221,,13,54,4,1.0,0.296,0.04,0.25,,10.71155,3.75,1.5,,,cylinder,0,0,['1100'],[None],['-140'],"[1330.0, 1330.0, 1260.0, 1260.0, 1190.0, 1190.0, 1120.0, 1120.0, 1060.0, 1060.0, 1000.0, 1000.0, 940.0, 940.0]","[922000, 3800000, 5420000, 6120000, 6290000, 8060000, 26300000, 55300000, 31000000, 100000000, 42700000, 100000000, 77200000, 100000000]","['failure', 'failure', 'failure', 'failure', 'failure', 'failure', 'failure', 'failure', 'failure', 'runout', 'failure', 'runout', 'failure', 'runout']","[None, None, None, None, None, None, None, None, None, None, None, None, None, None]","[None, None, None, None, None, None, None, None, None, None, None, None, None, None]",-1.0,100000000.0,Force,,50.0,1.0,1175.83,41.757,12.0,9.039,9000000.0,12354592.0,1.098,0.127,4 params,14.0,3.0,4.0,10000000.0,,
NIMS4,,,,,,,C-st_struct,Steel,,,,,,,1740.0,Hot rolled,,,,0.26,0.23,0.51,0.018000000000000002,0.024,0.01,0.02,0.0,0.01,,,,,,,,0.06,0.0,0.0,,,,,,,,,,,885.0,,30.0,0.0,30.0,0.0,0.0,30.0,,,,,30.0,0.0,0.0,8.8,,,,,A5-standard specimen,Cylindric,50.25,0,384.0,,353.0,,506.0,,1013.0,,,,37.0,,63.0,,145.0,,146.0,,,0.0,,,,,,,,,8,1.0,0.25,0.0,0.25,,73.83259,3.6,1.5,,,cylinder,0,0,,,,"[300.0, 290.0, 290.0, 280.0, 280.0, 270.0, 270.0, 260.0, 260.0, 260.0, 250.0, 250.0, 250.0, 240.0, 240.0, 240.0, 230.0, 230.0, 230.0]","[47500, 111000, 120000, 207000, 221000, 335000, 483000, 632000, 678000, 838000, 1570000, 1620000, 1800000, 5160000, 21200000, 21200000, 21200000, 21200000, 21200000]","['failure', 'failure', 'failure', 'failure', 'failure', 'failure', 'failure', 'failure', 'failure', 'failure', 'failure', 'failure', 'failure', 'failure', 'runout', 'runout', 'runout', 'runout', 'runout']","[None, None, None, None, None, None, None, None, None, None, None, None, None, None, None, None, None, None, None]","[None, None, None, None, None, None, None, None, None, None, None, None, None, None, None, None, None, None, None]",-1.0,21200000.0,Force,,50.0,1.0,240.85,19.219,19.082,8.426,3540452.0,2944202.0,1.021,0.03,4 params,19.0,7.0,2.0,10000000.0,,
NIMS40,,,,,,,C-st_struct,Steel,,,,,,,825.0,Hot rolled,,,,0.33,0.21,0.75,0.031,0.019,0.01,0.03,0.0,0.02,,,,,,,,0.08,0.0,0.0,,,,,,,,,,,865.0,,30.0,0.0,865.0,30.0,450.0,30.0,,,,,650.0,60.0,450.0,8.4,,,,,A5-standard specimen,Cylindric,50.25,0,523.0,,487.0,,651.0,,1377.0,,,,27.0,,71.0,,234.0,,207.0,,,0.0,,,,,,,,,4,1.0,0.25,0.0,0.25,,73.83259,3.6,1.5,,,cylinder,0,0,,,,"[410.0, 410.0, 400.0, 400.0, 390.0, 390.0, 390.0, 380.0, 380.0, 370.0, 370.0, 370.0, 360.0, 360.0, 360.0, 350.0, 350.0, 350.0, 340.0, 340.0, 340.0]","[91600, 95000, 60500, 312000, 133000, 211000, 245000, 351000, 551000, 280000, 2080000, 21200000, 809000, 21200000, 21200000, 1080000, 21200000, 21200000, 21200000, 21200000, 21200000]","['failure', 'failure', 'failure', 'failure', 'failure', 'failure', 'failure', 'failure', 'failure', 'failure', 'failure', 'runout', 'failure', 'runout', 'runout', 'failure', 'runout', 'runout', 'runout', 'runout', 'runout']","[None, None, None, None, None, None, None, None, None, None, None, None, None, None, None, None, None, None, None, None, None]","[None, None, None, None, None, None, None, None, None, None, None, None, None, None, None, None, None, None, None, None, None]",-1.0,21200000.0,Force,,50.0,1.0,361.44,7.046,17.427,4.889,845874.0,522970.0,1.087,0.04,4 params,21.0,7.0,4.0,10000000.0,380.0,439774
NIMS400,,,,,,,Carbur-st,CaseHard_Steel,,,,,,,440.0,Hot rolled,,,,0.17,0.28,0.55,0.002,0.016,1.64,0.45,0.16,0.05,,,,,,,,0.017,0.0,0.008,,,,,,,,,,,930.0,,930.0,540.0,850.0,15.0,200.0,140.0,,,,,160.0,120.0,5.0,9.2,,,,,A5-standard specimen,Cylindric,50.25,0,,,1083.0,,1310.0,,,,,,1.1,,,,8.8,,742.0,,Carburizing,1.6,,408.8,,855,1221,,13,54,4,1.0,0.296,0.04,0.25,,10.71155,3.75,1.5,,,cylinder,0,0,['1100'],[None],['-180'],"[1120.0, 1120.0, 1060.0, 1060.0, 1000.0, 1000.0, 940.0, 940.0, 890.0, 890.0, 840.0, 840.0, 790.0, 790.0]","[859000, 1370000, 2340000, 5940000, 3270000, 4900000, 7430000, 8320000, 14400000, 49400000, 33600000, 100000000, 100000000, 100000000]","['failure', 'failure', 'failure', 'failure', 'failure', 'failure', 'failure', 'failure', 'failure', 'failure', 'failure', 'runout', 'runout', 'runout']","[None, None, None, None, None, None, None, None, None, None, None, None, None, None]","[None, None, None, None, None, None, None, None, None, None, None, None, None, None]",-1.0,100000000.0,Force,,50.0,1.0,927.28,26.035,9.895,4.408,9000000.0,10297788.0,1.096,0.075,4 params,14.0,4.0,3.0,10000000.0,,
NIMS401,,,,,,,Carbur-st,CaseHard_Steel,,,,,,,440.0,Hot rolled,,,,0.21,0.29,0.62,0.015,0.016,1.62,0.59,0.21,0.07,,,,,,,,0.008,0.0,0.0,,,,,,,,,,,930.0,,930.0,540.0,850.0,15.0,200.0,140.0,,,,,160.0,120.0,5.0,9.9,,,,,A5-standard specimen,Cylindric,50.25,0,,,1088.0,,1330.0,,,,,,1.1,,,,5.4,,713.0,,Carburizing,1.7,,445.9,,855,1221,,13,54,4,1.0,0.296,0.04,0.25,,10.71155,3.75,50.0,,,cylinder,0,0,['1100'],[None],['-150'],"[1060.0, 1060.0, 1000.0, 1000.0, 940.0, 940.0, 890.0, 890.0, 840.0, 840.0, 790.0, 790.0, 750.0, 750.0]","[847000, 1540000, 3660000, 3890000, 9000000, 10600000, 13900000, 23400000, 28200000, 41000000, 36500000, 47600000, 70900000, 100000000]","['failure', 'failure', 'failure', 'failure', 'failure', 'failure', 'failure', 'failure', 'failure', 'failure', 'failure', 'failure', 'failure', 'runout']","[None, None, None, None, None, None, None, None, None, None, None, None, None, None]","[None, None, None, None, None, None, None, None, None, None, None, None, None, None]",-1.0,100000000.0,Force,,50.0,1.0,943.1,85.17,17.086,6.878,9000000.0,11805494.0,1.033,0.124,4 params,14.0,3.0,5.0,10000000.0,,
NIMS402,,,,,,,Carbur-st,CaseHard_Steel,,,,,,,440.0,Hot rolled,,,,0.21,0.29,0.62,0.015,0.016,1.62,0.59,0.21,0.07,,,,,,,,0.008,0.0,0.0,,,,,,,,,,,930.0,,930.0,469.8,850.0,15.0,200.0,60.0,,,,,200.0,120.0,5.0,9.9,,,,,A5-standard specimen,Cylindric,50.25,0,,,1259.0,,1315.0,,,,,,0.9,,,,6.2,,666.0,,Carburizing,1.5,,445.9,,855,1221,,13,54,4,1.0,0.296,0.04,0.25,,10.71155,3.75,1.5,,,cylinder,0,0,['1100'],[None],['-90'],"[1260.0, 1260.0, 1120.0, 1120.0, 1060.0, 1060.0, 1000.0, 1000.0, 940.0, 940.0, 890.0, 890.0]","[722000, 1000000, 3340000, 5340000, 6890000, 11700000, 10500000, 24900000, 3840000, 47200000, 75600000, 100000000]","['failure', 'failure', 'failure', 'failure', 'failure', 'failure', 'failure', 'failure', 'failure', 'failure', 'failure', 'runout']","[None, None, None, None, None, None, None, None, None, None, None, None]","[None, None, None, None, None, None, None, None, None, None, None, None]",-1.0,100000000.0,Force,,50.0,1.0,1027.44,28.063,6.277,3.623,4566728.0,4253511.0,1.252,0.172,4 params,12.0,4.0,4.0,10000000.0,,
NIMS403,,,,,,,Carbur-st,CaseHard_Steel,,,,,,,860.0,Hot rolled,,,,0.23,0.35,0.51,0.008,0.012,1.69,0.55,0.18,0.11,,,,,,,,0.07,0.01,0.0,,,,,,,,,,,930.0,,930.0,469.8,850.0,15.0,200.0,60.0,,,,,200.0,120.0,5.0,10.4,,,,,A5-standard specimen,Cylindric,50.25,0,,,,,1301.0,,,,,,0.8,,,,9.0,,685.0,,Carburizing,1.6,,464.5,,855,1221,,13,54,4,1.0,0.296,0.04,0.25,,10.71155,3.75,1.5,,,cylinder,0,0,['1100'],[None],['-80'],"[1260.0, 1260.0, 1190.0, 1190.0, 1120.0, 1120.0, 1060.0, 1060.0, 1000.0, 1000.0]","[965000, 1440000, 1140000, 7080000, 20000000, 21700000, 6850000, 9460000, 77200000, 100000000]","['failure', 'failure', 'failure', 'failure', 'failure', 'failure', 'failure', 'failure', 'failure', 'runout']","[None, None, None, None, None, None, None, None, None, None]","[None, None, None, None, None, None, None, None, None, None]",-1.0,100000000.0,Force,,50.0,1.0,1088.98,50.021,9.728,6.595,5878433.0,8943087.0,1.175,0.178,4 params,10.0,3.0,2.0,10000000.0,,
NIMS404,,,,,,,Carbur-st,CaseHard_Steel,,,,,,,440.0,Hot rolled,,,,0.17,0.28,0.55,0.002,0.016,1.64,0.45,0.16,0.05,,,,,,,,0.017,0.0,0.008,,,,,,,,,,,930.0,,930.0,469.8,850.0,15.0,200.0,60.0,,,,,200.0,120.0,5.0,9.1,,,,,A5-standard specimen,Cylindric,50.25,0,,,,,1249.0,,,,,,0.8,,,,10.3,,676.0,,Carburizing,1.4,,418,,855,1221,,13,54,4,1.0,0.296,0.04,0.25,,10.71155,3.75,1.5,,,cylinder,0,0,['1100'],[None],['-110'],"[1190.0, 1190.0, 1120.0, 1120.0, 1060.0, 1060.0, 1000.0, 1000.0, 940.0, 940.0, 890.0, 890.0]","[295000, 680000, 3660000, 3910000, 10400000, 12300000, 7720000, 48300000, 27000000, 100000000, 100000000, 100000000]","['failure', 'failure', 'failure', 'failure', 'failure', 'failure', 'failure', 'failure', 'failure', 'runout', 'runout', 'runout']","[None, None, None, None, None, None, None, None, None, None, None, None]","[None, None, None, None, None, None, None, None, None, None, None, None]",-1.0,100000000.0,Force,,50.0,1.0,1054.19,34.351,14.839,7.667,4673180.0,5367100.0,1.129,0.124,4 params,12.0,3.0,4.0,10000000.0,,
NIMS405,,,,,,,Carbur-st,CaseHard_Steel,,,,,,,440.0,Hot rolled,,,,0.21,0.29,0.62,0.015,0.016,1.62,0.59,0.21,0.07,,,,,,,,0.008,0.0,0.0,,,,,,,,,,,930.0,,930.0,469.8,850.0,15.0,200.0,60.0,,,,,200.0,120.0,5.0,9.9,,,,,A5-standard specimen,Cylindric,50.25,0,,,1259.0,,1315.0,,,,,,0.9,,,,6.2,,666.0,,Carburizing,1.5,,445.9,,855,1221,,13,54,4,1.0,0.296,0.04,0.25,,10.71155,3.75,50.0,,,cylinder,0,0,['1100'],[None],['-90'],"[1000.0, 1000.0, 940.0, 940.0, 890.0, 890.0, 840.0, 840.0, 790.0, 790.0, 750.0, 750.0]","[100000, 1940000, 1150000, 8080000, 6550000, 13100000, 29000000, 47100000, 38600000, 100000000, 100000000, 100000000]","['failure', 'failure', 'failure', 'failure', 'failure', 'failure', 'failure', 'failure', 'failure', 'runout', 'runout', 'runout']","[None, None, None, None, None, None, None, None, None, None, None, None]","[None, None, None, None, None, None, None, None, None, None, None, None]",-1.0,100000000.0,Force,,50.0,1.0,892.96,29.75,26.912,8.863,9000000.0,9815579.0,1.106,0.085,4 params,12.0,3.0,4.0,10000000.0,,
NIMS406,,,,,,,Carbur-st,Steel,,,,,,,440.0,Hot rolled,,,,0.21,0.29,0.62,0.015,0.016,1.62,0.59,0.21,0.07,,,,,,,,0.008,0.0,0.0,,,,,,,,,,,930.0,,30.0,0.0,30.0,0.0,0.0,30.0,,,,,160.0,120.0,5.0,9.1,,,,,A5-standard specimen,Cylindric,50.25,0,,,1109.0,,1453.0,,2309.0,,,,13.0,,58.0,,75.0,,477.0,,,0.0,,,,,,,,,8,1.0,0.296,0.04,0.25,,10.71155,3.75,2.5,,,cylinder,0,0,,,,"[890.0, 890.0, 840.0, 840.0, 790.0, 790.0, 750.0, 750.0, 710.0, 710.0]","[233000, 351000, 1370000, 16600000, 3920000, 23900000, 37400000, 40400000, 100000000, 100000000]","['failure', 'failure', 'failure', 'failure', 'failure', 'failure', 'failure', 'failure', 'runout', 'runout']","[None, None, None, None, None, None, None, None, None, None]","[None, None, None, None, None, None, None, None, None, None]",-1.0,100000000.0,Force,,50.0,1.0,814.67,25.224,18.132,9.273,1813867.0,2663743.0,1.076,0.118,4 params,10.0,3.0,4.0,10000000.0,,
NIMS407,,,,,,,Carbur-st,Steel,,,,,,,860.0,Hot rolled,,,,0.23,0.35,0.51,0.008,0.012,1.69,0.55,0.18,0.11,,,,,,,,0.07,0.01,0.0,,,,,,,,,,,930.0,,30.0,0.0,30.0,0.0,0.0,30.0,,,,,160.0,120.0,5.0,10.0,,,,,A5-standard specimen,Cylindric,50.25,0,,,1199.0,,1610.0,,2578.0,,,,13.0,,59.0,,83.0,,507.0,,,0.0,,,,,,,,,8,1.0,0.296,0.04,0.25,,10.71155,3.75,2.5,,,cylinder,0,0,,,,"[1000.0, 1000.0, 940.0, 940.0, 890.0, 890.0, 840.0, 840.0, 790.0, 790.0]","[174000, 232000, 756000, 2210000, 4850000, 8380000, 10900000, 74700000, 100000000, 100000000]","['failure', 'failure', 'failure', 'failure', 'failure', 'failure', 'failure', 'failure', 'runout', 'runout']","[None, None, None, None, None, None, None, None, None, None]","[None, None, None, None, None, None, None, None, None, None]",-1.0,100000000.0,Force,,50.0,1.0,877.8,57.329,29.008,8.46,9000000.0,13763860.0,1.031,0.046,4 params,10.0,3.0,2.0,10000000.0,,
NIMS408,,,,,,,Carbur-st,Steel,,,,,,,440.0,Hot rolled,,,,0.17,0.28,0.55,0.002,0.016,1.64,0.45,0.16,0.05,,,,,,,,0.017,0.0,0.008,,,,,,,,,,,930.0,,30.0,0.0,30.0,0.0,0.0,30.0,,,,,160.0,120.0,5.0,8.0,,,,,A5-standard specimen,Cylindric,50.25,0,,,1081.0,,1376.0,,2176.0,,,,12.0,,56.0,,105.0,,426.0,,,0.0,,,,,,,,,8,1.0,0.296,0.04,0.25,,10.71155,3.75,2.5,,,cylinder,0,0,,,,"[790.0, 790.0, 750.0, 750.0, 710.0, 710.0, 670.0, 670.0, 630.0, 630.0]","[183000, 818000, 7120000, 14000000, 2330000, 25900000, 9270000, 100000000, 100000001, 100000002]","['failure', 'failure', 'failure', 'failure', 'failure', 'failure', 'failure', 'failure', 'runout', 'runout']","[None, None, None, None, None, None, None, None, None, None]","[None, None, None, None, None, None, None, None, None, None]",-1.0,100000001.0,Force,,50.0,1.0,708.58,27.069,14.543,14.403,3554602.0,4214234.0,1.199,0.217,4 params,10.0,4.0,4.0,10000000.0,,
NIMS409,,,,,,,Carbur-st,CaseHard_Steel,,,,,,,390.0,Hot rolled,,,,0.2,0.32,0.77,0.024,0.028,0.46,0.47,0.19,0.2,,,,,,,,0.046,0.0,0.0,,,,,,,,,,,930.0,,930.0,130.2,850.0,15.0,200.0,60.0,,,,,160.0,120.0,5.0,9.0,,,,,A5-standard specimen,Cylindric,50.25,0,,,1164.0,,1393.0,,,,,,1.3,,,,6.9,,750.0,,Carburizing,1.0,,455.2,,623,942,,17,54,4,1.0,0.296,0.04,0.25,,10.71155,3.75,1.5,,,cylinder,0,0,['600'],[None],['-140'],"[1000.0, 1000.0, 940.0, 940.0, 940.0, 890.0, 890.0, 840.0, 840.0, 790.0, 790.0]","[3850000, 3880000, 1920000, 11900000, 25300000, 17200000, 24500000, 35700000, 54400000, 100000000, 100000000]","['failure', 'failure', 'failure', 'failure', 'failure', 'failure', 'failure', 'failure', 'failure', 'runout', 'runout']","[None, None, None, None, None, None, None, None, None, None, None]","[None, None, None, None, None, None, None, None, None, None, None]",-1.0,100000000.0,Force,,50.0,1.0,959.9,4369800.963,5.654,6.017,3433272.0,3737165.0,1.201,533985655.7,4 params,11.0,2.0,4.0,10000000.0,,
NIMS41,,,,,,,C-st_struct,Steel,,,,,,,610.0,Hot rolled,,,,0.38,0.29,0.7,0.01,0.03,0.06,0.09,0.0,0.11,,,,,,,,0.06,0.01,0.01,,,,,,,,,,,865.0,,30.0,0.0,865.0,30.0,450.0,30.0,,,,,650.0,60.0,450.0,8.4,,,,,A5-standard specimen,Cylindric,50.25,0,575.0,,547.0,,701.0,,1418.0,,,,27.0,,68.0,,208.0,,221.0,,,0.0,,,,,,,,,4,1.0,0.25,0.0,0.25,,73.83259,3.6,1.5,,,cylinder,0,0,,,,"[460.0, 440.0, 420.0, 420.0, 410.0, 410.0, 400.0, 400.0, 390.0, 390.0, 380.0, 380.0, 380.0, 370.0, 370.0, 370.0, 370.0, 360.0, 360.0, 360.0, 350.0, 350.0, 350.0]","[39300, 178000, 76200, 2840000, 115000, 195000, 174000, 354000, 298000, 1480000, 459000, 530000, 1710000, 703000, 1610000, 2120000, 21200000, 642000, 1100000, 21200000, 1620000, 21200000, 21200000]","['failure', 'failure', 'failure', 'failure', 'failure', 'failure', 'failure', 'failure', 'failure', 'failure', 'failure', 'failure', 'failure', 'failure', 'failure', 'failure', 'runout', 'failure', 'failure', 'runout', 'failure', 'runout', 'runout']","[None, None, None, None, None, None, None, None, None, None, None, None, None, None, None, None, None, None, None, None, None, None, None]","[None, None, None, None, None, None, None, None, None, None, None, None, None, None, None, None, None, None, None, None, None, None, None]",-1.0,21200000.0,Force,,50.0,1.0,350.45,8.869,12.575,2.21,1961164.0,1285225.0,1.184,0.038,4 params,23.0,10.0,3.0,10000000.0,380.0,746497
NIMS410,,,,,,,Carbur-st,CaseHard_Steel,,,,,,,440.0,Hot rolled,,,,0.23,0.29,0.85,0.011,0.011,0.44,0.6,0.16,0.07,,,,,,,,0.013,0.0,0.0,,,,,,,,,,,930.0,,930.0,130.2,850.0,15.0,200.0,60.0,,,,,160.0,120.0,5.0,9.8,,,,,A5-standard specimen,Cylindric,50.25,0,,,1159.0,,1469.0,,,,,,1.5,,,,6.6,,741.0,,Carburizing,1.0,,445.9,,623,942,,17,54,4,1.0,0.296,0.04,0.25,,10.71155,3.75,1.5,,,cylinder,0,0,['600'],[None],['-140'],"[1060.0, 1060.0, 1000.0, 1000.0, 940.0, 940.0, 890.0, 890.0, 840.0, 840.0]","[494000, 3160000, 8380000, 13500000, 14200000, 63600000, 62000000, 88400000, 100000000, 100000000]","['failure', 'failure', 'failure', 'failure', 'failure', 'failure', 'failure', 'failure', 'runout', 'runout']","[None, None, None, None, None, None, None, None, None, None]","[None, None, None, None, None, None, None, None, None, None]",-1.0,100000000.0,Force,,50.0,1.0,999.85,34.283,33.489,15.857,8696266.0,14476267.0,1.059,0.122,4 params,10.0,2.0,4.0,10000000.0,,
NIMS411,,,,,,,Carbur-st,CaseHard_Steel,,,,,,,690.0,Hot rolled,,,,0.18,0.26,0.76,0.009000000000000001,0.014,0.56,0.62,0.17,0.12,,,,,,,,0.06,0.0,0.0,,,,,,,,,,,930.0,,930.0,130.2,850.0,15.0,200.0,60.0,,,,,160.0,120.0,5.0,10.5,,,,,A5-standard specimen,Cylindric,50.25,0,,,1045.0,,1353.0,,,,,,1.5,,,,24.6,,713.0,,Carburizing,0.9,,343.7,,623,942,,17,54,4,1.0,0.296,0.04,0.25,,10.71155,3.75,1.5,,,cylinder,0,0,['600'],[None],['-160'],"[1120.0, 1120.0, 1060.0, 1060.0, 1000.0, 1000.0, 940.0, 940.0, 890.0, 890.0]","[178000, 1070000, 1280000, 1560000, 1360000, 42400000, 7050000, 61100000, 100000000, 100000000]","['failure', 'failure', 'failure', 'failure', 'failure', 'failure', 'failure', 'failure', 'runout', 'runout']","[None, None, None, None, None, None, None, None, None, None]","[None, None, None, None, None, None, None, None, None, None]",-1.0,100000000.0,Force,,50.0,1.0,969.76,32.823,13.548,6.22,3549803.0,3916632.0,1.127,0.115,4 params,10.0,4.0,3.0,10000000.0,,
NIMS412,,,,,,,Carbur-st,CaseHard_Steel,,,,,,,390.0,Hot rolled,,,,0.2,0.32,0.77,0.024,0.028,0.46,0.47,0.19,0.2,,,,,,,,0.046,0.0,0.0,,,,,,,,,,,930.0,,930.0,130.2,850.0,15.0,200.0,60.0,,,,,160.0,120.0,5.0,9.0,,,,,A5-standard specimen,Cylindric,50.25,0,,,1164.0,,1393.0,,,,,,1.3,,,,6.9,,750.0,,Carburizing,1.0,,455.2,,623,942,,17,54,4,1.0,0.296,0.04,0.25,,10.71155,3.75,50.0,,,cylinder,0,0,['600'],[None],['-140'],"[1000.0, 1000.0, 940.0, 940.0, 890.0, 890.0, 840.0, 840.0, 790.0, 790.0, 750.0, 750.0]","[482000, 1080000, 132000, 2020000, 1820000, 6010000, 12900000, 15600000, 23600000, 100000000, 100000000, 100000000]","['failure', 'failure', 'failure', 'failure', 'failure', 'failure', 'failure', 'failure', 'failure', 'runout', 'runout', 'runout']","[None, None, None, None, None, None, None, None, None, None, None, None]","[None, None, None, None, None, None, None, None, None, None, None, None]",-1.0,100000000.0,Force,,50.0,1.0,863.89,23.052,15.193,6.049,4012822.0,3751678.0,1.165,0.094,4 params,12.0,3.0,3.0,10000000.0,,
NIMS413,,,,,,,Carbur-st,CaseHard_Steel,,,,,,,390.0,Hot rolled,,,,0.2,0.32,0.77,0.024,0.028,0.46,0.47,0.19,0.2,,,,,,,,0.046,0.0,0.0,,,,,,,,,,,930.0,,930.0,450.0,850.0,15.0,200.0,60.0,,,,,160.0,120.0,5.0,9.4,,,,,A5-standard specimen,Cylindric,50.25,0,,,1217.0,,1330.0,,,,,,1.0,,,,5.2,,741.0,,Carburizing,1.8,,445.9,,623,942,,17,54,4,1.0,0.296,0.04,0.25,,10.71155,3.75,1.5,,,cylinder,0,0,['1100'],[None],['-130'],"[1000.0, 1000.0, 940.0, 940.0, 890.0, 890.0, 840.0, 840.0, 790.0, 790.0]","[3990000, 4060000, 12400000, 29300000, 23600000, 28400000, 64000000, 100000000, 100000000, 100000000]","['failure', 'failure', 'failure', 'failure', 'failure', 'failure', 'failure', 'runout', 'runout', 'runout']","[None, None, None, None, None, None, None, None, None, None]","[None, None, None, None, None, None, None, None, None, None]",-1.0,100000000.0,Force,,50.0,1.0,970,,,,,,1.0199999999999991,,4 params,10.0,1.0,4.0,10000000.0,,
NIMS414,,,,,,,Carbur-st,CaseHard_Steel,,,,,,,440.0,Hot rolled,,,,0.23,0.29,0.85,0.011,0.011,0.44,0.6,0.16,0.07,,,,,,,,0.013,0.0,0.0,,,,,,,,,,,930.0,,930.0,450.0,850.0,15.0,200.0,60.0,,,,,160.0,120.0,5.0,9.7,,,,,A5-standard specimen,Cylindric,50.25,0,,,1203.0,,1389.0,,,,,,1.1,,,,5.6,,750.0,,Carburizing,1.9,,464.5,,623,942,,17,54,4,1.0,0.296,0.04,0.25,,10.71155,3.75,1.5,,,cylinder,0,0,['1100'],[None],['-110'],"[1060.0, 1060.0, 940.0, 940.0, 890.0, 890.0, 840.0]","[400000, 774000, 13100000, 40400000, 23000000, 65500000, 100000000]","['failure', 'failure', 'failure', 'failure', 'failure', 'failure', 'runout']","[None, None, None, None, None, None, None]","[None, None, None, None, None, None, None]",-1.0,100000000.0,Force,,50.0,1.0,1187.5,,,,,,1.0199999999999991,,4 params,7.0,1.0,3.0,10000000.0,,
NIMS415,,,,,,,Carbur-st,CaseHard_Steel,,,,,,,690.0,Hot rolled,,,,0.18,0.26,0.76,0.009000000000000001,0.014,0.56,0.62,0.17,0.12,,,,,,,,0.06,0.0,0.0,,,,,,,,,,,930.0,,930.0,450.0,850.0,15.0,200.0,60.0,,,,,160.0,120.0,5.0,10.1,,,,,A5-standard specimen,Cylindric,50.25,0,,,1113.0,,1333.0,,,,,,1.2,,,,12.0,,741.0,,Carburizing,1.6,,371.6,,623,942,,17,54,4,1.0,0.296,0.04,0.25,,10.71155,3.75,1.5,,,cylinder,0,0,['1100'],[None],['-130'],"[1190.0, 1190.0, 1120.0, 1120.0, 1060.0, 1060.0, 1000.0, 1000.0, 940.0, 940.0, 890.0]","[1410000, 3600000, 7780000, 14800000, 9590000, 49900000, 40500000, 50900000, 71600000, 100000000, 100000000]","['failure', 'failure', 'failure', 'failure', 'failure', 'failure', 'failure', 'failure', 'failure', 'runout', 'runout']","[None, None, None, None, None, None, None, None, None, None, None]","[None, None, None, None, None, None, None, None, None, None, None]",-1.0,100000000.0,Force,,50.0,1.0,1089.74,31.507,11.595,8.173,7342003.0,10830734.0,1.106,0.141,4 params,11.0,3.0,5.0,10000000.0,,
NIMS416,,,,,,,Carbur-st,CaseHard_Steel,,,,,,,390.0,Hot rolled,,,,0.2,0.32,0.77,0.024,0.028,0.46,0.47,0.19,0.2,,,,,,,,0.046,0.0,0.0,,,,,,,,,,,930.0,,930.0,450.0,850.0,15.0,200.0,60.0,,,,,160.0,120.0,5.0,9.4,,,,,A5-standard specimen,Cylindric,50.25,0,,,1217.0,,1330.0,,,,,,1.0,,,,5.2,,741.0,,Carburizing,1.8,,445.9,,623,942,,17,54,4,1.0,0.296,0.04,0.25,,10.71155,3.75,50.0,,,cylinder,0,0,['1100'],[None],['-130'],"[840.0, 840.0, 790.0, 790.0, 750.0, 750.0, 710.0, 710.0, 670.0, 670.0]","[232000, 421000, 1000000, 3990000, 1510000, 5450000, 54400000, 100000000, 100000000, 100000000]","['failure', 'failure', 'failure', 'failure', 'failure', 'failure', 'failure', 'runout', 'runout', 'runout']","[None, None, None, None, None, None, None, None, None, None]","[None, None, None, None, None, None, None, None, None, None]",-1.0,100000000.0,Force,,50.0,1.0,729.64,22.92,21.443,5.586,7139890.0,6708196.0,1.074,0.055,4 params,10.0,3.0,2.0,10000000.0,,
NIMS417,,,,,,,Carbur-st,CaseHard_Steel,,,,,,,390.0,Hot rolled,,,,0.2,0.32,0.77,0.024,0.028,0.46,0.47,0.19,0.2,,,,,,,,0.046,0.0,0.0,,,,,,,,,,,930.0,,930.0,510.0,850.0,15.0,200.0,140.0,,,,,160.0,120.0,5.0,9.4,,,,,A5-standard specimen,Cylindric,50.25,0,,,1242.0,,1433.0,,,,,,1.2,,,,5.1,,732.0,,Carburizing,1.8,,380.9,,623,942,,17,54,4,1.0,0.296,0.04,0.25,,10.71155,3.75,1.5,,,cylinder,0,0,['1100'],[None],['-160'],"[1000.0, 1000.0, 940.0, 940.0, 890.0, 890.0, 840.0, 840.0, 790.0, 790.0, 750.0, 750.0, 710.0, 710.0]","[4390000, 13700000, 14400000, 16500000, 11400000, 100000000, 12100000, 55200000, 24300000, 46900000, 64500000, 100000000, 100000000, 100000000]","['failure', 'failure', 'failure', 'failure', 'failure', 'runout', 'failure', 'failure', 'failure', 'failure', 'failure', 'runout', 'runout', 'runout']","[None, None, None, None, None, None, None, None, None, None, None, None, None, None]","[None, None, None, None, None, None, None, None, None, None, None, None, None, None]",-1.0,100000000.0,Force,,50.0,1.0,1000.0000005353861,,,,,,1.0206378293690714,,4 params,14.0,1.0,7.0,10000000.0,,
NIMS418,,,,,,,Carbur-st,CaseHard_Steel,,,,,,,440.0,Hot rolled,,,,0.23,0.29,0.85,0.011,0.011,0.44,0.6,0.16,0.07,,,,,,,,0.013,0.0,0.0,,,,,,,,,,,930.0,,930.0,510.0,850.0,15.0,200.0,140.0,,,,,160.0,120.0,5.0,10.0,,,,,A5-standard specimen,Cylindric,50.25,0,,,1150.0,,1445.0,,,,,,1.4,,,,5.1,,759.0,,Carburizing,1.8,,390.2,,623,942,,17,54,4,1.0,0.296,0.04,0.25,,10.71155,3.75,1.5,,,cylinder,0,0,['1100'],[None],['-190'],"[1120.0, 1120.0, 1060.0, 1060.0, 1000.0, 1000.0, 940.0, 940.0, 890.0, 890.0]","[496000, 5840000, 5650000, 16300000, 6180000, 23800000, 34100000, 60500000, 100000000, 100000000]","['failure', 'failure', 'failure', 'failure', 'failure', 'failure', 'failure', 'failure', 'runout', 'runout']","[None, None, None, None, None, None, None, None, None, None]","[None, None, None, None, None, None, None, None, None, None]",-1.0,100000000.0,Force,,50.0,1.0,1029.37,32.688,14.486,15.604,5851578.0,7972793.0,1.167,0.208,4 params,10.0,3.0,4.0,10000000.0,,
NIMS419,,,,,,,Carbur-st,CaseHard_Steel,,,,,,,690.0,Hot rolled,,,,0.18,0.26,0.76,0.009000000000000001,0.014,0.56,0.62,0.17,0.12,,,,,,,,0.06,0.0,0.0,,,,,,,,,,,930.0,,930.0,510.0,850.0,15.0,200.0,140.0,,,,,160.0,120.0,5.0,10.2,,,,,A5-standard specimen,Cylindric,50.25,0,,,1029.0,,1451.0,,,,,,1.6,,,,26.8,,750.0,,Carburizing,1.4,,288,,623,942,,17,54,4,1.0,0.296,0.04,0.25,,10.71155,3.75,1.5,,,cylinder,0,0,['1100'],[None],['-190'],"[1190.0, 1190.0, 1120.0, 1120.0, 1060.0, 1060.0, 1000.0, 1000.0, 940.0, 940.0]","[517000, 3230000, 6840000, 6930000, 11500000, 53500000, 12200000, 100000000, 100000000, 100000000]","['failure', 'failure', 'failure', 'failure', 'failure', 'failure', 'failure', 'runout', 'runout', 'runout']","[None, None, None, None, None, None, None, None, None, None]","[None, None, None, None, None, None, None, None, None, None]",-1.0,100000000.0,Force,,50.0,1.0,1102.56,43.482,26.096,12.29,9000000.0,14877208.0,1.06,0.109,4 params,10.0,2.0,3.0,10000000.0,,
NIMS42,,,,,,,C-st_struct,Steel,,,,,,,1270.0,Hot rolled,,,,0.33,0.26,0.76,0.023,0.013,0.01,0.1,0.0,0.03,,,,,,,,0.08,0.02,0.0,,,,,,,,,,,865.0,,30.0,0.0,865.0,30.0,450.0,30.0,,,,,650.0,60.0,450.0,8.8,,,,,A5-standard specimen,Cylindric,50.25,0,545.0,,528.0,,667.0,,1487.0,,,,28.0,,74.0,,262.0,,215.0,,,0.0,,,,,,,,,4,1.0,0.25,0.0,0.25,,73.83259,3.6,1.5,,,cylinder,0,0,,,,"[450.0, 450.0, 440.0, 440.0, 430.0, 430.0, 420.0, 420.0, 410.0, 410.0, 400.0, 400.0, 400.0, 390.0, 390.0, 390.0, 380.0, 380.0, 380.0]","[55900, 109000, 119000, 170000, 100000, 169000, 201000, 335000, 3330000, 526000, 174000, 475000, 709000, 787000, 1920000, 2280000, 21200000, 21200000, 21200000]","['failure', 'failure', 'failure', 'failure', 'failure', 'failure', 'failure', 'failure', 'failure', 'failure', 'failure', 'failure', 'failure', 'failure', 'failure', 'failure', 'runout', 'runout', 'runout']","[None, None, None, None, None, None, None, None, None, None, None, None, None, None, None, None, None, None, None]","[None, None, None, None, None, None, None, None, None, None, None, None, None, None, None, None, None, None, None]",-1.0,21200000.0,Force,,50.0,1.0,382.63,9.999,20.465,3.35,1970123.0,1108735.0,1.087,0.032,4 params,19.0,7.0,1.0,10000000.0,390.0,1510325
NIMS420,,,,,,,Carbur-st,CaseHard_Steel,,,,,,,390.0,Hot rolled,,,,0.2,0.32,0.77,0.024,0.028,0.46,0.47,0.19,0.2,,,,,,,,0.046,0.0,0.0,,,,,,,,,,,930.0,,930.0,510.0,850.0,15.0,200.0,140.0,,,,,160.0,120.0,5.0,9.4,,,,,A5-standard specimen,Cylindric,50.25,0,,,1242.0,,1433.0,,,,,,1.2,,,,5.1,,732.0,,Carburizing,1.8,,380.9,,623,942,,17,54,4,1.0,0.296,0.04,0.25,,10.71155,3.75,50.0,,,cylinder,0,0,['1100'],[None],['-160'],"[840.0, 840.0, 790.0, 790.0, 750.0, 750.0, 710.0, 710.0, 670.0, 670.0, 630.0, 630.0, 595.0, 595.0]","[4230000, 4870000, 7910000, 8850000, 14100000, 17100000, 30700000, 35900000, 36100000, 57600000, 89600000, 100000000, 100000000, 100000000]","['failure', 'failure', 'failure', 'failure', 'failure', 'failure', 'failure', 'failure', 'failure', 'failure', 'failure', 'runout', 'runout', 'runout']","[None, None, None, None, None, None, None, None, None, None, None, None, None, None]","[None, None, None, None, None, None, None, None, None, None, None, None, None, None]",-1.0,100000000.0,Force,,50.0,1.0,785.24,,10.531,,9000000.0,,1.015,,4 params,14.0,2.0,5.0,10000000.0,,
NIMS421,,,,,,,Carbur-st,CaseHard_Steel,,,,,,,390.0,Hot rolled,,,,0.2,0.32,0.77,0.024,0.028,0.46,0.47,0.19,0.2,,,,,,,,0.046,0.0,0.0,,,,,,,,,,,930.0,,930.0,450.0,850.0,15.0,200.0,60.0,,,,,200.0,120.0,5.0,9.4,,,,,A5-standard specimen,Cylindric,50.25,0,,,1275.0,,1382.0,,,,,,1.1,,,,4.5,,713.0,,Carburizing,1.8,,464.5,,623,942,,17,54,4,1.0,0.296,0.04,0.25,,10.71155,3.75,1.5,,,cylinder,0,0,['1100'],[None],['-110'],"[1000.0, 1000.0, 940.0, 940.0, 890.0, 890.0, 840.0, 840.0, 790.0, 790.0, 750.0, 750.0]","[4290000, 6980000, 5440000, 11100000, 10900000, 28500000, 29800000, 93900000, 50500000, 100000000, 100000000, 100000000]","['failure', 'failure', 'failure', 'failure', 'failure', 'failure', 'failure', 'failure', 'failure', 'runout', 'runout', 'runout']","[None, None, None, None, None, None, None, None, None, None, None, None]","[None, None, None, None, None, None, None, None, None, None, None, None]",-1.0,100000000.0,Force,,50.0,1.0,942.47,38.221,4.181,3.53,6418574.0,9394809.0,1.13,0.186,4 params,12.0,2.0,5.0,10000000.0,,
NIMS422,,,,,,,Carbur-st,CaseHard_Steel,,,,,,,440.0,Hot rolled,,,,0.23,0.29,0.85,0.011,0.011,0.44,0.6,0.16,0.07,,,,,,,,0.013,0.0,0.0,,,,,,,,,,,930.0,,930.0,450.0,850.0,15.0,200.0,60.0,,,,,200.0,120.0,5.0,10.0,,,,,A5-standard specimen,Cylindric,50.25,0,,,1307.0,,1385.0,,,,,,1.1,,,,3.9,,704.0,,Carburizing,1.9,,464.5,,623,942,,17,54,4,1.0,0.296,0.04,0.25,,10.71155,3.75,1.5,,,cylinder,0,0,['1100'],[None],['-90'],"[1060.0, 1060.0, 940.0, 940.0, 890.0, 890.0, 840.0]","[3680000, 9390000, 19800000, 23000000, 28400000, 36300000, 100000000]","['failure', 'failure', 'failure', 'failure', 'failure', 'failure', 'runout']","[None, None, None, None, None, None, None]","[None, None, None, None, None, None, None]",-1.0,100000000.0,Force,,50.0,1.0,1187.5,,,,,,1.0199999999999991,,4 params,7.0,1.0,3.0,10000000.0,,
NIMS423,,,,,,,Carbur-st,CaseHard_Steel,,,,,,,690.0,Hot rolled,,,,0.18,0.26,0.76,0.009000000000000001,0.014,0.56,0.62,0.17,0.12,,,,,,,,0.06,0.0,0.0,,,,,,,,,,,930.0,,930.0,450.0,850.0,15.0,200.0,60.0,,,,,200.0,120.0,5.0,10.3,,,,,A5-standard specimen,Cylindric,50.25,0,,,1141.0,,1376.0,,,,,,1.2,,,,9.3,,713.0,,Carburizing,1.5,,390.2,,623,942,,17,54,4,1.0,0.296,0.04,0.25,,10.71155,3.75,1.5,,,cylinder,0,0,['1100'],[None],['-120'],"[1190.0, 1190.0, 1120.0, 1120.0, 1060.0, 1060.0, 1000.0, 1000.0, 940.0, 940.0, 890.0, 890.0]","[1970000, 4280000, 1910000, 2070000, 7760000, 31900000, 13000000, 72300000, 30900000, 100000000, 100000000, 100000000]","['failure', 'failure', 'failure', 'failure', 'failure', 'failure', 'failure', 'failure', 'failure', 'runout', 'runout', 'runout']","[None, None, None, None, None, None, None, None, None, None, None, None]","[None, None, None, None, None, None, None, None, None, None, None, None]",-1.0,100000000.0,Force,,50.0,1.0,1059.08,44.204,7.209,7.103,5001723.0,6409408.0,1.164,0.188,4 params,12.0,3.0,4.0,10000000.0,,
NIMS424,,,,,,,Carbur-st,CaseHard_Steel,,,,,,,390.0,Hot rolled,,,,0.2,0.32,0.77,0.024,0.028,0.46,0.47,0.19,0.2,,,,,,,,0.046,0.0,0.0,,,,,,,,,,,930.0,,930.0,450.0,850.0,15.0,200.0,60.0,,,,,200.0,120.0,5.0,9.4,,,,,A5-standard specimen,Cylindric,50.25,0,,,1275.0,,1382.0,,,,,,1.1,,,,4.5,,713.0,,Carburizing,1.8,,464.5,,623,942,,17,54,4,1.0,0.296,0.04,0.25,,10.71155,3.75,50.0,,,cylinder,0,0,['1100'],[None],['-110'],"[840.0, 840.0, 790.0, 790.0, 750.0, 750.0, 710.0, 710.0]","[237000, 758000, 455000, 3410000, 32900000, 38600000, 100000000, 100000000]","['failure', 'failure', 'failure', 'failure', 'failure', 'failure', 'runout', 'runout']","[None, None, None, None, None, None, None, None]","[None, None, None, None, None, None, None, None]",-1.0,100000000.0,Force,,50.0,1.0,769.99,23.486,21.079,11.947,2382543.0,3154932.0,1.091,0.11,4 params,8.0,2.0,2.0,10000000.0,,
NIMS425,,,,,,,Carbur-st,Steel,,,,,,,390.0,Hot rolled,,,,0.2,0.32,0.77,0.024,0.028,0.46,0.47,0.19,0.2,,,,,,,,0.046,0.0,0.0,,,,,,,,,,,930.0,,30.0,0.0,850.0,15.0,200.0,60.0,,,,,160.0,120.0,5.0,8.8,,,,,A5-standard specimen,Cylindric,50.25,0,,,1086.0,,1471.0,,1971.0,,,,9.0,,35.0,,65.0,,396.0,,,0.0,,,,,,,,,4,1.0,0.296,0.04,0.25,,10.71155,3.75,2.5,,,cylinder,0,0,,,,"[750.0, 750.0, 710.0, 710.0, 670.0, 670.0, 630.0, 630.0, 595.0, 560.0, 560.0]","[35700, 206000, 290000, 8470000, 487000, 1070000, 59200000, 92200000, 35100000, 100000000, 100000000]","['failure', 'failure', 'failure', 'failure', 'failure', 'failure', 'failure', 'failure', 'failure', 'runout', 'runout']","[None, None, None, None, None, None, None, None, None, None, None]","[None, None, None, None, None, None, None, None, None, None, None]",-1.0,100000000.0,Force,,50.0,1.0,648.01,20.119,22.29,6.081,3438607.0,2975209.0,1.156,0.062,4 params,11.0,3.0,3.0,10000000.0,,
NIMS426,,,,,,,Carbur-st,Steel,,,,,,,440.0,Hot rolled,,,,0.23,0.29,0.85,0.011,0.011,0.44,0.6,0.16,0.07,,,,,,,,0.013,0.0,0.0,,,,,,,,,,,930.0,,30.0,0.0,850.0,15.0,200.0,60.0,,,,,160.0,120.0,5.0,9.5,,,,,A5-standard specimen,Cylindric,50.25,0,,,1136.0,,1517.0,,2175.0,,,,11.0,,45.0,,64.0,,426.0,,,0.0,,,,,,,,,4,1.0,0.296,0.04,0.25,,10.71155,3.75,2.5,,,cylinder,0,0,,,,"[790.0, 790.0, 750.0, 750.0, 710.0, 710.0, 710.0, 670.0, 670.0, 630.0, 630.0, 595.0, 595.0]","[115000, 120000, 255000, 832000, 217000, 36100000, 41900000, 57000000, 72800000, 65900000, 100000000, 100000000, 100000000]","['failure', 'failure', 'failure', 'failure', 'failure', 'failure', 'failure', 'failure', 'failure', 'failure', 'runout', 'runout', 'runout']","[None, None, None, None, None, None, None, None, None, None, None, None, None]","[None, None, None, None, None, None, None, None, None, None, None, None, None]",-1.0,100000000.0,Force,,50.0,1.0,717.4,28.26,10.075,8.188,396317.0,414285.0,1.151,0.197,4 params,13.0,3.0,4.0,10000000.0,,
NIMS428,,,,,,,Carbur-st,CaseHard_Steel,,,,,,,460.0,Hot rolled,,,,0.21,0.3,0.76,0.021,0.006,0.08,1.09,0.03,0.14,,,,,,,,0.025,0.0,0.004,,,,,,,,,,,930.0,,930.0,100.2,850.0,15.0,200.0,60.0,,,,,160.0,120.0,5.0,6.2,,,,,A5-standard specimen,Cylindric,50.25,0,,,1093.0,,1186.0,,,,,,0.2,,,,6.2,,676,,Carburizing,0.8,,418.05,,804,1042,,14,55,4,1.0,0.296,0.04,0.25,,10.71155,3.75,1.5,,,cylinder,0,0,['600'],[None],['-160'],"[1060.0, 1060.0, 940.0, 940.0, 890.0, 890.0, 840.0, 840.0, 790.0, 790.0, 750.0, 750.0]","[717000, 1690000, 1850000, 2340000, 2210000, 5530000, 23000000, 44600000, 18700000, 72300000, 58000000, 91500000]","['failure', 'failure', 'failure', 'failure', 'failure', 'failure', 'failure', 'failure', 'failure', 'failure', 'failure', 'failure']","[None, None, None, None, None, None, None, None, None, None, None, None]","[None, None, None, None, None, None, None, None, None, None, None, None]",-1.0,100000000.0,Force,,50.0,1.0,864.11,23.029,7.219,3.99,4300186.0,5128111.0,1.127,0.065,4 params,12.0,3.0,3.0,10000000.0,890.0,3495898
NIMS429,,,,,,,Carbur-st,CaseHard_Steel,,,,,,,690.0,Hot rolled,,,,0.23,0.2,0.8,0.013,0.018000000000000002,0.04,1.14,0.02,0.07,,,,,,,,0.07,0.0,0.01,,,,,,,,,,,930.0,,930.0,100.2,850.0,15.0,200.0,60.0,,,,,160.0,120.0,5.0,4.5,,,,,A5-standard specimen,Cylindric,50.25,0,,,,,1238.0,,,,,,0.5,,,,6.0,,686.0,,Carburizing,0.8,,455.2,,804,1042,,14,55,4,1.0,0.296,0.04,0.25,,10.71155,3.75,1.5,,,cylinder,0,0,['600'],[None],['-140'],"[1190.0, 1190.0, 1120.0, 1120.0, 1060.0, 1060.0, 1000.0, 1000.0, 1000.0, 940.0, 940.0]","[2150000, 3130000, 5740000, 6240000, 8140000, 31100000, 22200000, 34800000, 62500000, 61200000, 100000000]","['failure', 'failure', 'failure', 'failure', 'failure', 'failure', 'failure', 'failure', 'failure', 'failure', 'runout']","[None, None, None, None, None, None, None, None, None, None, None]","[None, None, None, None, None, None, None, None, None, None, None]",-1.0,100000000.0,Force,,50.0,1.0,1062.16,68.558,10.358,3.952,9000000.0,13211101.0,1.042,0.091,4 params,11.0,3.0,3.0,10000000.0,1120.0,5984781
NIMS43,,,,,,,C-st_struct,Steel,,,,,,,1740.0,Hot rolled,,,,0.32,0.26,0.73,0.015,0.019,0.02,0.02,0.0,0.03,,,,,,,,0.06,0.0,0.0,,,,,,,,,,,865.0,,30.0,0.0,865.0,30.0,450.0,30.0,,,,,650.0,60.0,450.0,9.0,,,,,A5-standard specimen,Cylindric,50.25,0,510.0,,485.0,,638.0,,1358.0,,,,28.0,,71.0,,243.0,,202.0,,,0.0,,,,,,,,,4,1.0,0.25,0.0,0.25,,73.83259,3.6,1.5,,,cylinder,0,0,,,,"[410.0, 410.0, 400.0, 400.0, 390.0, 390.0, 380.0, 380.0, 370.0, 370.0, 360.0, 360.0, 350.0, 350.0, 350.0, 340.0, 340.0, 340.0, 330.0, 330.0, 330.0]","[83600, 91500, 179000, 201000, 208000, 336000, 368000, 750000, 561000, 1430000, 1310000, 4740000, 2410000, 21100000, 21200000, 3990000, 20400000, 21200000, 21200000, 21200000, 21200000]","['failure', 'failure', 'failure', 'failure', 'failure', 'failure', 'failure', 'failure', 'failure', 'failure', 'failure', 'failure', 'failure', 'runout', 'runout', 'failure', 'failure', 'runout', 'runout', 'runout', 'runout']","[None, None, None, None, None, None, None, None, None, None, None, None, None, None, None, None, None, None, None, None, None]","[None, None, None, None, None, None, None, None, None, None, None, None, None, None, None, None, None, None, None, None, None]",-1.0,21071429.0,Force,,50.0,1.0,347.96,9.276,21.313,4.223,3360690.0,1697743.0,1.052,0.033,4 params,21.0,8.0,3.0,10000000.0,360.0,2491867
NIMS430,,,,,,,Carbur-st,CaseHard_Steel,,,,,,,390.0,Hot rolled,,,,0.19,0.21,0.77,0.017,0.011,0.12,1.02,0.05,0.16,,,,,,,,0.025,0.004,0.0,,,,,,,,,,,930.0,,930.0,100.2,850.0,15.0,200.0,60.0,,,,,160.0,120.0,5.0,5.7,,,,,A5-standard specimen,Cylindric,50.25,0,,,1085.0,,1117.0,,,,,,0.2,,,,5.9,,666.0,,Carburizing,0.7,,371.6,,804,1042,,14,55,4,1.0,0.296,0.04,0.25,,10.71155,3.75,1.5,,,cylinder,0,0,['600'],[None],['-180'],"[1060.0, 1060.0, 1000.0, 1000.0, 940.0, 940.0, 890.0, 890.0, 840.0, 840.0, 790.0, 790.0, 750.0, 750.0]","[269000, 404000, 1040000, 1370000, 2540000, 8320000, 12500000, 12900000, 24900000, 27100000, 38600000, 100000000, 100000000, 100000000]","['failure', 'failure', 'failure', 'failure', 'failure', 'failure', 'failure', 'failure', 'failure', 'failure', 'failure', 'runout', 'runout', 'runout']","[None, None, None, None, None, None, None, None, None, None, None, None, None, None]","[None, None, None, None, None, None, None, None, None, None, None, None, None, None]",-1.0,100000000.0,Force,,50.0,1.0,914.66,24.374,22.184,7.093,8583475.0,6623555.0,1.042,0.053,4 params,14.0,3.0,4.0,10000000.0,940.0,4597043
NIMS431,,,,,,,Carbur-st,CaseHard_Steel,,,,,,,460.0,Hot rolled,,,,0.21,0.3,0.76,0.021,0.006,0.08,1.09,0.03,0.14,,,,,,,,0.025,0.0,0.004,,,,,,,,,,,930.0,,930.0,100.2,850.0,15.0,200.0,60.0,,,,,160.0,120.0,5.0,6.2,,,,,A5-standard specimen,Cylindric,50.25,0,,,1093.0,,1186.0,,,,,,0.2,,,,6.2,,676.0,,Carburizing,0.8,,418.05,,804,1042,,14,55,4,1.0,0.296,0.04,0.25,,10.71155,3.75,50.0,,,cylinder,0,0,['600'],[None],['-160'],"[940.0, 940.0, 890.0, 890.0, 840.0, 840.0, 790.0, 790.0, 750.0, 750.0, 710.0, 710.0]","[367000, 1470000, 2230000, 3870000, 1630000, 4930000, 10700000, 100000000, 5370000, 28800000, 100000000, 100000000]","['failure', 'failure', 'failure', 'failure', 'failure', 'failure', 'failure', 'runout', 'failure', 'failure', 'runout', 'runout']","[None, None, None, None, None, None, None, None, None, None, None, None]","[None, None, None, None, None, None, None, None, None, None, None, None]",-1.0,100000000.0,Force,,50.0,1.0,790.34,18.405,8.859,4.924,4879784.0,4936074.0,1.189,0.073,4 params,12.0,4.0,3.0,10000000.0,840.0,2834766
NIMS432,,,,,,,Carbur-st,CaseHard_Steel,,,,,,,460.0,Hot rolled,,,,0.21,0.3,0.76,0.021,0.006,0.08,1.09,0.03,0.14,,,,,,,,0.025,0.0,0.004,,,,,,,,,,,930.0,,930.0,499.8,850.0,30.0,200.0,60.0,,,,,160.0,120.0,5.0,5.9,,,,,A5-standard specimen,Cylindric,50.25,0,,,,,1073.0,,,,,,0.2,,,,4.9,,686.0,,Carburizing,1.6,,418.05,,804,1042,,14,55,4,1.0,0.296,0.04,0.25,,10.71155,3.75,1.5,,,cylinder,0,0,['1100'],[None],['-160'],"[1120.0, 1120.0, 1000.0, 1000.0, 890.0, 890.0, 790.0, 790.0, 710.0, 710.0, 710.0]","[598000, 755000, 4930000, 6620000, 5050000, 6760000, 43000000, 100000000, 100000000, 100000000, 100000000]","['failure', 'failure', 'failure', 'failure', 'failure', 'failure', 'failure', 'runout', 'runout', 'runout', 'runout']","[None, None, None, None, None, None, None, None, None, None, None]","[None, None, None, None, None, None, None, None, None, None, None]",-1.0,100000000.0,Force,,50.0,1.0,867.1,29.66,8.709,3.284,9000000.0,11842192.0,1.157,0.078,4 params,11.0,3.0,2.0,10000000.0,890.0,5842773
