Repository: Tareqawwad/Masterthesis-Final

File: allData.csv (part 22 of 36)
,Institute,Sci_topic,Author,Year,Conf_level,Material,M_Type,MatGroupFKM,Batch,Manufacturer,Prod_Proc,Furn_capa,Deoxid_proc,Ingot_size,Red_ratio,HProc,Form,DorTh,Length,C,Si,Mn,P,S,Ni,Cr,Mo,Cu,Al,V,Nb,N_,Ti,Ca,O,dA,dB,dC,dD,DS,Exp_n,Exp_b,DefType,Proc_name,Microstruct,Tstart,Tend,Vcf,NTemp,Ntime,CTemp,Ctime,THTemp,THtime,THQCr,QmTemp,THTemp2,THtime2,THQCr2,QmTemp2,TTemp,Ttime,TCr,Gm,Gstd,Texture,GrainRatio,Poros,Geometry_type,CS_form,CS_surface,QS_LD,Re_U,Re_U_dev,Rp02,Rp02_dev,Rm,Rm_dev,R_true_fracture,Rtf_dev,AG,AG_dev,A5,A5_dev,Z,Z_dev,A_KerbSchlag,A_KS_dev,HV20,HV20_dev,HardProc,t_eff,t_eff_dev,HV20_core,HV20_core_dev,Rp02_base,Rm_base,AG_base,A5_base,Z_base,Deff,Kt,G0,G0_r,G0_d,A90_Mises,V90_Mises,Kp,Rz,Finish,Finish_speci,SpecF,LD,Prstrain,RS_depth,RS_I,RSII,Sa,N,outcome,fail_loc,defect_type,R_ratio,Nu,Control,Machine,f_test,L_Type,Sd,Sd_unc,k,k_unc,NE,NE_unc,1Ts,1Ts_unc,method,n_spec,n_lvls_frac,n_lvls_inf,Nu_cur,Sa_min,Nm_Sa_min
NIMS433,,,,,,,Carbur-st,CaseHard_Steel,,,,,,,690.0,Hot rolled,,,,0.23,0.2,0.8,0.013,0.018000000000000002,0.04,1.14,0.02,0.07,,,,,,,,0.07,0.0,0.01,,,,,,,,,,,930.0,,930.0,499.8,850.0,30.0,200.0,60.0,,,,,160.0,120.0,5.0,4.3,,,,,A5-standard specimen,Cylindric,50.25,0,,,,,1181.0,,,,,,0.2,,,,3.9,,676.0,,Carburizing,1.8,,464.5,,804,1042,,14,55,4,1.0,0.296,0.04,0.25,,10.71155,3.75,1.5,,,cylinder,0,0,['1100'],[None],['-200'],"[1260.0, 1260.0, 1190.0, 1190.0, 1120.0, 1120.0, 1060.0, 1060.0, 1000.0, 1000.0, 940.0, 940.0]","[697000, 1190000, 924000, 1670000, 4270000, 24500000, 6490000, 15100000, 5010000, 24200000, 100000000, 100000000]","['failure', 'failure', 'failure', 'failure', 'failure', 'failure', 'failure', 'failure', 'failure', 'failure', 'runout', 'runout']","[None, None, None, None, None, None, None, None, None, None, None, None]","[None, None, None, None, None, None, None, None, None, None, None, None]",-1.0,100000000.0,Force,,50.0,1.0,1058.67,28.096,8.006,4.05,4080972.0,4544413.0,1.156,0.087,4 params,12.0,5.0,4.0,10000000.0,1190.0,1242208
NIMS434,,,,,,,Carbur-st,CaseHard_Steel,,,,,,,390.0,Hot rolled,,,,0.19,0.21,0.77,0.017,0.011,0.12,1.02,0.05,0.16,,,,,,,,0.025,0.004,0.0,,,,,,,,,,,930.0,,930.0,499.8,850.0,30.0,200.0,60.0,,,,,160.0,120.0,5.0,5.5,,,,,A5-standard specimen,Cylindric,50.25,0,,,,,1094.0,,,,,,0.2,,,,3.4,,676.0,,Carburizing,1.6,,390.2,,804,1042,,14,55,4,1.0,0.296,0.04,0.25,,10.71155,3.75,1.5,,,cylinder,0,0,['1100'],[None],['-180'],"[1120.0, 1120.0, 1000.0, 1000.0, 890.0, 890.0, 840.0, 840.0, 790.0, 790.0, 750.0, 750.0]","[239000, 926000, 2390000, 4300000, 13300000, 22700000, 29100000, 81700000, 30600000, 87200000, 17900000, 100000000]","['failure', 'failure', 'failure', 'failure', 'failure', 'failure', 'failure', 'failure', 'failure', 'failure', 'failure', 'runout']","[None, None, None, None, None, None, None, None, None, None, None, None]","[None, None, None, None, None, None, None, None, None, None, None, None]",-1.0,100000000.0,Force,,50.0,1.0,943.67,15.809,17.378,6.107,9000000.0,9061141.0,1.076,0.068,4 params,12.0,2.0,4.0,10000000.0,1000.0,3205776
NIMS435,,,,,,,Carbur-st,CaseHard_Steel,,,,,,,460.0,Hot rolled,,,,0.21,0.3,0.76,0.021,0.006,0.08,1.09,0.03,0.14,,,,,,,,0.025,0.0,0.004,,,,,,,,,,,930.0,,930.0,499.8,850.0,30.0,200.0,60.0,,,,,160.0,120.0,5.0,5.9,,,,,A5-standard specimen,Cylindric,50.25,0,,,,,1073.0,,,,,,0.2,,,,4.9,,686.0,,Carburizing,1.6,,418.05,,804,1042,,14,55,4,1.0,0.296,0.04,0.25,,10.71155,3.75,50.0,,,cylinder,0,0,['1100'],[None],['-160'],"[890.0, 890.0, 790.0, 790.0, 710.0, 710.0, 630.0, 630.0, 630.0, 570.0, 570.0, 560.0, 560.0]","[732000, 800000, 2500000, 2770000, 5350000, 23200000, 7010000, 27200000, 74100000, 49600000, 100000000, 100000000, 100000000]","['failure', 'failure', 'failure', 'failure', 'failure', 'failure', 'failure', 'failure', 'failure', 'failure', 'runout', 'runout', 'runout']","[None, None, None, None, None, None, None, None, None, None, None, None, None]","[None, None, None, None, None, None, None, None, None, None, None, None, None]",-1.0,100000000.0,Force,,50.0,1.0,672.27,19.823,6.201,1.971,5698879.0,6549896.0,1.149,0.066,4 params,13.0,4.0,4.0,10000000.0,790.0,2631539
NIMS436,,,,,,,Carbur-st,CaseHard_Steel,,,,,,,460.0,Hot rolled,,,,0.21,0.3,0.76,0.021,0.006,0.08,1.09,0.03,0.14,,,,,,,,0.025,0.0,0.004,,,,,,,,,,,930.0,,930.0,529.8,850.0,30.0,200.0,140.0,,,,,160.0,120.0,5.0,6.0,,,,,A5-standard specimen,Cylindric,50.25,0,,,1123.0,,1209.0,,,,,,0.5,,,,5.0,,694.0,,Carburizing,1.7,,408.8,,804,1042,,14,55,4,1.0,0.296,0.04,0.25,,10.71155,3.75,1.5,,,cylinder,0,0,['1100'],[None],['-190'],"[1000.0, 1000.0, 940.0, 940.0, 890.0, 890.0, 840.0, 840.0, 790.0, 790.0]","[415000, 689000, 1930000, 1950000, 4690000, 10900000, 24200000, 26600000, 100000000, 100000000]","['failure', 'failure', 'failure', 'failure', 'failure', 'failure', 'failure', 'failure', 'runout', 'runout']","[None, None, None, None, None, None, None, None, None, None]","[None, None, None, None, None, None, None, None, None, None]",-1.0,100000000.0,Force,,50.0,1.0,890.0,,19.021,,5084648.0,,1.024,,4 params,10.0,3.0,3.0,10000000.0,940.0,1939974
NIMS437,,,,,,,Carbur-st,CaseHard_Steel,,,,,,,690.0,Hot rolled,,,,0.23,0.2,0.8,0.013,0.018000000000000002,0.04,1.14,0.02,0.07,,,,,,,,0.07,0.0,0.01,,,,,,,,,,,930.0,,930.0,529.8,850.0,30.0,200.0,140.0,,,,,160.0,120.0,5.0,4.7,,,,,A5-standard specimen,Cylindric,50.25,0,,,1048.0,,1348.0,,,,,,0.5,,,,5.3,,666.0,,Carburizing,1.8,,418.05,,804,1042,,14,55,4,1.0,0.296,0.04,0.25,,10.71155,3.75,1.5,,,cylinder,0,0,['1100'],[None],['-190'],"[1260.0, 1260.0, 1190.0, 1190.0, 1120.0, 1120.0, 1060.0, 1060.0, 1000.0, 1000.0, 940.0, 940.0, 890.0, 890.0]","[71800, 146000, 1040000, 1600000, 4050000, 4690000, 9090000, 19400000, 32100000, 38000000, 69600000, 100000000, 100000000, 100000000]","['failure', 'failure', 'failure', 'failure', 'failure', 'failure', 'failure', 'failure', 'failure', 'failure', 'failure', 'runout', 'runout', 'runout']","[None, None, None, None, None, None, None, None, None, None, None, None, None, None]","[None, None, None, None, None, None, None, None, None, None, None, None, None, None]",-1.0,100000000.0,Force,,50.0,1.0,1074.84,44.594,25.057,7.977,9000000.0,7424223.0,1.056,0.047,4 params,14.0,4.0,4.0,10000000.0,1120.0,4358268
NIMS438,,,,,,,Carbur-st,CaseHard_Steel,,,,,,,390.0,Hot rolled,,,,0.19,0.21,0.77,0.017,0.011,0.12,1.02,0.05,0.16,,,,,,,,0.025,0.004,0.0,,,,,,,,,,,930.0,,930.0,529.8,850.0,30.0,200.0,140.0,,,,,160.0,120.0,5.0,5.6,,,,,A5-standard specimen,Cylindric,50.25,0,,,963.0,,1042.0,,,,,,0.5,,,,3.4,,686.0,,Carburizing,1.5,,325.15,,804,1042,,14,55,4,1.0,0.296,0.04,0.25,,10.71155,3.75,1.5,,,cylinder,0,0,['1100'],[None],['-190'],"[1000.0, 1000.0, 890.0, 890.0, 840.0, 790.0, 750.0, 750.0, 710.0, 710.0]","[130000, 1140000, 5280000, 10200000, 17600000, 7240000, 73200000, 93000000, 48600000, 100000000]","['failure', 'failure', 'failure', 'failure', 'failure', 'failure', 'failure', 'failure', 'failure', 'runout']","[None, None, None, None, None, None, None, None, None, None]","[None, None, None, None, None, None, None, None, None, None]",-1.0,100000000.0,Force,,50.0,1.0,854.65,22.794,11.854,9.102,3495426.0,6048874.0,1.245,0.115,4 params,10.0,3.0,4.0,10000000.0,1000.0,384968
NIMS439,,,,,,,Carbur-st,CaseHard_Steel,,,,,,,460.0,Hot rolled,,,,0.21,0.3,0.76,0.021,0.006,0.08,1.09,0.03,0.14,,,,,,,,0.025,0.0,0.004,,,,,,,,,,,930.0,,930.0,529.8,850.0,30.0,200.0,140.0,,,,,160.0,120.0,5.0,6.0,,,,,A5-standard specimen,Cylindric,50.25,0,,,1123.0,,1209.0,,,,,,0.5,,,,5.0,,694.0,,Carburizing,1.7,,408.8,,804,1042,,14,55,4,1.0,0.296,0.04,0.25,,10.71155,3.75,50.0,,,cylinder,0,0,['1100'],[None],['-190'],"[890.0, 890.0, 840.0, 840.0, 790.0, 790.0, 750.0, 750.0, 710.0, 710.0, 670.0, 670.0, 630.0, 630.0]","[68800, 104000, 1370000, 4330000, 1100000, 1370000, 3120000, 14600000, 11200000, 46100000, 20600000, 21400000, 100000000, 100000000]","['failure', 'failure', 'failure', 'failure', 'failure', 'failure', 'failure', 'failure', 'failure', 'failure', 'failure', 'failure', 'runout', 'runout']","[None, None, None, None, None, None, None, None, None, None, None, None, None, None]","[None, None, None, None, None, None, None, None, None, None, None, None, None, None]",-1.0,100000000.0,Force,,50.0,1.0,749.52,20.672,20.684,4.321,5878819.0,4207249.0,1.12,0.05,4 params,14.0,4.0,4.0,10000000.0,790.0,1227599
NIMS44,,,,,,,C-st_struct,Steel,,,,,,,1270.0,Hot rolled,,,,0.37,0.27,0.78,0.016,0.02,0.01,0.11,0.0,0.02,,,,,,,,0.13,0.01,0.0,,,,,,,,,,,865.0,,30.0,0.0,865.0,30.0,450.0,30.0,,,,,650.0,60.0,450.0,9.0,,,,,A5-standard specimen,Cylindric,50.25,0,500.0,,489.0,,659.0,,1450.0,,,,28.0,,73.0,,233.0,,212.0,,,0.0,,,,,,,,,4,1.0,0.25,0.0,0.25,,73.83259,3.6,1.5,,,cylinder,0,0,,,,"[430.0, 430.0, 420.0, 420.0, 410.0, 410.0, 400.0, 400.0, 390.0, 390.0, 380.0, 380.0, 380.0, 370.0, 370.0, 370.0, 360.0, 360.0, 360.0]","[77400, 85400, 78700, 122000, 178000, 196000, 250000, 377000, 335000, 387000, 637000, 764000, 1800000, 935000, 1480000, 21200000, 21200000, 21200000, 21200000]","['failure', 'failure', 'failure', 'failure', 'failure', 'failure', 'failure', 'failure', 'failure', 'failure', 'failure', 'failure', 'failure', 'failure', 'failure', 'runout', 'runout', 'runout', 'runout']","[None, None, None, None, None, None, None, None, None, None, None, None, None, None, None, None, None, None, None]","[None, None, None, None, None, None, None, None, None, None, None, None, None, None, None, None, None, None, None]",-1.0,21200000.0,Force,,50.0,1.0,368.38,9.99,19.287,3.918,1419967.0,774652.0,1.039,0.031,4 params,19.0,7.0,2.0,10000000.0,380.0,956831
NIMS440,,,,,,,Carbur-st,CaseHard_Steel,,,,,,,460.0,Hot rolled,,,,0.21,0.3,0.76,0.021,0.006,0.08,1.09,0.03,0.14,,,,,,,,0.025,0.0,0.004,,,,,,,,,,,930.0,,930.0,499.8,850.0,30.0,200.0,60.0,,,,,200.0,120.0,5.0,5.8,,,,,A5-standard specimen,Cylindric,50.25,0,,,,,1107.0,,,,,,0.2,,,,3.4,,629.0,,Carburizing,1.4,,418.05,,804,1042,,14,55,4,1.0,0.296,0.04,0.25,,10.71155,3.75,1.5,,,cylinder,0,0,['1100'],[None],['-130'],"[1120.0, 1120.0, 1000.0, 1000.0, 890.0, 890.0, 790.0, 790.0, 710.0, 710.0]","[244000, 1270000, 3660000, 4940000, 6330000, 12900000, 13600000, 54200000, 65800000, 100000000]","['failure', 'failure', 'failure', 'failure', 'failure', 'failure', 'failure', 'failure', 'failure', 'runout']","[None, None, None, None, None, None, None, None, None, None]","[None, None, None, None, None, None, None, None, None, None]",-1.0,100000000.0,Force,,50.0,1.0,895.98,35.17,11.453,3.796,9000000.0,10860194.0,1.154,0.073,4 params,10.0,3.0,3.0,10000000.0,1000.0,4252105
NIMS441,,,,,,,Carbur-st,CaseHard_Steel,,,,,,,690.0,Hot rolled,,,,0.23,0.2,0.8,0.013,0.018000000000000002,0.04,1.14,0.02,0.07,,,,,,,,0.07,0.0,0.01,,,,,,,,,,,930.0,,930.0,499.8,850.0,30.0,200.0,60.0,,,,,200.0,120.0,5.0,4.2,,,,,A5-standard specimen,Cylindric,50.25,0,,,,,1365.0,,,,,,0.2,,,,3.5,,629.0,,Carburizing,1.6,,445.9,,804,1042,,14,55,4,1.0,0.296,0.04,0.25,,10.71155,3.75,1.5,,,cylinder,0,0,['1100'],[None],['-85'],"[1260.0, 1260.0, 1190.0, 1190.0, 1120.0, 1120.0, 1060.0, 1060.0, 1000.0, 1000.0, 940.0, 940.0]","[430000, 2940000, 2230000, 3630000, 13000000, 15100000, 33400000, 50000000, 12400000, 60500000, 100000000, 100000000]","['failure', 'failure', 'failure', 'failure', 'failure', 'failure', 'failure', 'failure', 'failure', 'failure', 'runout', 'runout']","[None, None, None, None, None, None, None, None, None, None, None, None]","[None, None, None, None, None, None, None, None, None, None, None, None]",-1.0,100000000.0,Force,,50.0,1.0,1154.51,33.984,22.645,11.268,6781893.0,9655889.0,1.075,0.078,4 params,12.0,2.0,4.0,10000000.0,1190.0,2845154
NIMS442,,,,,,,Carbur-st,CaseHard_Steel,,,,,,,390.0,Hot rolled,,,,0.19,0.21,0.77,0.017,0.011,0.12,1.02,0.05,0.16,,,,,,,,0.025,0.004,0.0,,,,,,,,,,,930.0,,930.0,499.8,850.0,30.0,200.0,60.0,,,,,200.0,120.0,5.0,6.0,,,,,A5-standard specimen,Cylindric,50.25,0,,,,,1106.0,,,,,,0.2,,,,3.5,,619.0,,Carburizing,1.4,,390.2,,804,1042,,14,55,4,1.0,0.296,0.04,0.25,,10.71155,3.75,1.5,,,cylinder,0,0,['1100'],[None],['-130'],"[1000.0, 1000.0, 940.0, 940.0, 890.0, 890.0, 840.0, 840.0, 790.0, 790.0]","[1760000, 1790000, 5110000, 6550000, 14400000, 14400000, 21200000, 22900000, 59600000, 66900000]","['failure', 'failure', 'failure', 'failure', 'failure', 'failure', 'failure', 'failure', 'failure', 'failure']","[None, None, None, None, None, None, None, None, None, None]","[None, None, None, None, None, None, None, None, None, None]",-1.0,100000000.0,Force,,50.0,1.0,918.5,,19.096,,9000000.0,,1.012,,4 params,10.0,2.0,3.0,10000000.0,940.0,5785369
NIMS443,,,,,,,Carbur-st,CaseHard_Steel,,,,,,,460.0,Hot rolled,,,,0.21,0.3,0.76,0.021,0.006,0.08,1.09,0.03,0.14,,,,,,,,0.025,0.0,0.004,,,,,,,,,,,930.0,,930.0,499.8,850.0,30.0,200.0,60.0,,,,,200.0,120.0,5.0,5.8,,,,,A5-standard specimen,Cylindric,50.25,0,,,,,1107.0,,,,,,0.2,,,,3.4,,629.0,,Carburizing,1.4,,418.05,,804,1042,,14,55,4,1.0,0.296,0.04,0.25,,10.71155,3.75,50.0,,,cylinder,0,0,['1100'],[None],['-130'],"[890.0, 890.0, 840.0, 840.0, 790.0, 790.0, 790.0, 750.0, 750.0, 750.0, 710.0, 710.0, 710.0]","[56700, 83600, 174000, 650000, 122000, 265000, 2450000, 915000, 1310000, 2980000, 3840000, 100000000, 100000000]","['failure', 'failure', 'failure', 'failure', 'failure', 'failure', 'failure', 'failure', 'failure', 'failure', 'failure', 'runout', 'runout']","[None, None, None, None, None, None, None, None, None, None, None, None, None]","[None, None, None, None, None, None, None, None, None, None, None, None, None]",-1.0,100000000.0,Force,,50.0,1.0,710.89,21.371,17.41,3.574,3727878.0,2183523.0,1.122,0.036,4 params,13.0,5.0,1.0,10000000.0,750.0,1528632
NIMS444,,,,,,,Carbur-st,Steel,,,,,,,460.0,Hot rolled,,,,0.21,0.3,0.76,0.021,0.006,0.08,1.09,0.03,0.14,,,,,,,,0.025,0.0,0.004,,,,,,,,,,,930.0,,30.0,0.0,850.0,15.0,200.0,60.0,,,,,160.0,120.0,5.0,6.2,,,,,A5-standard specimen,Cylindric,50.25,0,,,1178.0,,1525.0,,2125.0,,,,11.0,,43.0,,62.0,,426.0,,,0.0,,,,,,,,,4,1.0,0.296,0.04,0.25,,10.71155,3.75,2.5,,,cylinder,0,0,,,,"[790.0, 790.0, 750.0, 750.0, 710.0, 710.0, 670.0, 670.0, 670.0, 630.0, 630.0, 595.0, 595.0]","[111000, 202000, 91600, 613000, 659000, 5420000, 11900000, 34300000, 38100000, 15900000, 75900000, 50300000, 56400000]","['failure', 'failure', 'failure', 'failure', 'failure', 'failure', 'failure', 'failure', 'failure', 'failure', 'failure', 'failure', 'failure']","[None, None, None, None, None, None, None, None, None, None, None, None, None]","[None, None, None, None, None, None, None, None, None, None, None, None, None]",-1.0,100000000.0,Force,,50.0,1.0,692.86,22.875,27.199,6.872,3417708.0,3211102.0,1.081,0.052,4 params,13.0,3.0,3.0,10000000.0,710.0,1889915
NIMS445,,,,,,,Carbur-st,Steel,,,,,,,690.0,Hot rolled,,,,0.23,0.2,0.8,0.013,0.018000000000000002,0.04,1.14,0.02,0.07,,,,,,,,0.07,0.0,0.01,,,,,,,,,,,930.0,,30.0,0.0,850.0,15.0,200.0,60.0,,,,,160.0,120.0,5.0,4.4,,,,,A5-standard specimen,Cylindric,50.25,0,,,1206.0,,1607.0,,2136.0,,,,9.0,,35.0,,57.0,,476.0,,,0.0,,,,,,,,,4,1.0,0.296,0.04,0.25,,10.71155,3.75,2.5,,,cylinder,0,0,,,,"[890.0, 890.0, 890.0, 840.0, 840.0, 790.0, 790.0, 750.0, 750.0, 710.0, 710.0]","[165000, 182000, 318000, 146000, 11300000, 222000, 259000, 49800000, 52900000, 100000000, 100000000]","['failure', 'failure', 'failure', 'failure', 'failure', 'failure', 'failure', 'failure', 'failure', 'runout', 'runout']","[None, None, None, None, None, None, None, None, None, None, None]","[None, None, None, None, None, None, None, None, None, None, None]",-1.0,100000000.0,Force,,50.0,1.0,790.99,24.074,2.691,3.806,249721.0,403844.0,1.276,0.175,4 params,11.0,3.0,3.0,10000000.0,890.0,212159
NIMS446,,,,,,,Carbur-st,Steel,,,,,,,390.0,Hot rolled,,,,0.19,0.21,0.77,0.017,0.011,0.12,1.02,0.05,0.16,,,,,,,,0.025,0.004,0.0,,,,,,,,,,,930.0,,30.0,0.0,850.0,15.0,200.0,60.0,,,,,160.0,120.0,5.0,5.7,,,,,A5-standard specimen,Cylindric,50.25,0,,,1059.0,,1401.0,,1746.0,,,,7.0,,26.0,,45.0,,416.0,,,0.0,,,,,,,,,4,1.0,0.296,0.04,0.25,,10.71155,3.75,2.5,,,cylinder,0,0,,,,"[890.0, 890.0, 790.0, 790.0, 750.0, 750.0, 710.0, 710.0, 670.0, 670.0, 670.0, 630.0, 630.0]","[50200, 106000, 129000, 323000, 154000, 20900000, 12500000, 21000000, 40000000, 59800000, 61100000, 100000000, 100000000]","['failure', 'failure', 'failure', 'failure', 'failure', 'failure', 'failure', 'failure', 'failure', 'failure', 'failure', 'runout', 'runout']","[None, None, None, None, None, None, None, None, None, None, None, None, None]","[None, None, None, None, None, None, None, None, None, None, None, None, None]",-1.0,100000000.0,Force,,50.0,1.0,751.32,19.935,7.22,4.49,240435.0,276096.0,1.149,0.091,4 params,13.0,3.0,4.0,10000000.0,790.0,204125
NIMS447,,,,,,,Carbur-st,CaseHard_Steel,,,,,,,690.0,Hot rolled,,,,0.21,0.31,0.81,0.012,0.019,0.06,1.17,0.17,0.07,,,,,,,,0.08,0.0,0.0,,,,,,,,,,,930.0,,930.0,90.0,850.0,30.0,200.0,60.0,,,,,160.0,120.0,5.0,6.2,,,,,A5-standard specimen,Cylindric,50.25,0,,,1281.0,,1448.0,,,,,,1.3,,,,20.1,,685.0,,Carburizing,0.7,,436.6,,926,1292,,13,55,4,1.0,0.296,0.04,0.25,,10.71155,3.75,1.5,,,cylinder,0,0,['600'],[None],['-120'],"[1410.0, 1410.0, 1260.0, 1260.0, 1120.0, 1120.0, 1000.0, 1000.0, 940.0, 940.0, 890.0, 890.0]","[143000, 256000, 1320000, 256000, 14900000, 21400000, 10700000, 31900000, 53700000, 88400000, 100000000, 100000000]","['failure', 'failure', 'failure', 'failure', 'failure', 'failure', 'failure', 'failure', 'failure', 'failure', 'runout', 'runout']","[None, None, None, None, None, None, None, None, None, None, None, None]","[None, None, None, None, None, None, None, None, None, None, None, None]",-1.0,100000000.0,Force,,50.0,1.0,1187.94,36.939,11.985,5.773,1325418.0,1945601.0,1.127,0.084,4 params,12.0,2.0,4.0,10000000.0,1260.0,581309
NIMS448,,,,,,,Carbur-st,CaseHard_Steel,,,,,,,240.0,Hot rolled,,,,0.21,0.26,0.65,0.015,0.024,0.02,0.91,0.15,0.01,,,,,,,,0.05,0.01,0.0,,,,,,,,,,,930.0,,930.0,90.0,850.0,30.0,200.0,60.0,,,,,160.0,120.0,5.0,4.5,,,,,A5-standard specimen,Cylindric,50.25,0,,,1169.0,,1288.0,,,,,,1.0,,,,5.1,,685.0,,Carburizing,0.8,,399.5,,926,1292,,13,55,4,1.0,0.296,0.04,0.25,,10.71155,3.75,1.5,,,cylinder,0,0,['600'],[None],['-170'],"[1260.0, 1260.0, 1120.0, 1120.0, 1060.0, 1060.0, 1000.0, 1000.0, 940.0, 940.0, 890.0, 890.0]","[105000, 113000, 788000, 2210000, 2710000, 2810000, 18100000, 22700000, 69800000, 100000000, 80400000, 100000000]","['failure', 'failure', 'failure', 'failure', 'failure', 'failure', 'failure', 'failure', 'failure', 'runout', 'failure', 'runout']","[None, None, None, None, None, None, None, None, None, None, None, None]","[None, None, None, None, None, None, None, None, None, None, None, None]",-1.0,100000000.0,Force,,50.0,1.0,1029.56,22.785,19.189,6.847,5521112.0,3254995.0,1.043,0.045,4 params,12.0,3.0,3.0,10000000.0,1060.0,2759547
NIMS449,,,,,,,Carbur-st,CaseHard_Steel,,,,,,,530.0,Hot rolled,,,,0.18,0.25,0.79,0.016,0.015,0.07,1.08,0.15,0.08,,,,,,,,0.017,0.004,0.008,,,,,,,,,,,930.0,,930.0,90.0,850.0,30.0,200.0,60.0,,,,,160.0,120.0,5.0,5.7,,,,,A5-standard specimen,Cylindric,50.25,0,,,1121.0,,1284.0,,,,,,1.2,,,,3.9,,685.0,,Carburizing,0.7,,408.8,,926,1292,,13,55,4,1.0,0.296,0.04,0.25,,10.71155,3.75,1.5,,,cylinder,0,0,['600'],[None],['-180'],"[1260.0, 1260.0, 1120.0, 1120.0, 1000.0, 1000.0, 890.0, 890.0, 840.0, 840.0, 790.0, 790.0]","[59300, 193000, 376000, 882000, 1180000, 6130000, 22000000, 25600000, 33100000, 37600000, 100000000, 100000000]","['failure', 'failure', 'failure', 'failure', 'failure', 'failure', 'failure', 'failure', 'failure', 'failure', 'runout', 'runout']","[None, None, None, None, None, None, None, None, None, None, None, None]","[None, None, None, None, None, None, None, None, None, None, None, None]",-1.0,100000000.0,Force,,50.0,1.0,943.95,25.52,14.383,4.107,6564838.0,4774822.0,1.111,0.054,4 params,12.0,3.0,3.0,10000000.0,1000.0,2689498
NIMS45,,,,,,,C-st_struct,Steel,,,,,,,825.0,Hot rolled,,,,0.35,0.25,0.82,0.016,0.023,0.03,0.01,0.0,0.01,,,,,,,,0.07,0.04,0.0,,,,,,,,,,,865.0,,30.0,0.0,865.0,30.0,450.0,30.0,,,,,650.0,60.0,450.0,8.8,,,,,A5-standard specimen,Cylindric,50.25,0,452.0,,448.0,,631.0,,1395.0,,,,28.0,,73.0,,247.0,,201.0,,,0.0,,,,,,,,,4,1.0,0.25,0.0,0.25,,73.83259,3.6,1.5,,,cylinder,0,0,,,,"[400.0, 400.0, 390.0, 390.0, 380.0, 380.0, 370.0, 370.0, 360.0, 360.0, 350.0, 350.0, 350.0, 340.0, 340.0, 340.0, 330.0, 330.0, 330.0]","[68700, 76800, 93100, 109000, 218000, 282000, 323000, 326000, 411000, 485000, 856000, 976000, 157000, 1130000, 21200000, 21200000, 21200000, 21200000, 21200000]","['failure', 'failure', 'failure', 'failure', 'failure', 'failure', 'failure', 'failure', 'failure', 'failure', 'failure', 'failure', 'failure', 'failure', 'runout', 'runout', 'runout', 'runout', 'runout']","[None, None, None, None, None, None, None, None, None, None, None, None, None, None, None, None, None, None, None]","[None, None, None, None, None, None, None, None, None, None, None, None, None, None, None, None, None, None, None]",-1.0,21200000.0,Force,,50.0,1.0,341.49,7.744,15.865,3.245,968062.0,560936.0,1.069,0.036,4 params,19.0,7.0,2.0,10000000.0,350.0,508091
NIMS450,,,,,,,Carbur-st,CaseHard_Steel,,,,,,,690.0,Hot rolled,,,,0.21,0.31,0.81,0.012,0.019,0.06,1.17,0.17,0.07,,,,,,,,0.08,0.0,0.0,,,,,,,,,,,930.0,,930.0,90.0,850.0,30.0,200.0,60.0,,,,,160.0,120.0,5.0,6.2,,,,,A5-standard specimen,Cylindric,50.25,0,,,1281.0,,1448.0,,,,,,1.3,,,,20.1,,685.0,,Carburizing,0.7,,436.6,,926,1292,,13,55,4,1.0,0.296,0.04,0.25,,10.71155,3.75,50.0,,,cylinder,0,0,['600'],[None],['-120'],"[890.0, 890.0, 840.0, 840.0, 790.0, 790.0, 750.0, 750.0, 710.0, 710.0, 670.0, 670.0, 630.0]","[405000, 512000, 326000, 897000, 991000, 1530000, 1100000, 4050000, 33600000, 100000000, 7580000, 100000000, 100000000]","['failure', 'failure', 'failure', 'failure', 'failure', 'failure', 'failure', 'failure', 'failure', 'runout', 'failure', 'runout', 'runout']","[None, None, None, None, None, None, None, None, None, None, None, None, None]","[None, None, None, None, None, None, None, None, None, None, None, None, None]",-1.0,100000000.0,Force,,50.0,1.0,705.68,19.938,9.812,2.781,3796611.0,3417069.0,1.128,0.048,4 params,13.0,5.0,3.0,10000000.0,750.0,2110687
NIMS451,,,,,,,Carbur-st,CaseHard_Steel,,,,,,,690.0,Hot rolled,,,,0.21,0.31,0.81,0.012,0.019,0.06,1.17,0.17,0.07,,,,,,,,0.08,0.0,0.0,,,,,,,,,,,930.0,,930.0,340.2,850.0,30.0,200.0,60.0,,,,,160.0,120.0,5.0,5.9,,,,,A5-standard specimen,Cylindric,50.25,0,,,1232.0,,1666.0,,,,,,1.8,,,,13.7,,694.0,,Carburizing,1.4,,455.2,,926,1292,,13,55,4,1.0,0.296,0.04,0.25,,10.71155,3.75,1.5,,,cylinder,0,0,['1100'],[None],['-140'],"[1330.0, 1330.0, 1260.0, 1260.0, 1190.0, 1190.0, 1120.0, 1120.0, 1060.0, 1060.0, 1000.0, 1000.0]","[227000, 724000, 2800000, 3400000, 435000, 4590000, 28600000, 29900000, 17500000, 70300000, 100000000, 100000000]","['failure', 'failure', 'failure', 'failure', 'failure', 'failure', 'failure', 'failure', 'failure', 'failure', 'runout', 'runout']","[None, None, None, None, None, None, None, None, None, None, None, None]","[None, None, None, None, None, None, None, None, None, None, None, None]",-1.0,100000000.0,Force,,50.0,1.0,1154.74,31.264,18.171,6.296,5790522.0,5408681.0,1.14,0.073,4 params,12.0,3.0,3.0,10000000.0,1190.0,1413029
NIMS452,,,,,,,Carbur-st,CaseHard_Steel,,,,,,,240.0,Hot rolled,,,,0.21,0.26,0.65,0.015,0.024,0.02,0.91,0.15,0.01,,,,,,,,0.05,0.01,0.0,,,,,,,,,,,930.0,,930.0,340.2,850.0,30.0,200.0,60.0,,,,,160.0,120.0,5.0,4.3,,,,,A5-standard specimen,Cylindric,50.25,0,,,1010.0,,1604.0,,,,,,2.7,,,,4.0,,676.0,,Carburizing,1.2,,399.5,,926,1292,,13,55,4,1.0,0.296,0.04,0.25,,10.71155,3.75,1.5,,,cylinder,0,0,['1100'],[None],['-180'],"[1260.0, 1260.0, 1120.0, 1120.0, 1000.0, 1000.0, 940.0, 940.0, 890.0, 890.0, 840.0, 840.0]","[201000, 405000, 840000, 1590000, 13700000, 20600000, 39500000, 100000000, 46500000, 100000000, 100000000, 100000000]","['failure', 'failure', 'failure', 'failure', 'failure', 'failure', 'failure', 'runout', 'failure', 'runout', 'runout', 'runout']","[None, None, None, None, None, None, None, None, None, None, None, None]","[None, None, None, None, None, None, None, None, None, None, None, None]",-1.0,100000000.0,Force,,50.0,1.0,1058.3,18.269,12.095,4.404,2323161.0,2634466.0,1.07,0.084,4 params,12.0,2.0,4.0,10000000.0,1120.0,1155682
NIMS453,,,,,,,Carbur-st,CaseHard_Steel,,,,,,,530.0,Hot rolled,,,,0.18,0.25,0.79,0.016,0.015,0.07,1.08,0.15,0.08,,,,,,,,0.017,0.004,0.008,,,,,,,,,,,930.0,,930.0,340.2,850.0,30.0,200.0,60.0,,,,,160.0,120.0,5.0,5.5,,,,,A5-standard specimen,Cylindric,50.25,0,,,996.0,,1526.0,,,,,,2.1,,,,4.1,,685.0,,Carburizing,1.2,,390.2,,926,1292,,13,55,4,1.0,0.296,0.04,0.25,,10.71155,3.75,1.5,,,cylinder,0,0,['1100'],[None],['-190'],"[1120.0, 1120.0, 1000.0, 1000.0, 940.0, 940.0, 890.0, 890.0, 840.0, 840.0, 790.0, 790.0]","[1170000, 1850000, 5290000, 8300000, 9300000, 11400000, 15800000, 23500000, 58900000, 88700000, 100000000, 100000000]","['failure', 'failure', 'failure', 'failure', 'failure', 'failure', 'failure', 'failure', 'failure', 'failure', 'runout', 'runout']","[None, None, None, None, None, None, None, None, None, None, None, None]","[None, None, None, None, None, None, None, None, None, None, None, None]",-1.0,100000000.0,Force,,50.0,1.0,951.97,38.95,10.696,4.195,9000000.0,10964670.0,1.064,0.085,4 params,12.0,3.0,4.0,10000000.0,1000.0,6626236
NIMS454,,,,,,,Carbur-st,CaseHard_Steel,,,,,,,690.0,Hot rolled,,,,0.21,0.31,0.81,0.012,0.019,0.06,1.17,0.17,0.07,,,,,,,,0.08,0.0,0.0,,,,,,,,,,,930.0,,930.0,340.2,850.0,30.0,200.0,60.0,,,,,160.0,120.0,5.0,5.9,,,,,A5-standard specimen,Cylindric,50.25,0,,,1232.0,,1666.0,,,,,,1.8,,,,13.7,,694.0,,Carburizing,1.4,,455.2,,926,1292,,13,55,4,1.0,0.296,0.04,0.25,,10.71155,3.75,50.0,,,cylinder,0,0,['1100'],[None],['-140'],"[1000.0, 890.0, 890.0, 840.0, 840.0, 790.0, 790.0, 750.0, 750.0, 710.0, 710.0, 670.0, 670.0]","[103000, 1470000, 1850000, 1670000, 2150000, 2840000, 16800000, 11200000, 50100000, 38900000, 100000000, 100000000, 100000000]","['failure', 'failure', 'failure', 'failure', 'failure', 'failure', 'failure', 'failure', 'failure', 'failure', 'runout', 'runout', 'runout']","[None, None, None, None, None, None, None, None, None, None, None, None, None]","[None, None, None, None, None, None, None, None, None, None, None, None, None]",-1.0,100000000.0,Force,,50.0,1.0,791.28,27.937,14.055,3.523,4712292.0,3573243.0,1.086,0.047,4 params,13.0,4.0,4.0,10000000.0,840.0,1894861
NIMS455,,,,,,,Carbur-st,CaseHard_Steel,,,,,,,690.0,Hot rolled,,,,0.21,0.31,0.81,0.012,0.019,0.06,1.17,0.17,0.07,,,,,,,,0.08,0.0,0.0,,,,,,,,,,,930.0,,930.0,340.2,850.0,30.0,200.0,140.0,,,,,160.0,120.0,5.0,6.0,,,,,A5-standard specimen,Cylindric,50.25,0,,,1288.0,,1418.0,,,,,,1.1,,,,7.3,,676.0,,Carburizing,1.3,,427.3,,926,1292,,13,55,4,1.0,0.296,0.04,0.25,,10.71155,3.75,1.5,,,cylinder,0,0,['1100'],[None],['-190'],"[1330.0, 1330.0, 1260.0, 1260.0, 1190.0, 1190.0, 1120.0, 1120.0, 1060.0, 1000.0, 1000.0]","[345000, 1350000, 957000, 1750000, 1140000, 5000000, 4730000, 5690000, 100000000, 99500000, 100000000]","['failure', 'failure', 'failure', 'failure', 'failure', 'failure', 'failure', 'failure', 'runout', 'failure', 'runout']","[None, None, None, None, None, None, None, None, None, None, None]","[None, None, None, None, None, None, None, None, None, None, None]",-1.0,100000000.0,Force,,50.0,1.0,1079.17,36.643,12.407,3.46,8544048.0,9370058.0,1.108,0.054,4 params,11.0,4.0,2.0,10000000.0,1120.0,5187842
NIMS456,,,,,,,Carbur-st,CaseHard_Steel,,,,,,,240.0,Hot rolled,,,,0.21,0.26,0.65,0.015,0.024,0.02,0.91,0.15,0.01,,,,,,,,0.05,0.01,0.0,,,,,,,,,,,930.0,,930.0,340.2,850.0,30.0,200.0,140.0,,,,,160.0,120.0,5.0,4.7,,,,,A5-standard specimen,Cylindric,50.25,0,,,,,1237.0,,,,,,0.8,,,,6.6,,694.0,,Carburizing,1.1,,288,,926,1292,,13,55,4,1.0,0.296,0.04,0.25,,10.71155,3.75,1.5,,,cylinder,0,0,['1100'],[None],['-200'],"[1120.0, 1120.0, 1060.0, 1060.0, 1000.0, 1000.0, 1000.0, 940.0, 940.0]","[409000, 1330000, 1120000, 4330000, 14200000, 58500000, 98100000, 100000000, 100000000]","['failure', 'failure', 'failure', 'failure', 'failure', 'failure', 'failure', 'runout', 'runout']","[None, None, None, None, None, None, None, None, None]","[None, None, None, None, None, None, None, None, None]",-1.0,100000000.0,Force,,50.0,1.0,1032.75,31.306,25.071,11.986,4881991.0,7598333.0,1.06,0.09,4 params,9.0,2.0,2.0,10000000.0,1060.0,2202181
NIMS457,,,,,,,Carbur-st,CaseHard_Steel,,,,,,,530.0,Hot rolled,,,,0.18,0.25,0.79,0.016,0.015,0.07,1.08,0.15,0.08,,,,,,,,0.017,0.004,0.008,,,,,,,,,,,930.0,,930.0,340.2,850.0,30.0,200.0,140.0,,,,,160.0,120.0,5.0,5.6,,,,,A5-standard specimen,Cylindric,50.25,0,,,1212.0,,1460.0,,,,,,1.3,,,,7.2,,685.0,,Carburizing,1.1,,343.7,,926,1292,,13,55,4,1.0,0.296,0.04,0.25,,10.71155,3.75,1.5,,,cylinder,0,0,['1100'],[None],['-210'],"[1120.0, 1120.0, 1000.0, 1000.0, 940.0, 940.0, 890.0, 890.0, 840.0, 840.0, 790.0, 790.0]","[304000, 2410000, 5500000, 5720000, 19800000, 28300000, 12400000, 100000000, 74600000, 100000000, 100000000, 100000000]","['failure', 'failure', 'failure', 'failure', 'failure', 'failure', 'failure', 'runout', 'failure', 'runout', 'runout', 'runout']","[None, None, None, None, None, None, None, None, None, None, None, None]","[None, None, None, None, None, None, None, None, None, None, None, None]",-1.0,100000000.0,Force,,50.0,1.0,975.46,28.286,17.815,6.202,9000000.0,11234062.0,1.097,0.084,4 params,12.0,2.0,4.0,10000000.0,1000.0,5608921
NIMS458,,,,,,,Carbur-st,CaseHard_Steel,,,,,,,690.0,Hot rolled,,,,0.21,0.31,0.81,0.012,0.019,0.06,1.17,0.17,0.07,,,,,,,,0.08,0.0,0.0,,,,,,,,,,,930.0,,930.0,340.2,850.0,30.0,200.0,140.0,,,,,160.0,120.0,5.0,6.0,,,,,A5-standard specimen,Cylindric,50.25,0,,,1288.0,,1418.0,,,,,,1.1,,,,7.3,,676.0,,Carburizing,1.3,,427.3,,926,1292,,13,55,4,1.0,0.296,0.04,0.25,,10.71155,3.75,50.0,,,cylinder,0,0,['1100'],[None],['-190'],"[1000.0, 1000.0, 890.0, 890.0, 790.0, 790.0, 750.0, 750.0, 710.0, 710.0, 670.0, 670.0]","[656000, 1280000, 2840000, 4380000, 10800000, 32100000, 18000000, 28700000, 26000000, 47700000, 100000000, 100000000]","['failure', 'failure', 'failure', 'failure', 'failure', 'failure', 'failure', 'failure', 'failure', 'failure', 'runout', 'runout']","[None, None, None, None, None, None, None, None, None, None, None, None]","[None, None, None, None, None, None, None, None, None, None, None, None]",-1.0,100000000.0,Force,,50.0,1.0,838.51,16.118,11.648,4.886,7094495.0,7194853.0,1.063,0.078,4 params,12.0,2.0,4.0,10000000.0,890.0,3526925
NIMS459,,,,,,,Carbur-st,CaseHard_Steel,,,,,,,690.0,Hot rolled,,,,0.21,0.31,0.81,0.012,0.019,0.06,1.17,0.17,0.07,,,,,,,,0.08,0.0,0.0,,,,,,,,,,,930.0,,930.0,340.2,850.0,30.0,200.0,60.0,,,,,200.0,120.0,5.0,5.8,,,,,A5-standard specimen,Cylindric,50.25,0,,,1357.0,,1537.0,,,,,,1.2,,,,14.1,,638.0,,Carburizing,1.3,,445.9,,926,1292,,13,55,4,1.0,0.296,0.04,0.25,,10.71155,3.75,1.5,,,cylinder,0,0,['1100'],[None],['-90'],"[1260.0, 1260.0, 1190.0, 1190.0, 1120.0, 1120.0, 1060.0, 1060.0, 1000.0, 1000.0]","[589000, 2140000, 880000, 892000, 11600000, 14400000, 19000000, 30800000, 72700000, 100000000]","['failure', 'failure', 'failure', 'failure', 'failure', 'failure', 'failure', 'failure', 'failure', 'runout']","[None, None, None, None, None, None, None, None, None, None]","[None, None, None, None, None, None, None, None, None, None]",-1.0,100000000.0,Force,,50.0,1.0,1155.1,28.225,9.994,11.231,1786946.0,2843679.0,1.139,0.089,4 params,10.0,2.0,3.0,10000000.0,1190.0,885980
NIMS46,,,,,,,C-st_struct,Steel,,,,,,,1740.0,Hot rolled,,,,0.37,0.24,0.72,0.015,0.02,0.02,0.02,0.0,0.02,,,,,,,,0.1,0.0,0.0,,,,,,,,,,,865.0,,30.0,0.0,865.0,30.0,450.0,30.0,,,,,650.0,60.0,450.0,8.8,,,,,A5-standard specimen,Cylindric,50.25,0,519.0,,493.0,,665.0,,1395.0,,,,28.0,,70.0,,204.0,,206.0,,,0.0,,,,,,,,,4,1.0,0.25,0.0,0.25,,73.83259,3.6,1.5,,,cylinder,0,0,,,,"[420.0, 420.0, 410.0, 410.0, 400.0, 400.0, 390.0, 390.0, 380.0, 380.0, 370.0, 370.0, 370.0, 360.0, 360.0, 360.0, 350.0, 350.0, 350.0]","[61500, 73100, 75200, 117000, 144000, 152000, 219000, 401000, 382000, 424000, 475000, 928000, 21200000, 1220000, 21200000, 21200000, 21200000, 21200000, 21200000]","['failure', 'failure', 'failure', 'failure', 'failure', 'failure', 'failure', 'failure', 'failure', 'failure', 'failure', 'failure', 'runout', 'failure', 'runout', 'runout', 'runout', 'runout', 'runout']","[None, None, None, None, None, None, None, None, None, None, None, None, None, None, None, None, None, None, None]","[None, None, None, None, None, None, None, None, None, None, None, None, None, None, None, None, None, None, None]",-1.0,21200000.0,Force,,50.0,1.0,364.97,10.221,18.611,4.19,881818.0,574385.0,1.033,0.035,4 params,19.0,7.0,3.0,10000000.0,380.0,402452
NIMS460,,,,,,,Carbur-st,CaseHard_Steel,,,,,,,240.0,Hot rolled,,,,0.21,0.26,0.65,0.015,0.024,0.02,0.91,0.15,0.01,,,,,,,,0.05,0.01,0.0,,,,,,,,,,,930.0,,930.0,340.2,850.0,30.0,200.0,60.0,,,,,200.0,120.0,5.0,4.2,,,,,A5-standard specimen,Cylindric,50.25,0,,,1332.0,,1517.0,,,,,,1.4,,,,3.8,,638.0,,Carburizing,1.2,,390.2,,926,1292,,13,55,4,1.0,0.296,0.04,0.25,,10.71155,3.75,1.5,,,cylinder,0,0,['1100'],[None],['-140'],"[1120.0, 1120.0, 1060.0, 1060.0, 1000.0, 1000.0, 940.0, 940.0, 890.0, 890.0]","[751000, 1880000, 2290000, 6500000, 13600000, 19600000, 28300000, 94100000, 54700000, 100000000]","['failure', 'failure', 'failure', 'failure', 'failure', 'failure', 'failure', 'failure', 'failure', 'runout']","[None, None, None, None, None, None, None, None, None, None]","[None, None, None, None, None, None, None, None, None, None]",-1.0,100000000.0,Force,,50.0,1.0,1029.56,30.75,23.691,10.579,8196932.0,11868206.0,1.05,0.077,4 params,10.0,2.0,3.0,10000000.0,1060.0,3858108
NIMS461,,,,,,,Carbur-st,CaseHard_Steel,,,,,,,530.0,Hot rolled,,,,0.18,0.25,0.79,0.016,0.015,0.07,1.08,0.15,0.08,,,,,,,,0.017,0.004,0.008,,,,,,,,,,,930.0,,930.0,340.2,850.0,30.0,200.0,60.0,,,,,200.0,120.0,5.0,6.0,,,,,A5-standard specimen,Cylindric,50.25,0,,,1108.0,,1563.0,,,,,,2.0,,,,3.4,,638.0,,Carburizing,1.2,,408.8,,926,1292,,13,55,4,1.0,0.296,0.04,0.25,,10.71155,3.75,1.5,,,cylinder,0,0,['1100'],[None],['-130'],"[1120.0, 1120.0, 1000.0, 1000.0, 890.0, 890.0, 840.0, 840.0, 790.0, 790.0, 750.0, 750.0]","[786000, 1050000, 2450000, 2690000, 2260000, 15900000, 20000000, 29800000, 45300000, 96000000, 100000000, 100000000]","['failure', 'failure', 'failure', 'failure', 'failure', 'failure', 'failure', 'failure', 'failure', 'failure', 'runout', 'runout']","[None, None, None, None, None, None, None, None, None, None, None, None]","[None, None, None, None, None, None, None, None, None, None, None, None]",-1.0,100000000.0,Force,,50.0,1.0,901.64,31.657,5.014,3.531,3099816.0,4157134.0,1.153,0.085,4 params,12.0,3.0,4.0,10000000.0,1000.0,2567197
NIMS462,,,,,,,Carbur-st,CaseHard_Steel,,,,,,,690.0,Hot rolled,,,,0.21,0.31,0.81,0.012,0.019,0.06,1.17,0.17,0.07,,,,,,,,0.08,0.0,0.0,,,,,,,,,,,930.0,,930.0,340.2,850.0,30.0,200.0,60.0,,,,,200.0,120.0,5.0,5.8,,,,,A5-standard specimen,Cylindric,50.25,0,,,1357.0,,1537.0,,,,,,1.2,,,,14.1,,638.0,,Carburizing,1.3,,445.9,,926,1292,,13,55,4,1.0,0.296,0.04,0.25,,10.71155,3.75,50.0,,,cylinder,0,0,['1100'],[None],['-90'],"[940.0, 890.0, 890.0, 840.0, 840.0, 790.0, 790.0, 750.0, 750.0, 710.0, 710.0]","[60100, 655000, 10900000, 610000, 3690000, 17500000, 32200000, 78700000, 90200000, 100000000, 100000000]","['failure', 'failure', 'failure', 'failure', 'failure', 'failure', 'failure', 'failure', 'failure', 'runout', 'runout']","[None, None, None, None, None, None, None, None, None, None, None]","[None, None, None, None, None, None, None, None, None, None, None]",-1.0,100000000.0,Force,,50.0,1.0,844.02,25.394,20.855,17.803,1200169.0,2309950.0,1.124,0.098,4 params,11.0,3.0,4.0,10000000.0,940.0,60100
NIMS463,,,,,,,Carbur-st,Steel,,,,,,,690.0,Hot rolled,,,,0.21,0.31,0.81,0.012,0.019,0.06,1.17,0.17,0.07,,,,,,,,0.08,0.0,0.0,,,,,,,,,,,930.0,,30.0,0.0,850.0,30.0,200.0,60.0,,,,,160.0,120.0,5.0,5.9,,,,,A5-standard specimen,Cylindric,50.25,0,,,1179.0,,1578.0,,2399.0,,,,13.0,,54.0,,101.0,,467.0,,,0.0,,,,,,,,,4,1.0,0.296,0.04,0.25,,10.71155,3.75,1.5,,,cylinder,0,0,,,,"[890.0, 890.0, 840.0, 840.0, 790.0, 790.0, 750.0, 750.0, 710.0, 710.0, 670.0, 670.0]","[150000, 301000, 6410000, 7480000, 36900000, 100000000, 29800000, 51000000, 32600000, 100000000, 100000000, 100000000]","['failure', 'failure', 'failure', 'failure', 'failure', 'runout', 'failure', 'failure', 'failure', 'runout', 'runout', 'runout']","[None, None, None, None, None, None, None, None, None, None, None, None]","[None, None, None, None, None, None, None, None, None, None, None, None]",-1.0,100000000.0,Force,,50.0,1.0,835.65,,59.452,,9000000.0,,1.01,,4 params,12.0,2.0,4.0,10000000.0,840.0,6924363
NIMS464,,,,,,,Carbur-st,Steel,,,,,,,240.0,Hot rolled,,,,0.21,0.26,0.65,0.015,0.024,0.02,0.91,0.15,0.01,,,,,,,,0.05,0.01,0.0,,,,,,,,,,,930.0,,30.0,0.0,850.0,30.0,200.0,60.0,,,,,160.0,120.0,5.0,4.3,,,,,A5-standard specimen,Cylindric,50.25,0,,,942.0,,1272.0,,1937.0,,,,12.0,,49.0,,74.0,,396.0,,,0.0,,,,,,,,,4,1.0,0.296,0.04,0.25,,10.71155,3.75,1.5,,,cylinder,0,0,,,,"[790.0, 790.0, 750.0, 750.0, 750.0, 710.0, 710.0, 670.0, 670.0]","[124000, 144000, 262000, 399000, 50700000, 290000, 100000000, 100000000, 100000000]","['failure', 'failure', 'failure', 'failure', 'failure', 'failure', 'runout', 'runout', 'runout']","[None, None, None, None, None, None, None, None, None]","[None, None, None, None, None, None, None, None, None]",-1.0,100000000.0,Force,,50.0,1.0,725.83,21.604,7.644,5.366,307632.0,423777.0,1.106,0.104,4 params,9.0,3.0,3.0,10000000.0,790.0,133626
NIMS465,,,,,,,Carbur-st,Steel,,,,,,,530.0,Hot rolled,,,,0.18,0.25,0.79,0.016,0.015,0.07,1.08,0.15,0.08,,,,,,,,0.017,0.004,0.008,,,,,,,,,,,930.0,,30.0,0.0,850.0,30.0,200.0,60.0,,,,,160.0,120.0,5.0,5.6,,,,,A5-standard specimen,Cylindric,50.25,0,,,968.0,,1280.0,,1981.0,,,,12.0,,52.0,,76.0,,416.0,,,0.0,,,,,,,,,4,1.0,0.296,0.04,0.25,,10.71155,3.75,1.5,,,cylinder,0,0,,,,"[840.0, 840.0, 790.0, 790.0, 750.0, 750.0, 710.0, 710.0, 670.0, 670.0, 670.0, 630.0, 630.0]","[75000, 11200000, 416000, 31000000, 86500, 13400000, 1560000, 71500000, 295000, 61700000, 100000000, 100000000, 100000000]","['failure', 'failure', 'failure', 'failure', 'failure', 'failure', 'failure', 'failure', 'failure', 'failure', 'runout', 'runout', 'runout']","[None, None, None, None, None, None, None, None, None, None, None, None, None]","[None, None, None, None, None, None, None, None, None, None, None, None, None]",-1.0,100000000.0,Force,,50.0,1.0,771.51,31.283,5.197,6.923,225924.0,170813.0,1.639,0.326,4 params,13.0,5.0,6.0,10000000.0,670.0,295000
NIMS466,,,,,,,C-st_struct,Steel,,,,,,,825.0,Hot rolled,,,,0.44,0.24,0.82,0.021,0.021,0.03,0.02,0.0,0.02,,,,,,,,0.1,0.03,0.01,,,,,,,,,,,845.0,,30.0,0.0,845.0,30.0,450.0,30.0,,,,,600.0,60.0,450.0,8.8,,,,,A5-standard specimen,Cylindric,50.25,0,,,548.0,,773.0,,1530.0,,,,23.0,,67.0,,184.0,,236.5,,,0.0,,,,,,,,,4,1.0,0.25,0.0,0.25,,77.93611,3.5,1.5,,,cylinder,0,0,,,,"[450.0, 450.0, 430.0, 430.0, 420.0, 420.0, 410.0, 410.0, 405.0, 405.0, 405.0, 400.0, 400.0, 400.0, 395.0, 395.0, 395.0, 390.0, 390.0, 390.0, 385.0, 385.0, 385.0]","[81000, 84000, 123000, 184000, 323000, 393000, 3450000, 27100000, 72100000, 100000000, 100000000, 100000000, 100000000, 100000000, 709000, 3000000, 74100000, 2690000, 100000000, 100000000, 100000000, 100000000, 100000000]","['failure', 'failure', 'failure', 'failure', 'failure', 'failure', 'failure', 'failure', 'failure', 'runout', 'runout', 'runout', 'runout', 'runout', 'failure', 'failure', 'failure', 'failure', 'runout', 'runout', 'runout', 'runout', 'runout']","[None, None, None, None, None, None, None, None, None, None, None, None, None, None, None, None, None, None, None, None, None, None, None]","[None, None, None, None, None, None, None, None, None, None, None, None, None, None, None, None, None, None, None, None, None, None, None]",-1.0,100000000.0,Force,,125.0,1.0,405.8,6.996,23.525,5.178,940555.0,412652.0,1.081,0.04,4 params,23.0,6.0,6.0,10000000.0,390.0,2690000
