Repository: Tareqawwad/Masterthesis-Final

File: allData.csv (part 24 of 36)
,Institute,Sci_topic,Author,Year,Conf_level,Material,M_Type,MatGroupFKM,Batch,Manufacturer,Prod_Proc,Furn_capa,Deoxid_proc,Ingot_size,Red_ratio,HProc,Form,DorTh,Length,C,Si,Mn,P,S,Ni,Cr,Mo,Cu,Al,V,Nb,N_,Ti,Ca,O,dA,dB,dC,dD,DS,Exp_n,Exp_b,DefType,Proc_name,Microstruct,Tstart,Tend,Vcf,NTemp,Ntime,CTemp,Ctime,THTemp,THtime,THQCr,QmTemp,THTemp2,THtime2,THQCr2,QmTemp2,TTemp,Ttime,TCr,Gm,Gstd,Texture,GrainRatio,Poros,Geometry_type,CS_form,CS_surface,QS_LD,Re_U,Re_U_dev,Rp02,Rp02_dev,Rm,Rm_dev,R_true_fracture,Rtf_dev,AG,AG_dev,A5,A5_dev,Z,Z_dev,A_KerbSchlag,A_KS_dev,HV20,HV20_dev,HardProc,t_eff,t_eff_dev,HV20_core,HV20_core_dev,Rp02_base,Rm_base,AG_base,A5_base,Z_base,Deff,Kt,G0,G0_r,G0_d,A90_Mises,V90_Mises,Kp,Rz,Finish,Finish_speci,SpecF,LD,Prstrain,RS_depth,RS_I,RSII,Sa,N,outcome,fail_loc,defect_type,R_ratio,Nu,Control,Machine,f_test,L_Type,Sd,Sd_unc,k,k_unc,NE,NE_unc,1Ts,1Ts_unc,method,n_spec,n_lvls_frac,n_lvls_inf,Nu_cur,Sa_min,Nm_Sa_min
NIMS499,,,,,,,Stainless,Stainless_Steel,,,,,,,860.0,Hot rolled,,,,0.15,0.44,0.83,0.029,0.006999999999999999,0.16,11.75,0.04,0.01,,,,,,,,0.0,0.0,0.01,,,,,,,,,,,30.0,,30.0,0.0,975.0,30.0,200.0,30.0,,,,,750.0,120.0,450.0,8.6,,,,,A5-standard specimen,Cylindric,50.25,0,,,513.0,,692.0,,1497.0,,,,29.0,,73.0,,278.0,,223.0,,,0.0,,,,,,,,,4,1.0,0.25,0.0,0.25,,73.83259,3.6,1.5,,,cylinder,0,0,,,,"[480.0, 480.0, 460.0, 460.0, 440.0, 440.0, 420.0, 420.0, 405.0, 400.0, 400.0, 400.0, 395.0, 395.0]","[80700, 81300, 227000, 249000, 365000, 457000, 791000, 869000, 2460000, 2950000, 4710000, 21200000, 21200000, 21200000]","['failure', 'failure', 'failure', 'failure', 'failure', 'failure', 'failure', 'failure', 'failure', 'failure', 'failure', 'runout', 'runout', 'runout']","[None, None, None, None, None, None, None, None, None, None, None, None, None, None]","[None, None, None, None, None, None, None, None, None, None, None, None, None, None]",-1.0,21200000.0,Force,,50.0,1.0,399.14,11.34,19.73,4.198,3135607.0,1742440.0,1.029,0.033,4 params,14.0,6.0,2.0,10000000.0,,
NIMS5,,,,,,,C-st_struct,Steel,,,,,,,825.0,Hot rolled,,,,0.22,0.19,0.42,0.026,0.022,0.01,0.02,0.0,0.02,,,,,,,,0.04,0.02,0.0,,,,,,,,,,,885.0,,30.0,0.0,30.0,0.0,0.0,30.0,,,,,30.0,0.0,0.0,8.6,,,,,A5-standard specimen,Cylindric,50.25,0,316.0,,299.0,,457.0,,925.0,,,,40.0,,64.0,,149.0,,134.0,,,0.0,,,,,,,,,8,1.0,0.25,0.0,0.25,,73.83259,3.6,1.5,,,cylinder,0,0,,,,"[290.0, 290.0, 280.0, 280.0, 270.0, 270.0, 260.0, 260.0, 250.0, 250.0, 240.0, 240.0, 240.0, 230.0, 230.0, 230.0, 220.0, 220.0, 220.0]","[55700, 64500, 105000, 120000, 176000, 227000, 330000, 390000, 640000, 650000, 1070000, 1210000, 1380000, 2390000, 2830000, 4590000, 21200000, 21200000, 21200000]","['failure', 'failure', 'failure', 'failure', 'failure', 'failure', 'failure', 'failure', 'failure', 'failure', 'failure', 'failure', 'failure', 'failure', 'failure', 'failure', 'runout', 'runout', 'runout']","[None, None, None, None, None, None, None, None, None, None, None, None, None, None, None, None, None, None, None]","[None, None, None, None, None, None, None, None, None, None, None, None, None, None, None, None, None, None, None]",-1.0,21200000.0,Force,,50.0,1.0,224.94,2.136,16.573,6.751,4010006.0,2335502.0,1.026,0.03,4 params,19.0,7.0,1.0,10000000.0,,
NIMS50,,,,,,,C-st_struct,Steel,,,,,,,610.0,Hot rolled,,,,0.45,0.24,0.71,0.01,0.009000000000000001,0.12,0.06,0.0,0.13,,,,,,,,0.06,0.0,0.01,,,,,,,,,,,845.0,,30.0,0.0,845.0,30.0,450.0,30.0,,,,,550.0,60.0,450.0,8.8,,,,,A5-standard specimen,Cylindric,50.25,0,701.0,,692.0,,874.0,,1510.0,,,,20.0,,59.0,,81.0,,289.0,,,0.0,,,,,,,,,4,1.0,0.25,0.0,0.25,,73.83259,3.6,1.5,,,cylinder,0,0,,,,"[580.0, 560.0, 540.0, 540.0, 520.0, 520.0, 500.0, 500.0, 490.0, 480.0, 480.0, 480.0, 460.0, 460.0, 460.0, 450.0, 440.0, 440.0, 440.0]","[33400, 64900, 31600, 112000, 61100, 207000, 362000, 391000, 698000, 159000, 301000, 21200000, 443000, 21200000, 21200000, 695000, 21200000, 21200000, 21200000]","['failure', 'failure', 'failure', 'failure', 'failure', 'failure', 'failure', 'failure', 'failure', 'failure', 'failure', 'runout', 'failure', 'runout', 'runout', 'failure', 'runout', 'runout', 'runout']","[None, None, None, None, None, None, None, None, None, None, None, None, None, None, None, None, None, None, None]","[None, None, None, None, None, None, None, None, None, None, None, None, None, None, None, None, None, None, None]",-1.0,21200000.0,Force,,50.0,1.0,463.73,10.586,12.227,2.695,531247.0,331103.0,1.124,0.036,4 params,19.0,9.0,3.0,10000000.0,450.0,695000
NIMS500,,,,,,,Stainless,Stainless_Steel,,,,,,,540.0,Hot rolled,,,,0.13,0.29,0.8,0.028,0.019,0.29,11.7,0.08,0.01,,,,,,,,0.05,0.0,0.01,,,,,,,,,,,30.0,,30.0,0.0,975.0,30.0,200.0,30.0,,,,,750.0,120.0,450.0,9.0,,,,,A5-standard specimen,Cylindric,50.25,0,,,516.0,,682.0,,1381.0,,,,28.0,,71.0,,250.0,,220.0,,,0.0,,,,,,,,,4,1.0,0.25,0.0,0.25,,73.83259,3.6,1.5,,,cylinder,0,0,,,,"[480.0, 480.0, 460.0, 460.0, 440.0, 440.0, 420.0, 420.0, 410.0, 400.0, 400.0, 400.0, 390.0, 390.0]","[67600, 68300, 158000, 168000, 180000, 342000, 909000, 1230000, 529000, 1330000, 2490000, 21200000, 21200000, 21200000]","['failure', 'failure', 'failure', 'failure', 'failure', 'failure', 'failure', 'failure', 'failure', 'failure', 'failure', 'runout', 'runout', 'runout']","[None, None, None, None, None, None, None, None, None, None, None, None, None, None]","[None, None, None, None, None, None, None, None, None, None, None, None, None, None]",-1.0,21200000.0,Force,,50.0,1.0,398.21,11.188,17.511,3.511,1805908.0,1126628.0,1.052,0.036,4 params,14.0,6.0,2.0,10000000.0,,
NIMS501,,,,,,,Stainless,Stainless_Steel,,,,,,,940.0,Hot rolled,,,,0.09,0.5,0.56,0.016,0.003,0.09,12.55,0.02,0.01,,,,,,,,0.04,0.0,0.03,,,,,,,,,,,30.0,,30.0,0.0,975.0,30.0,200.0,30.0,,,,,750.0,120.0,450.0,8.4,,,,,A5-standard specimen,Cylindric,50.25,0,,,490.0,,672.0,,1430.0,,,,29.0,,74.0,,309.0,,215.0,,,0.0,,,,,,,,,4,1.0,0.25,0.0,0.25,,73.83259,3.6,1.5,,,cylinder,0,0,,,,"[460.0, 460.0, 440.0, 440.0, 420.0, 420.0, 410.0, 410.0, 400.0, 400.0, 400.0, 390.0, 390.0, 390.0]","[104000, 115000, 210000, 307000, 476000, 511000, 928000, 1270000, 1340000, 1600000, 2910000, 21200000, 21200000, 21200000]","['failure', 'failure', 'failure', 'failure', 'failure', 'failure', 'failure', 'failure', 'failure', 'failure', 'failure', 'runout', 'runout', 'runout']","[None, None, None, None, None, None, None, None, None, None, None, None, None, None]","[None, None, None, None, None, None, None, None, None, None, None, None, None, None]",-1.0,21200000.0,Force,,50.0,1.0,394.96,10.578,20.259,4.173,2213386.0,1390021.0,1.029,0.034,4 params,14.0,5.0,1.0,10000000.0,,
NIMS502,,,,,,,Stainless,Stainless_Steel,,,,,,,730.0,Hot rolled,,,,0.14,0.3,0.75,0.028,0.015,0.31,11.75,0.05,0.01,,,,,,,,0.1,0.0,0.01,,,,,,,,,,,30.0,,30.0,0.0,975.0,30.0,200.0,30.0,,,,,750.0,120.0,450.0,9.5,,,,,A5-standard specimen,Cylindric,50.25,0,,,529.0,,696.0,,1406.0,,,,27.0,,71.0,,241.0,,222.0,,,0.0,,,,,,,,,4,1.0,0.25,0.0,0.25,,73.83259,3.6,1.5,,,cylinder,0,0,,,,"[480.0, 480.0, 460.0, 460.0, 440.0, 440.0, 420.0, 420.0, 415.0, 410.0, 410.0, 410.0, 405.0, 405.0]","[101000, 123000, 243000, 287000, 525000, 554000, 1110000, 1580000, 2860000, 4140000, 7940000, 21200000, 21200000, 21200000]","['failure', 'failure', 'failure', 'failure', 'failure', 'failure', 'failure', 'failure', 'failure', 'failure', 'failure', 'runout', 'runout', 'runout']","[None, None, None, None, None, None, None, None, None, None, None, None, None, None]","[None, None, None, None, None, None, None, None, None, None, None, None, None, None]",-1.0,21200000.0,Force,,50.0,1.0,408.88,11.55,23.105,4.338,3829983.0,2063204.0,1.037,0.036,4 params,14.0,6.0,2.0,10000000.0,,
NIMS503,,,,,,,Stainless,Stainless_Steel,,,,,,,640.0,Hot rolled,,,,0.13,0.43,0.66,0.023,0.006,0.12,11.65,0.08,0.01,,,,,,,,0.01,0.0,0.04,,,,,,,,,,,30.0,,30.0,0.0,975.0,30.0,200.0,30.0,,,,,750.0,120.0,450.0,8.3,,,,,A5-standard specimen,Cylindric,50.25,0,,,497.0,,673.0,,1423.0,,,,28.0,,72.0,,278.0,,223.0,,,0.0,,,,,,,,,4,1.0,0.25,0.0,0.25,,73.83259,3.6,1.5,,,cylinder,0,0,,,,"[460.0, 460.0, 440.0, 440.0, 420.0, 420.0, 400.0, 400.0, 390.0, 390.0, 380.0, 380.0, 380.0, 370.0]","[118000, 126000, 298000, 325000, 490000, 568000, 817000, 1820000, 642000, 2490000, 7160000, 21200000, 21200000, 21200000]","['failure', 'failure', 'failure', 'failure', 'failure', 'failure', 'failure', 'failure', 'failure', 'failure', 'failure', 'runout', 'runout', 'runout']","[None, None, None, None, None, None, None, None, None, None, None, None, None, None]","[None, None, None, None, None, None, None, None, None, None, None, None, None, None]",-1.0,21200000.0,Force,,50.0,1.0,381.13,10.232,17.085,3.173,2990830.0,1873520.0,1.07,0.037,4 params,14.0,6.0,2.0,10000000.0,,
NIMS504,,,,,,,Stainless,Stainless_Steel,,,,,,,940.0,Hot rolled,,,,0.1,0.45,0.58,0.025,0.002,0.22,12.65,0.04,0.01,,,,,,,,0.01,0.02,0.06,,,,,,,,,,,30.0,,30.0,0.0,975.0,30.0,200.0,30.0,,,,,750.0,120.0,450.0,8.8,,,,,A5-standard specimen,Cylindric,50.25,0,,,547.0,,694.0,,1461.0,,,,25.0,,73.0,,286.0,,231.0,,,0.0,,,,,,,,,4,1.0,0.25,0.0,0.25,,73.83259,3.6,1.5,,,cylinder,0,0,,,,"[500.0, 500.0, 480.0, 480.0, 460.0, 460.0, 440.0, 440.0, 420.0, 420.0, 420.0, 415.0, 415.0, 415.0, 410.0, 410.0]","[98900, 115000, 214000, 294000, 411000, 436000, 794000, 905000, 1510000, 2060000, 12500000, 1780000, 21200000, 21200000, 21200000, 21200000]","['failure', 'failure', 'failure', 'failure', 'failure', 'failure', 'failure', 'failure', 'failure', 'failure', 'failure', 'failure', 'runout', 'runout', 'runout', 'runout']","[None, None, None, None, None, None, None, None, None, None, None, None, None, None, None, None]","[None, None, None, None, None, None, None, None, None, None, None, None, None, None, None, None]",-1.0,21200000.0,Force,,50.0,1.0,417.6,13.896,15.281,4.365,1857474.0,1216488.0,1.023,0.04,4 params,16.0,6.0,3.0,10000000.0,,
NIMS505,,,,,,,Stainless,Stainless_Steel,,,,,,,730.0,Hot rolled,,,,0.064,0.38,1.85,0.035,0.015,8.2,18.75,0.32,0.01,,,,,,,,0.08,0.0,0.01,,,,,,,,,,,1080.0,,30.0,0.0,1080.0,30.0,450.0,30.0,,,,,30.0,0.0,0.0,4.2,,,,,A5-standard specimen,Cylindric,50.25,0,,,266.0,,627.0,,2207.0,,,,71.0,,82.0,,,,158.0,,,0.0,,,,,,,,,4,1.0,0.296,0.046,0.25,,73.83259,3.6,1.5,,,cylinder,0,0,,,,"[340.0, 340.0, 330.0, 330.0, 320.0, 320.0, 320.0, 315.0, 315.0, 315.0, 310.0, 310.0]","[35000, 35500, 54700, 71600, 126000, 174000, 260000, 206000, 11000000, 11000000, 11000000, 11000000]","['failure', 'failure', 'failure', 'failure', 'failure', 'failure', 'failure', 'failure', 'runout', 'runout', 'runout', 'runout']","[None, None, None, None, None, None, None, None, None, None, None, None]","[None, None, None, None, None, None, None, None, None, None, None, None]",-1.0,11000000.0,Force,,10.0,1.0,315.74,9.091,26.04,7.402,227770.0,218594.0,1.021,0.055,4 params,12.0,4.0,2.0,10000000.0,,
NIMS506,,,,,,,Stainless,Stainless_Steel,,,,,,,780.0,Hot rolled,,,,0.07,0.53,1.55,0.032,0.026,9.37,18.76,0.07,0.01,,,,,,,,0.1,0.0,0.02,,,,,,,,,,,1080.0,,30.0,0.0,1080.0,30.0,450.0,30.0,,,,,30.0,0.0,0.0,4.1,,,,,A5-standard specimen,Cylindric,50.25,0,,,261.0,,589.0,,1885.0,,,,78.0,,80.0,,,,161.0,,,0.0,,,,,,,,,4,1.0,0.296,0.046,0.25,,73.83259,3.6,1.5,,,cylinder,0,0,,,,"[340.0, 330.0, 330.0, 320.0, 320.0, 320.0, 310.0, 310.0, 310.0, 300.0]","[46800, 38300, 64200, 66300, 76800, 99000, 128000, 175000, 11000000, 11000000]","['failure', 'failure', 'failure', 'failure', 'failure', 'failure', 'failure', 'failure', 'runout', 'runout']","[None, None, None, None, None, None, None, None, None, None]","[None, None, None, None, None, None, None, None, None, None]",-1.0,11000000.0,Force,,10.0,1.0,308.05,10.419,14.104,4.975,146983.0,186888.0,1.04,0.067,4 params,10.0,4.0,2.0,10000000.0,,
NIMS507,,,,,,,Stainless,Stainless_Steel,,,,,,,590.0,Hot rolled,,,,0.07,0.35,0.76,0.031,0.01,10.15,18.97,0.12,0.01,,,,,,,,0.01,0.0,0.06,,,,,,,,,,,1080.0,,30.0,0.0,1080.0,30.0,450.0,30.0,,,,,30.0,0.0,0.0,4.4,,,,,A5-standard specimen,Cylindric,50.25,0,,,268.0,,600.0,,1961.0,,,,75.0,,82.0,,,,149.0,,,0.0,,,,,,,,,4,1.0,0.296,0.046,0.25,,73.83259,3.6,1.5,,,cylinder,0,0,,,,"[340.0, 330.0, 330.0, 320.0, 320.0, 310.0, 310.0, 300.0, 300.0, 300.0, 295.0, 295.0, 295.0, 290.0, 290.0]","[25700, 29000, 31200, 65600, 72700, 144000, 146000, 249000, 289000, 504000, 655000, 11000000, 11000000, 11000000, 11000000]","['failure', 'failure', 'failure', 'failure', 'failure', 'failure', 'failure', 'failure', 'failure', 'failure', 'failure', 'runout', 'runout', 'runout', 'runout']","[None, None, None, None, None, None, None, None, None, None, None, None, None, None, None]","[None, None, None, None, None, None, None, None, None, None, None, None, None, None, None]",-1.0,11000000.0,Force,,10.0,1.0,295.73,8.775,23.731,5.07,476257.0,292994.0,1.024,0.035,4 params,15.0,6.0,2.0,10000000.0,,
NIMS508,,,,,,,Stainless,Stainless_Steel,,,,,,,940.0,Hot rolled,,,,0.06,0.52,1.52,0.025,0.003,9.45,18.7,0.11,0.01,,,,,,,,0.03,0.01,0.05,,,,,,,,,,,1080.0,,30.0,0.0,1080.0,30.0,450.0,30.0,,,,,30.0,0.0,0.0,4.8,,,,,A5-standard specimen,Cylindric,50.25,0,,,233.0,,602.0,,1846.0,,,,69.0,,80.0,,,,150.0,,,0.0,,,,,,,,,4,1.0,0.296,0.046,0.25,,73.83259,3.6,1.5,,,cylinder,0,0,,,,"[330.0, 330.0, 320.0, 320.0, 310.0, 310.0, 300.0, 300.0, 300.0, 300.0, 300.0, 290.0, 290.0, 290.0]","[43600, 50700, 64500, 77600, 195000, 348000, 112000, 186000, 187000, 423000, 11000000, 11000000, 11000000, 11000000]","['failure', 'failure', 'failure', 'failure', 'failure', 'failure', 'failure', 'failure', 'failure', 'failure', 'runout', 'runout', 'runout', 'runout']","[None, None, None, None, None, None, None, None, None, None, None, None, None, None]","[None, None, None, None, None, None, None, None, None, None, None, None, None, None]",-1.0,11000000.0,Force,,10.0,1.0,296.26,6.774,17.332,5.438,311638.0,256565.0,1.064,0.047,4 params,14.0,4.0,2.0,10000000.0,,
NIMS509,,,,,,,Stainless,Stainless_Steel,,,,,,,710.0,Hot rolled,,,,0.07,0.82,1.26,0.032,0.013,8.22,18.3,0.14,0.01,,,,,,,,0.08,0.01,0.02,,,,,,,,,,,1080.0,,30.0,0.0,1080.0,30.0,450.0,30.0,,,,,30.0,0.0,0.0,4.4,,,,,A5-standard specimen,Cylindric,50.25,0,,,288.0,,676.0,,2096.0,,,,71.0,,79.0,,,,177.0,,,0.0,,,,,,,,,4,1.0,0.296,0.046,0.25,,73.83259,3.6,1.5,,,cylinder,0,0,,,,"[350.0, 350.0, 340.0, 340.0, 330.0, 330.0, 330.0, 320.0, 320.0, 320.0, 320.0, 320.0, 310.0, 310.0]","[45500, 47300, 118000, 190000, 92700, 93800, 110000, 162000, 251000, 295000, 487000, 11000000, 11000000, 11000000]","['failure', 'failure', 'failure', 'failure', 'failure', 'failure', 'failure', 'failure', 'failure', 'failure', 'failure', 'runout', 'runout', 'runout']","[None, None, None, None, None, None, None, None, None, None, None, None, None, None]","[None, None, None, None, None, None, None, None, None, None, None, None, None, None]",-1.0,11000000.0,Force,,10.0,1.0,315.64,7.766,17.879,5.039,326391.0,258297.0,1.058,0.043,4 params,14.0,4.0,2.0,10000000.0,,
NIMS51,,,,,,,C-st_struct,Steel,,,,,,,825.0,Hot rolled,,,,0.44,0.24,0.82,0.021,0.021,0.03,0.02,0.0,0.02,,,,,,,,0.1,0.03,0.01,,,,,,,,,,,845.0,,30.0,0.0,845.0,30.0,450.0,30.0,,,,,550.0,60.0,450.0,8.8,,,,,A5-standard specimen,Cylindric,50.25,0,572.0,,572.0,,809.0,,1481.0,,,,22.0,,63.0,,139.0,,258.0,,,0.0,,,,,,,,,4,1.0,0.25,0.0,0.25,,73.83259,3.6,1.5,,,cylinder,0,0,,,,"[520.0, 520.0, 500.0, 500.0, 480.0, 480.0, 470.0, 470.0, 460.0, 460.0, 450.0, 450.0, 440.0, 440.0, 440.0, 430.0, 430.0, 430.0, 420.0, 420.0, 420.0, 410.0, 410.0, 410.0]","[39300, 49700, 96000, 105000, 251000, 269000, 218000, 279000, 419000, 750000, 752000, 21200000, 957000, 21200000, 21200000, 21200000, 21200000, 21200000, 12000000, 21200000, 21200000, 21200000, 21200000, 21200000]","['failure', 'failure', 'failure', 'failure', 'failure', 'failure', 'failure', 'failure', 'failure', 'failure', 'failure', 'runout', 'failure', 'runout', 'runout', 'runout', 'runout', 'runout', 'failure', 'runout', 'runout', 'runout', 'runout', 'runout']","[None, None, None, None, None, None, None, None, None, None, None, None, None, None, None, None, None, None, None, None, None, None, None, None]","[None, None, None, None, None, None, None, None, None, None, None, None, None, None, None, None, None, None, None, None, None, None, None, None]",-1.0,21200000.0,Force,,50.0,1.0,445.57,13.774,18.796,4.534,866146.0,537828.0,1.031,0.035,4 params,24.0,7.0,5.0,10000000.0,440.0,957000
NIMS510,,,,,,,Stainless,Stainless_Steel,,,,,,,590.0,Hot rolled,,,,0.05,0.57,1.64,0.03,0.011,10.17,19.44,0.12,0.01,,,,,,,,0.01,0.0,0.03,,,,,,,,,,,1080.0,,30.0,0.0,1080.0,30.0,450.0,30.0,,,,,30.0,0.0,0.0,4.1,,,,,A5-standard specimen,Cylindric,50.25,0,,,252.0,,596.0,,1796.0,,,,71.0,,80.0,,,,146.0,,,0.0,,,,,,,,,4,1.0,0.296,0.046,0.25,,73.83259,3.6,1.5,,,cylinder,0,0,,,,"[340.0, 330.0, 330.0, 320.0, 320.0, 310.0, 310.0, 300.0, 300.0, 300.0, 300.0, 300.0, 290.0, 290.0, 290.0]","[25700, 27900, 29500, 56300, 67800, 94600, 118000, 84200, 177000, 204000, 207000, 477000, 11000000, 11000000, 11000000]","['failure', 'failure', 'failure', 'failure', 'failure', 'failure', 'failure', 'failure', 'failure', 'failure', 'failure', 'failure', 'runout', 'runout', 'runout']","[None, None, None, None, None, None, None, None, None, None, None, None, None, None, None]","[None, None, None, None, None, None, None, None, None, None, None, None, None, None, None]",-1.0,11000000.0,Force,,10.0,1.0,293.83,7.998,18.821,4.143,295369.0,206563.0,1.048,0.038,4 params,15.0,5.0,1.0,10000000.0,,
NIMS511,,,,,,,Stainless,Stainless_Steel,,,,,,,540.0,Hot rolled,,,,0.08,0.52,1.59,0.033,0.009000000000000001,10.1,19.0,0.25,0.01,,,,,,,,0.08,0.01,0.0,,,,,,,,,,,1080.0,,30.0,0.0,1080.0,30.0,450.0,30.0,,,,,30.0,0.0,0.0,4.6,,,,,A5-standard specimen,Cylindric,50.25,0,,,233.0,,582.0,,1887.0,,,,71.0,,82.0,,,,150.0,,,0.0,,,,,,,,,4,1.0,0.296,0.046,0.25,,73.83259,3.6,1.5,,,cylinder,0,0,,,,"[340.0, 330.0, 330.0, 320.0, 320.0, 315.0, 310.0, 310.0, 305.0, 305.0, 300.0]","[46400, 52300, 57300, 105000, 133000, 144000, 156000, 11000000, 204000, 264000, 11000000]","['failure', 'failure', 'failure', 'failure', 'failure', 'failure', 'failure', 'runout', 'failure', 'failure', 'runout']","[None, None, None, None, None, None, None, None, None, None, None]","[None, None, None, None, None, None, None, None, None, None, None]",-1.0,11000000.0,Force,,10.0,1.0,305.44,10.75,15.641,4.633,219521.0,244658.0,1.028,0.051,4 params,11.0,6.0,2.0,10000000.0,,
NIMS512,,,,,,,Stainless,Stainless_Steel,,,,,,,940.0,Hot rolled,,,,0.05,0.48,1.5,0.027000000000000003,0.003,9.45,18.6,0.13,0.01,,,,,,,,0.02,0.02,0.05,,,,,,,,,,,1080.0,,30.0,0.0,1080.0,30.0,450.0,30.0,,,,,30.0,0.0,0.0,4.3,,,,,A5-standard specimen,Cylindric,50.25,0,,,241.0,,635.0,,2032.0,,,,71.0,,83.0,,,,152.0,,,0.0,,,,,,,,,4,1.0,0.296,0.046,0.25,,73.83259,3.6,1.5,,,cylinder,0,0,,,,"[330.0, 330.0, 320.0, 320.0, 310.0, 310.0, 310.0, 310.0, 310.0, 300.0, 300.0, 300.0]","[39100, 45300, 98200, 113000, 79300, 91600, 100000, 123000, 130000, 11000000, 11000000, 11000000]","['failure', 'failure', 'failure', 'failure', 'failure', 'failure', 'failure', 'failure', 'failure', 'runout', 'runout', 'runout']","[None, None, None, None, None, None, None, None, None, None, None, None]","[None, None, None, None, None, None, None, None, None, None, None, None]",-1.0,11000000.0,Force,,10.0,1.0,304.02,13.502,13.853,8.121,148589.0,169366.0,1.041,0.146,4 params,12.0,3.0,1.0,10000000.0,,
NIMS513,,,,,,,Stainless,Stainless_Steel,,,,,,,710.0,Hot rolled,,,,0.08,0.81,1.51,0.032,0.031,9.9,18.33,0.1,0.01,,,,,,,,0.03,0.0,0.01,,,,,,,,,,,1080.0,,30.0,0.0,1080.0,30.0,450.0,30.0,,,,,30.0,0.0,0.0,4.4,,,,,A5-standard specimen,Cylindric,50.25,0,,,274.0,,595.0,,1810.0,,,,70.0,,79.0,,,,147.0,,,0.0,,,,,,,,,4,1.0,0.296,0.046,0.25,,73.83259,3.6,1.5,,,cylinder,0,0,,,,"[340.0, 340.0, 330.0, 330.0, 320.0, 320.0, 310.0, 310.0, 305.0, 305.0, 305.0, 300.0, 300.0, 300.0]","[36100, 40900, 71100, 73200, 86900, 154000, 162000, 207000, 477000, 927000, 1260000, 11000000, 11000000, 11000000]","['failure', 'failure', 'failure', 'failure', 'failure', 'failure', 'failure', 'failure', 'failure', 'failure', 'failure', 'runout', 'runout', 'runout']","[None, None, None, None, None, None, None, None, None, None, None, None, None, None]","[None, None, None, None, None, None, None, None, None, None, None, None, None, None]",-1.0,11000000.0,Force,,10.0,1.0,302.12,8.48,26.452,4.726,695789.0,464379.0,1.042,0.038,4 params,14.0,5.0,1.0,10000000.0,,
NIMS514,,,,,,,Stainless,Stainless_Steel,,,,,,,590.0,Hot rolled,,,,0.05,0.33,0.67,0.03,0.008,10.19,18.15,0.13,0.01,,,,,,,,0.01,0.0,0.07,,,,,,,,,,,1080.0,,30.0,0.0,1080.0,30.0,450.0,30.0,,,,,30.0,0.0,0.0,4.2,,,,,A5-standard specimen,Cylindric,50.25,0,,,248.0,,585.0,,1890.0,,,,75.0,,82.0,,,,142.0,,,0.0,,,,,,,,,4,1.0,0.296,0.046,0.25,,73.83259,3.6,1.5,,,cylinder,0,0,,,,"[340.0, 320.0, 320.0, 310.0, 310.0, 300.0, 300.0, 295.0, 290.0, 290.0, 285.0, 285.0, 280.0]","[12600, 24000, 29000, 37200, 55200, 76000, 88000, 165000, 226000, 11000000, 239000, 271000, 11000000]","['failure', 'failure', 'failure', 'failure', 'failure', 'failure', 'failure', 'failure', 'failure', 'runout', 'failure', 'failure', 'runout']","[None, None, None, None, None, None, None, None, None, None, None, None, None]","[None, None, None, None, None, None, None, None, None, None, None, None, None]",-1.0,11000000.0,Force,,10.0,1.0,285.39,10.589,18.332,5.54,238984.0,175014.0,1.031,0.033,4 params,13.0,7.0,2.0,10000000.0,,
NIMS515,,,,,,,Stainless,Stainless_Steel,,,,,,,540.0,Hot rolled,,,,0.073,0.33,1.69,0.033,0.02,8.35,18.35,0.28,0.01,,,,,,,,0.09,0.0,0.0,,,,,,,,,,,1080.0,,30.0,0.0,1080.0,30.0,450.0,30.0,,,,,30.0,0.0,0.0,4.2,,,,,A5-standard specimen,Cylindric,50.25,0,,,263.0,,666.0,,2085.0,,,,72.0,,80.0,,,,162.0,,,0.0,,,,,,,,,4,1.0,0.296,0.046,0.25,,73.83259,3.6,1.5,,,cylinder,0,0,,,,"[330.0, 330.0, 320.0, 320.0, 310.0, 310.0, 305.0, 300.0, 300.0, 300.0, 295.0, 295.0]","[55300, 56500, 71800, 116000, 233000, 263000, 207000, 324000, 420000, 11000000, 11000000, 11000000]","['failure', 'failure', 'failure', 'failure', 'failure', 'failure', 'failure', 'failure', 'failure', 'runout', 'runout', 'runout']","[None, None, None, None, None, None, None, None, None, None, None, None]","[None, None, None, None, None, None, None, None, None, None, None, None]",-1.0,11000000.0,Force,,10.0,1.0,299.15,8.398,20.238,5.038,398991.0,357386.0,1.025,0.048,4 params,12.0,5.0,2.0,10000000.0,,
NIMS516,,,,,,,Beari-st,Steel,,,,,,,,Hot rolled,,,,1.0,0.18,0.36,0.014,0.003,0.0,1.43,0.0,0.0,,,,,,,,0.01,0.0,0.0,,,,,,,,,,,30.0,,30.0,0.0,840.0,30.0,200.0,180.0,,,,,180.0,90.0,5.0,8.9,,,,,A5-standard specimen,Cylindric,50.25,0,,,1665.0,,2035.0,,,,,,0.7,,,,5.0,,756.0,,,0.0,,,,,,,,,4,1.0,0.39,0.0575,0.333,,34.0,3.5,1.5,,,cylinder,0,0,,,,"[1140.0, 1140.0, 1140.0, 1080.0, 1080.0, 1080.0, 1020.0, 1020.0, 960.0, 960.0, 960.0, 960.0, 900.0, 900.0, 900.0, 900.0, 860.0, 860.0, 860.0, 820.0, 780.0, 700.0, 700.0, 620.0, 620.0, 540.0, 540.0]","[7050000, 7320000, 9650000, 9060000, 29200000, 29700000, 48100000, 167000000, 28800000, 95800000, 147000000, 192000000, 76400000, 102000000, 161000000, 230000000, 30900000, 73900000, 90900000, 1510000000, 937000000, 1200000000, 2147483647, 2147483647, 2147483647, 2147483647, 2147483647]","['failure', 'failure', 'failure', 'failure', 'failure', 'failure', 'failure', 'failure', 'failure', 'failure', 'failure', 'failure', 'failure', 'failure', 'failure', 'failure', 'failure', 'failure', 'failure', 'failure', 'failure', 'failure', 'runout', 'runout', 'runout', 'runout', 'runout']","[None, None, None, None, None, None, None, None, None, None, None, None, None, None, None, None, None, None, None, None, None, None, None, None, None, None, None]","[None, None, None, None, None, None, None, None, None, None, None, None, None, None, None, None, None, None, None, None, None, None, None, None, None, None, None]",-1.0,2147483647.0,Force,,100.0,1.0,1092.32,28.15,3.511,2.122,9000000.0,11952524.0,1.085,0.078,4 params,27.0,2.0,10.0,10000000.0,1080.0,9060000
NIMS517,,,,,,,Beari-st,Steel,,,,,,,,Hot rolled,,,,1.01,0.25,0.37,0.017,0.006,0.0,1.49,0.0,0.0,,,,,,,,0.01,0.0,0.0,,,,,,,,,,,30.0,,30.0,0.0,840.0,30.0,200.0,180.0,,,,,180.0,90.0,5.0,9.2,,,,,A5-standard specimen,Cylindric,50.25,0,,,1712.0,,2159.0,,,,,,0.3,,,,5.9,,749.0,,,0.0,,,,,,,,,4,1.0,0.39,0.0575,0.333,,34.0,3.5,1.5,,,cylinder,0,0,,,,"[1140.0, 1140.0, 1080.0, 1080.0, 1020.0, 1020.0, 960.0, 960.0, 900.0, 900.0, 840.0, 840.0, 780.0, 780.0, 700.0, 700.0, 620.0, 620.0, 540.0, 540.0]","[5930000, 7270000, 15600000, 36400000, 22400000, 29900000, 97700000, 114000000, 200000000, 216000000, 256000000, 350000000, 373000000, 615000000, 2147483647, 2147483647, 2147483647, 2147483647, 2147483647, 2147483647]","['failure', 'failure', 'failure', 'failure', 'failure', 'failure', 'failure', 'failure', 'failure', 'failure', 'failure', 'failure', 'failure', 'failure', 'runout', 'runout', 'runout', 'runout', 'runout', 'runout']","[None, None, None, None, None, None, None, None, None, None, None, None, None, None, None, None, None, None, None, None]","[None, None, None, None, None, None, None, None, None, None, None, None, None, None, None, None, None, None, None, None]",-1.0,2147483647.0,Force,,100.0,1.0,,,,,,,,,4 params,20.0,1.0,9.0,10000000.0,1140.0,6565904
NIMS518,,,,,,,Beari-st,Steel,,,,,,,,Hot rolled,,,,0.99,0.22,0.25,0.014,0.003,0.0,1.42,0.0,0.0,,,,,,,,0.01,0.0,0.0,,,,,,,,,,,30.0,,30.0,0.0,840.0,30.0,200.0,180.0,,,,,180.0,90.0,5.0,9.0,,,,,A5-standard specimen,Cylindric,50.25,0,,,1694.0,,2135.0,,,,,,0.8,,,,6.7,,753.0,,,0.0,,,,,,,,,4,1.0,0.39,0.0575,0.333,,34.0,3.5,1.5,,,cylinder,0,0,,,,"[1140.0, 1140.0, 1080.0, 1080.0, 1020.0, 1020.0, 960.0, 960.0, 900.0, 900.0, 860.0, 860.0, 820.0, 780.0, 780.0, 700.0, 700.0, 620.0, 620.0, 540.0, 540.0]","[120000, 4650000, 516000, 618000, 22500000, 47600000, 13400000, 20300000, 71600000, 97600000, 64000000, 288000000, 245000000, 605000000, 679000000, 1330000000, 2147483647, 2147483647, 2147483647, 2147483647, 2147483647]","['failure', 'failure', 'failure', 'failure', 'failure', 'failure', 'failure', 'failure', 'failure', 'failure', 'failure', 'failure', 'failure', 'failure', 'failure', 'failure', 'runout', 'runout', 'runout', 'runout', 'runout']","[None, None, None, None, None, None, None, None, None, None, None, None, None, None, None, None, None, None, None, None, None]","[None, None, None, None, None, None, None, None, None, None, None, None, None, None, None, None, None, None, None, None, None]",-1.0,2147483647.0,Force,,100.0,1.0,1048.87,27.896,29.489,13.219,3415083.0,4275945.0,1.124,0.083,4 params,21.0,2.0,9.0,10000000.0,1080.0,564702
NIMS519,,,,,,,C-st_struct,Steel,,,,,,,825.0,Hot rolled,,,,0.26,0.21,0.44,0.017,0.022,0.01,0.02,0.0,0.01,,,,,,,,0.07,0.02,0.04,,,,,,,,,,,885.0,,30.0,0.0,30.0,0.0,0.0,30.0,,,,,30.0,0.0,0.0,8.4,,,,,A5-standard specimen,Cylindric,50.25,0,354.0,,333.0,,473.0,,961.0,,,,40.0,,64.0,,169.0,,138.0,,,0.0,,,,,,,,,8,1.0,0.265,0.0154,0.25,,54.0321689,5.18,1.5,,,cylinder,0,0,,,,"[200.0, 200.0, 190.0, 190.0, 180.0, 180.0, 170.0, 170.0, 160.0, 160.0, 150.0, 150.0, 150.0, 140.0, 140.0, 140.0, 130.0, 130.0, 130.0]","[29400, 57800, 116000, 145000, 196000, 549000, 263000, 635000, 838000, 1390000, 1120000, 3660000, 6720000, 5120000, 18100000, 20000000, 20000000, 20000000, 20000000]","['failure', 'failure', 'failure', 'failure', 'failure', 'failure', 'failure', 'failure', 'failure', 'failure', 'failure', 'failure', 'failure', 'failure', 'failure', 'runout', 'runout', 'runout', 'runout']","[None, None, None, None, None, None, None, None, None, None, None, None, None, None, None, None, None, None, None]","[None, None, None, None, None, None, None, None, None, None, None, None, None, None, None, None, None, None, None]",-1.0,20000000.0,Force,,33.0,2.0,141.45,4.241,13.597,3.858,6056382.0,2888453.0,1.098,0.033,4 params,19.0,7.0,2.0,10000000.0,,
NIMS52,,,,,,,C-st_struct,Steel,,,,,,,825.0,Hot rolled,,,,0.42,0.22,0.78,0.022,0.02,0.01,0.02,0.0,0.03,,,,,,,,0.11,0.04,0.0,,,,,,,,,,,845.0,,30.0,0.0,845.0,30.0,450.0,30.0,,,,,550.0,60.0,450.0,8.5,,,,,A5-standard specimen,Cylindric,50.25,0,559.0,,557.0,,766.0,,1480.0,,,,23.0,,67.0,,174.0,,254.0,,,0.0,,,,,,,,,4,1.0,0.25,0.0,0.25,,73.83259,3.6,1.5,,,cylinder,0,0,,,,"[500.0, 490.0, 490.0, 480.0, 480.0, 470.0, 470.0, 460.0, 460.0, 450.0, 450.0, 440.0, 440.0, 440.0, 430.0, 430.0, 430.0, 420.0, 420.0, 420.0, 420.0]","[26800, 250000, 300000, 38800, 53100, 98900, 820000, 188000, 1770000, 191000, 218000, 256000, 458000, 21200000, 416000, 21200000, 21200000, 21200000, 21200000, 21200000, 21200000]","['failure', 'failure', 'failure', 'failure', 'failure', 'failure', 'failure', 'failure', 'failure', 'failure', 'failure', 'failure', 'failure', 'runout', 'failure', 'runout', 'runout', 'runout', 'runout', 'runout', 'runout']","[None, None, None, None, None, None, None, None, None, None, None, None, None, None, None, None, None, None, None, None, None]","[None, None, None, None, None, None, None, None, None, None, None, None, None, None, None, None, None, None, None, None, None]",-1.0,21200000.0,Force,,50.0,1.0,434.58,8.432,17.624,4.533,662987.0,353568.0,1.139,0.04,4 params,21.0,8.0,3.0,10000000.0,430.0,416000
NIMS520,,,,,,,C-st_struct,Steel,,,,,,,610.0,Hot rolled,,,,0.25,0.18,0.44,0.009000000000000001,0.017,0.08,0.12,0.0,0.08,,,,,,,,0.11,0.0,0.04,,,,,,,,,,,885.0,,30.0,0.0,30.0,0.0,0.0,30.0,,,,,30.0,0.0,0.0,7.2,,,,,A5-standard specimen,Cylindric,50.25,0,320.0,,290.0,,477.0,,954.0,,,,36.0,,63.0,,84.0,,144.0,,,0.0,,,,,,,,,8,1.0,0.265,0.0154,0.25,,54.0321689,5.18,1.5,,,cylinder,0,0,,,,"[200.0, 200.0, 190.0, 190.0, 180.0, 180.0, 170.0, 170.0, 160.0, 160.0, 160.0, 150.0, 150.0, 150.0, 140.0, 140.0, 140.0]","[73300, 101000, 86000, 237000, 215000, 302000, 564000, 1440000, 1400000, 1610000, 3240000, 1240000, 4280000, 20000000, 20000000, 20000000, 20000000]","['failure', 'failure', 'failure', 'failure', 'failure', 'failure', 'failure', 'failure', 'failure', 'failure', 'failure', 'failure', 'failure', 'runout', 'runout', 'runout', 'runout']","[None, None, None, None, None, None, None, None, None, None, None, None, None, None, None, None, None]","[None, None, None, None, None, None, None, None, None, None, None, None, None, None, None, None, None]",-1.0,20000000.0,Force,,33.0,2.0,148.33,4.316,12.981,3.061,3966446.0,2244692.0,1.097,0.032,4 params,17.0,6.0,2.0,10000000.0,,
NIMS521,,,,,,,C-st_struct,Steel,,,,,,,1270.0,Hot rolled,,,,0.26,0.27,0.43,0.008,0.015,0.02,0.03,0.0,0.01,,,,,,,,0.07,0.02,0.0,,,,,,,,,,,885.0,,30.0,0.0,30.0,0.0,0.0,30.0,,,,,30.0,0.0,0.0,8.4,,,,,A5-standard specimen,Cylindric,50.25,0,385.0,,329.0,,474.0,,949.0,,,,40.0,,64.0,,143.0,,135.0,,,0.0,,,,,,,,,8,1.0,0.265,0.0154,0.25,,54.0321689,5.18,1.5,,,cylinder,0,0,,,,"[200.0, 200.0, 190.0, 190.0, 180.0, 180.0, 170.0, 170.0, 160.0, 160.0, 160.0, 150.0, 150.0, 150.0, 140.0, 140.0, 140.0]","[64000, 194000, 103000, 108000, 319000, 450000, 792000, 798000, 998000, 1130000, 1420000, 6910000, 8700000, 15500000, 20000000, 20000000, 20000000]","['failure', 'failure', 'failure', 'failure', 'failure', 'failure', 'failure', 'failure', 'failure', 'failure', 'failure', 'failure', 'failure', 'failure', 'runout', 'runout', 'runout']","[None, None, None, None, None, None, None, None, None, None, None, None, None, None, None, None, None]","[None, None, None, None, None, None, None, None, None, None, None, None, None, None, None, None, None]",-1.0,20000000.0,Force,,33.0,2.0,148.4,4.724,14.334,3.806,5386460.0,2840770.0,1.081,0.032,4 params,17.0,6.0,2.0,10000000.0,,
NIMS522,,,,,,,C-st_struct,Steel,,,,,,,1740.0,Hot rolled,,,,0.26,0.23,0.51,0.018000000000000002,0.024,0.01,0.02,0.0,0.01,,,,,,,,0.06,0.0,0.0,,,,,,,,,,,885.0,,30.0,0.0,30.0,0.0,0.0,30.0,,,,,30.0,0.0,0.0,8.8,,,,,A5-standard specimen,Cylindric,50.25,0,384.0,,353.0,,506.0,,1013.0,,,,37.0,,63.0,,145.0,,146.0,,,0.0,,,,,,,,,8,1.0,0.265,0.0154,0.25,,54.0321689,5.18,1.5,,,cylinder,0,0,,,,"[200.0, 200.0, 190.0, 190.0, 180.0, 180.0, 170.0, 170.0, 160.0, 160.0, 160.0, 150.0, 150.0, 150.0, 140.0, 140.0, 140.0]","[54800, 95000, 168000, 225000, 150000, 481000, 755000, 790000, 792000, 1290000, 2160000, 8390000, 10500000, 12900000, 20000000, 20000000, 20000000]","['failure', 'failure', 'failure', 'failure', 'failure', 'failure', 'failure', 'failure', 'failure', 'failure', 'failure', 'failure', 'failure', 'failure', 'runout', 'runout', 'runout']","[None, None, None, None, None, None, None, None, None, None, None, None, None, None, None, None, None]","[None, None, None, None, None, None, None, None, None, None, None, None, None, None, None, None, None]",-1.0,20000000.0,Force,,33.0,2.0,151.46,5.184,14.272,3.713,3819575.0,2347957.0,1.079,0.035,4 params,17.0,6.0,2.0,10000000.0,,
NIMS523,,,,,,,C-st_struct,Steel,,,,,,,825.0,Hot rolled,,,,0.35,0.21,0.77,0.021,0.022,0.01,0.01,0.0,0.02,,,,,,,,0.05,0.03,0.0,,,,,,,,,,,865.0,,30.0,0.0,865.0,30.0,450.0,30.0,,,,,550.0,60.0,450.0,8.6,,,,,A5-standard specimen,Cylindric,50.25,0,547.0,,543.0,,736.0,,1482.0,,,,23.0,,68.0,,196.0,,235.0,,,0.0,,,,,,,,,4,1.0,0.265,0.0154,0.25,,54.0321689,5.18,1.5,,,cylinder,0,0,,,,"[320.0, 320.0, 310.0, 310.0, 300.0, 300.0, 290.0, 290.0, 280.0, 280.0, 280.0, 270.0, 270.0, 270.0, 260.0, 260.0, 260.0, 250.0, 250.0, 250.0]","[28100, 32100, 90400, 119000, 263000, 638000, 100000, 381000, 384000, 20000000, 20000000, 731000, 20000000, 20000000, 1870000, 20000000, 20000000, 20000000, 20000000, 20000000]","['failure', 'failure', 'failure', 'failure', 'failure', 'failure', 'failure', 'failure', 'failure', 'runout', 'runout', 'failure', 'runout', 'runout', 'failure', 'runout', 'runout', 'runout', 'runout', 'runout']","[None, None, None, None, None, None, None, None, None, None, None, None, None, None, None, None, None, None, None, None]","[None, None, None, None, None, None, None, None, None, None, None, None, None, None, None, None, None, None, None, None]",-1.0,20000000.0,Force,,33.0,2.0,274.57,5.522,16.017,4.26,653257.0,420463.0,1.114,0.047,4 params,20.0,7.0,4.0,10000000.0,,
NIMS524,,,,,,,C-st_struct,Steel,,,,,,,1270.0,Hot rolled,,,,0.35,0.3,0.74,0.017,0.024,0.01,0.1,0.0,0.01,,,,,,,,0.07,0.02,0.0,,,,,,,,,,,865.0,,30.0,0.0,865.0,30.0,450.0,30.0,,,,,550.0,60.0,450.0,9.0,,,,,A5-standard specimen,Cylindric,50.25,0,559.0,,548.0,,736.0,,1492.0,,,,25.0,,70.0,,206.0,,249.0,,,0.0,,,,,,,,,4,1.0,0.265,0.0154,0.25,,54.0321689,5.18,1.5,,,cylinder,0,0,,,,"[310.0, 310.0, 300.0, 300.0, 290.0, 290.0, 290.0, 280.0, 280.0, 280.0, 280.0, 280.0, 270.0, 270.0, 270.0, 270.0, 260.0, 260.0, 260.0]","[39100, 49300, 42900, 50000, 40000, 102000, 974000, 713000, 879000, 4110000, 20000000, 20000000, 669000, 20000000, 20000000, 20000000, 20000000, 20000000, 20000000]","['failure', 'failure', 'failure', 'failure', 'failure', 'failure', 'failure', 'failure', 'failure', 'failure', 'runout', 'runout', 'failure', 'runout', 'runout', 'runout', 'runout', 'runout', 'runout']","[None, None, None, None, None, None, None, None, None, None, None, None, None, None, None, None, None, None, None]","[None, None, None, None, None, None, None, None, None, None, None, None, None, None, None, None, None, None, None]",-1.0,20000000.0,Force,,33.0,2.0,276.53,5.301,30.872,5.409,957689.0,487191.0,1.085,0.037,4 params,19.0,5.0,3.0,10000000.0,,
NIMS525,,,,,,,C-st_struct,Steel,,,,,,,1740.0,Hot rolled,,,,0.34,0.26,0.74,0.012,0.015,0.01,0.02,0.0,0.01,,,,,,,,0.08,0.0,0.0,,,,,,,,,,,865.0,,30.0,0.0,865.0,30.0,450.0,30.0,,,,,550.0,60.0,450.0,8.9,,,,,A5-standard specimen,Cylindric,50.25,0,498.0,,496.0,,690.0,,1484.0,,,,26.0,,72.0,,212.0,,239.0,,,0.0,,,,,,,,,4,1.0,0.265,0.0154,0.25,,54.0321689,5.18,1.5,,,cylinder,0,0,,,,"[280.0, 280.0, 280.0, 275.0, 275.0, 275.0, 270.0, 270.0, 270.0, 265.0, 265.0, 265.0, 260.0, 260.0, 260.0]","[75400, 82500, 92400, 255000, 394000, 441000, 565000, 645000, 664000, 1070000, 1470000, 20000000, 20000000, 20000000, 20000000]","['failure', 'failure', 'failure', 'failure', 'failure', 'failure', 'failure', 'failure', 'failure', 'failure', 'failure', 'runout', 'runout', 'runout', 'runout']","[None, None, None, None, None, None, None, None, None, None, None, None, None, None, None]","[None, None, None, None, None, None, None, None, None, None, None, None, None, None, None]",-1.0,20000000.0,Force,,33.0,2.0,264.36,,48.406,,1697955.0,,1.015,,4 params,15.0,4.0,2.0,10000000.0,,
NIMS526,,,,,,,C-st_struct,Steel,,,,,,,610.0,Hot rolled,,,,0.36,0.26,0.7,0.009000000000000001,0.023,0.08,0.12,0.0,0.09,,,,,,,,0.07,0.0,0.03,,,,,,,,,,,865.0,,30.0,0.0,865.0,30.0,450.0,30.0,,,,,550.0,60.0,450.0,8.0,,,,,A5-standard specimen,Cylindric,50.25,0,602.0,,594.0,,790.0,,1440.0,,,,21.0,,62.0,,137.0,,261.0,,,0.0,,,,,,,,,4,1.0,0.265,0.0154,0.25,,54.0321689,5.18,1.5,,,cylinder,0,0,,,,"[340.0, 330.0, 320.0, 320.0, 310.0, 310.0, 300.0, 300.0, 290.0, 290.0, 280.0, 280.0, 270.0, 270.0, 260.0, 260.0, 260.0, 250.0, 250.0, 250.0, 250.0]","[48800, 107000, 14700, 464000, 28500, 244000, 121000, 188000, 55400, 271000, 194000, 1140000, 482000, 2350000, 306000, 442000, 1940000, 519000, 20000000, 20000000, 20000000]","['failure', 'failure', 'failure', 'failure', 'failure', 'failure', 'failure', 'failure', 'failure', 'failure', 'failure', 'failure', 'failure', 'failure', 'failure', 'failure', 'failure', 'failure', 'runout', 'runout', 'runout']","[None, None, None, None, None, None, None, None, None, None, None, None, None, None, None, None, None, None, None, None, None]","[None, None, None, None, None, None, None, None, None, None, None, None, None, None, None, None, None, None, None, None, None]",-1.0,20000000.0,Force,,33.0,2.0,245.03,6.397,11.036,1.786,1464559.0,887837.0,1.248,0.036,4 params,21.0,10.0,1.0,10000000.0,,
NIMS527,,,,,,,C-st_struct,Steel,,,,,,,825.0,Hot rolled,,,,0.35,0.21,0.77,0.021,0.022,0.01,0.01,0.0,0.02,,,,,,,,0.05,0.03,0.0,,,,,,,,,,,865.0,,30.0,0.0,865.0,30.0,450.0,30.0,,,,,600.0,60.0,450.0,8.6,,,,,A5-standard specimen,Cylindric,50.25,0,496.0,,487.0,,678.0,,1438.0,,,,26.0,,71.0,,222.0,,218.0,,,0.0,,,,,,,,,4,1.0,0.265,0.0154,0.25,,54.0321689,5.18,1.5,,,cylinder,0,0,,,,"[290.0, 290.0, 280.0, 280.0, 270.0, 270.0, 260.0, 260.0, 260.0, 250.0, 250.0, 250.0, 240.0, 240.0, 240.0, 240.0]","[24900, 36500, 93700, 314000, 68600, 346000, 74200, 1040000, 20000000, 484000, 3560000, 20000000, 7010000, 20000000, 20000000, 20000000]","['failure', 'failure', 'failure', 'failure', 'failure', 'failure', 'failure', 'failure', 'runout', 'failure', 'failure', 'runout', 'failure', 'runout', 'runout', 'runout']","[None, None, None, None, None, None, None, None, None, None, None, None, None, None, None, None]","[None, None, None, None, None, None, None, None, None, None, None, None, None, None, None, None]",-1.0,20000000.0,Force,,33.0,2.0,248.63,5.249,23.423,4.349,1415264.0,814632.0,1.116,0.04,4 params,16.0,6.0,3.0,10000000.0,,
NIMS528,,,,,,,C-st_struct,Steel,,,,,,,1270.0,Hot rolled,,,,0.35,0.3,0.74,0.017,0.024,0.01,0.1,0.0,0.01,,,,,,,,0.07,0.02,0.0,,,,,,,,,,,865.0,,30.0,0.0,865.0,30.0,450.0,30.0,,,,,600.0,60.0,450.0,9.0,,,,,A5-standard specimen,Cylindric,50.25,0,516.0,,516.0,,699.0,,1484.0,,,,27.0,,72.0,,226.0,,231.0,,,0.0,,,,,,,,,4,1.0,0.265,0.0154,0.25,,54.0321689,5.18,1.5,,,cylinder,0,0,,,,"[290.0, 290.0, 280.0, 280.0, 280.0, 270.0, 270.0, 270.0, 270.0, 260.0, 260.0, 260.0, 260.0, 260.0, 250.0, 250.0, 250.0, 240.0, 240.0, 240.0]","[18200, 96900, 19200, 93000, 121000, 92800, 147000, 671000, 20000000, 219000, 2420000, 20000000, 20000000, 20000000, 266000, 20000000, 20000000, 20000000, 20000000, 20000000]","['failure', 'failure', 'failure', 'failure', 'failure', 'failure', 'failure', 'failure', 'runout', 'failure', 'failure', 'runout', 'runout', 'runout', 'failure', 'runout', 'runout', 'runout', 'runout', 'runout']","[None, None, None, None, None, None, None, None, None, None, None, None, None, None, None, None, None, None, None, None]","[None, None, None, None, None, None, None, None, None, None, None, None, None, None, None, None, None, None, None, None]",-1.0,20000000.0,Force,,33.0,2.0,260.38,5.641,20.877,8.217,367118.0,215631.0,1.128,0.089,4 params,20.0,5.0,4.0,10000000.0,,
NIMS529,,,,,,,C-st_struct,Steel,,,,,,,1740.0,Hot rolled,,,,0.34,0.26,0.74,0.012,0.015,0.01,0.02,0.0,0.01,,,,,,,,0.08,0.0,0.0,,,,,,,,,,,865.0,,30.0,0.0,865.0,30.0,450.0,30.0,,,,,600.0,60.0,450.0,8.9,,,,,A5-standard specimen,Cylindric,50.25,0,468.0,,468.0,,654.0,,1451.0,,,,27.0,,73.0,,229.0,,218.0,,,0.0,,,,,,,,,4,1.0,0.265,0.0154,0.25,,54.0321689,5.18,1.5,,,cylinder,0,0,,,,"[270.0, 270.0, 270.0, 260.0, 260.0, 260.0, 250.0, 250.0, 250.0, 250.0, 240.0, 240.0, 240.0]","[40800, 46400, 84100, 75100, 284000, 328000, 197000, 335000, 505000, 20000000, 20000000, 20000000, 20000000]","['failure', 'failure', 'failure', 'failure', 'failure', 'failure', 'failure', 'failure', 'failure', 'runout', 'runout', 'runout', 'runout']","[None, None, None, None, None, None, None, None, None, None, None, None, None]","[None, None, None, None, None, None, None, None, None, None, None, None, None]",-1.0,20000000.0,Force,,33.0,2.0,247.41,6.456,24.139,6.699,489172.0,458859.0,1.053,0.051,4 params,13.0,3.0,2.0,10000000.0,,
