Repository: Tareqawwad/Masterthesis-Final

File: allData.csv (part 25 of 36)
,Institute,Sci_topic,Author,Year,Conf_level,Material,M_Type,MatGroupFKM,Batch,Manufacturer,Prod_Proc,Furn_capa,Deoxid_proc,Ingot_size,Red_ratio,HProc,Form,DorTh,Length,C,Si,Mn,P,S,Ni,Cr,Mo,Cu,Al,V,Nb,N_,Ti,Ca,O,dA,dB,dC,dD,DS,Exp_n,Exp_b,DefType,Proc_name,Microstruct,Tstart,Tend,Vcf,NTemp,Ntime,CTemp,Ctime,THTemp,THtime,THQCr,QmTemp,THTemp2,THtime2,THQCr2,QmTemp2,TTemp,Ttime,TCr,Gm,Gstd,Texture,GrainRatio,Poros,Geometry_type,CS_form,CS_surface,QS_LD,Re_U,Re_U_dev,Rp02,Rp02_dev,Rm,Rm_dev,R_true_fracture,Rtf_dev,AG,AG_dev,A5,A5_dev,Z,Z_dev,A_KerbSchlag,A_KS_dev,HV20,HV20_dev,HardProc,t_eff,t_eff_dev,HV20_core,HV20_core_dev,Rp02_base,Rm_base,AG_base,A5_base,Z_base,Deff,Kt,G0,G0_r,G0_d,A90_Mises,V90_Mises,Kp,Rz,Finish,Finish_speci,SpecF,LD,Prstrain,RS_depth,RS_I,RSII,Sa,N,outcome,fail_loc,defect_type,R_ratio,Nu,Control,Machine,f_test,L_Type,Sd,Sd_unc,k,k_unc,NE,NE_unc,1Ts,1Ts_unc,method,n_spec,n_lvls_frac,n_lvls_inf,Nu_cur,Sa_min,Nm_Sa_min
NIMS53,,,,,,,C-st_struct,Steel,,,,,,,1740.0,Hot rolled,,,,0.48,0.25,0.75,0.024,0.022,0.02,0.1,0.0,0.01,,,,,,,,0.08,0.0,0.0,,,,,,,,,,,845.0,,30.0,0.0,845.0,30.0,450.0,30.0,,,,,550.0,60.0,450.0,8.4,,,,,A5-standard specimen,Cylindric,50.25,0,820.0,,820.0,,929.0,,1627.0,,,,20.0,,60.0,,101.0,,298.0,,,0.0,,,,,,,,,4,1.0,0.25,0.0,0.25,,73.83259,3.6,1.5,,,cylinder,0,0,,,,"[600.0, 600.0, 600.0, 585.0, 585.0, 570.0, 570.0, 555.0, 555.0, 540.0, 540.0, 540.0, 540.0, 525.0, 525.0, 510.0, 510.0, 510.0, 495.0, 495.0, 495.0]","[57100, 78200, 96500, 96200, 139000, 171000, 187000, 181000, 239000, 269000, 325000, 557000, 598000, 433000, 633000, 374000, 528000, 1010000, 21200000, 21200000, 21200000]","['failure', 'failure', 'failure', 'failure', 'failure', 'failure', 'failure', 'failure', 'failure', 'failure', 'failure', 'failure', 'failure', 'failure', 'failure', 'failure', 'failure', 'failure', 'runout', 'runout', 'runout']","[None, None, None, None, None, None, None, None, None, None, None, None, None, None, None, None, None, None, None, None, None]","[None, None, None, None, None, None, None, None, None, None, None, None, None, None, None, None, None, None, None, None, None]",-1.0,21200000.0,Force,,50.0,1.0,502.05,12.398,13.421,2.65,896587.0,552243.0,1.057,0.034,4 params,21.0,7.0,1.0,10000000.0,510.0,584264
NIMS530,,,,,,,C-st_struct,Steel,,,,,,,610.0,Hot rolled,,,,0.36,0.26,0.7,0.009000000000000001,0.023,0.08,0.12,0.0,0.09,,,,,,,,0.07,0.0,0.03,,,,,,,,,,,865.0,,30.0,0.0,865.0,30.0,450.0,30.0,,,,,600.0,60.0,450.0,8.0,,,,,A5-standard specimen,Cylindric,50.25,0,582.0,,576.0,,738.0,,1438.0,,,,24.0,,66.0,,174.0,,244.0,,,0.0,,,,,,,,,4,1.0,0.265,0.0154,0.25,,54.0321689,5.18,1.5,,,cylinder,0,0,,,,"[310.0, 310.0, 300.0, 300.0, 290.0, 290.0, 290.0, 280.0, 280.0, 270.0, 270.0, 260.0, 260.0, 260.0, 250.0, 250.0, 250.0, 240.0, 240.0, 240.0]","[22300, 201000, 64700, 726000, 52600, 460000, 1480000, 49500, 20000000, 88000, 525000, 139000, 6960000, 20000000, 958000, 1070000, 20000000, 705000, 20000000, 20000000]","['failure', 'failure', 'failure', 'failure', 'failure', 'failure', 'failure', 'failure', 'runout', 'failure', 'failure', 'failure', 'failure', 'runout', 'failure', 'failure', 'runout', 'failure', 'runout', 'runout']","[None, None, None, None, None, None, None, None, None, None, None, None, None, None, None, None, None, None, None, None]","[None, None, None, None, None, None, None, None, None, None, None, None, None, None, None, None, None, None, None, None]",-1.0,20000000.0,Force,,33.0,2.0,243.93,6.495,10.362,4.379,1112459.0,796613.0,1.382,0.123,4 params,20.0,8.0,4.0,10000000.0,,
NIMS531,,,,,,,C-st_struct,Steel,,,,,,,825.0,Hot rolled,,,,0.35,0.21,0.77,0.021,0.022,0.01,0.01,0.0,0.02,,,,,,,,0.05,0.03,0.0,,,,,,,,,,,865.0,,30.0,0.0,865.0,30.0,450.0,30.0,,,,,650.0,60.0,450.0,8.6,,,,,A5-standard specimen,Cylindric,50.25,0,484.0,,461.0,,635.0,,1384.0,,,,28.0,,72.0,,252.0,,201.0,,,0.0,,,,,,,,,4,1.0,0.265,0.0154,0.25,,54.0321689,5.18,1.5,,,cylinder,0,0,,,,"[270.0, 270.0, 260.0, 260.0, 250.0, 250.0, 240.0, 240.0, 230.0, 230.0, 230.0, 220.0, 220.0, 220.0, 210.0, 210.0, 210.0]","[21700, 51000, 39900, 76900, 277000, 1310000, 210000, 232000, 805000, 2270000, 2950000, 430000, 20000000, 20000000, 20000000, 20000000, 20000000]","['failure', 'failure', 'failure', 'failure', 'failure', 'failure', 'failure', 'failure', 'failure', 'failure', 'failure', 'failure', 'runout', 'runout', 'runout', 'runout', 'runout']","[None, None, None, None, None, None, None, None, None, None, None, None, None, None, None, None, None]","[None, None, None, None, None, None, None, None, None, None, None, None, None, None, None, None, None]",-1.0,20000000.0,Force,,33.0,2.0,221.39,5.343,20.262,3.707,2144522.0,995034.0,1.117,0.036,4 params,17.0,6.0,2.0,10000000.0,,
NIMS532,,,,,,,C-st_struct,Steel,,,,,,,1270.0,Hot rolled,,,,0.35,0.3,0.74,0.017,0.024,0.01,0.1,0.0,0.01,,,,,,,,0.07,0.02,0.0,,,,,,,,,,,865.0,,30.0,0.0,865.0,30.0,450.0,30.0,,,,,650.0,60.0,450.0,9.0,,,,,A5-standard specimen,Cylindric,50.25,0,485.0,,478.0,,652.0,,1457.0,,,,30.0,,74.0,,249.0,,208.0,,,0.0,,,,,,,,,4,1.0,0.265,0.0154,0.25,,54.0321689,5.18,1.5,,,cylinder,0,0,,,,"[270.0, 270.0, 260.0, 260.0, 250.0, 250.0, 250.0, 240.0, 240.0, 240.0, 240.0, 230.0, 230.0, 230.0, 220.0, 220.0, 220.0]","[39700, 55800, 44600, 93400, 192000, 1060000, 3990000, 128000, 264000, 1350000, 20000000, 1360000, 20000000, 20000000, 20000000, 20000000, 20000000]","['failure', 'failure', 'failure', 'failure', 'failure', 'failure', 'failure', 'failure', 'failure', 'failure', 'runout', 'failure', 'runout', 'runout', 'runout', 'runout', 'runout']","[None, None, None, None, None, None, None, None, None, None, None, None, None, None, None, None, None]","[None, None, None, None, None, None, None, None, None, None, None, None, None, None, None, None, None]",-1.0,20000000.0,Force,,33.0,2.0,233.72,4.831,23.527,4.841,1371412.0,815198.0,1.124,0.039,4 params,17.0,5.0,3.0,10000000.0,,
NIMS533,,,,,,,C-st_struct,Steel,,,,,,,1740.0,Hot rolled,,,,0.34,0.26,0.74,0.012,0.015,0.01,0.02,0.0,0.01,,,,,,,,0.08,0.0,0.0,,,,,,,,,,,865.0,,30.0,0.0,865.0,30.0,450.0,30.0,,,,,650.0,60.0,450.0,8.9,,,,,A5-standard specimen,Cylindric,50.25,0,454.0,,454.0,,613.0,,1370.0,,,,29.0,,74.0,,244.0,,203.0,,,0.0,,,,,,,,,4,1.0,0.265,0.0154,0.25,,54.0321689,5.18,1.5,,,cylinder,0,0,,,,"[240.0, 240.0, 240.0, 235.0, 235.0, 235.0, 230.0, 230.0, 230.0, 230.0, 225.0, 225.0, 225.0]","[51800, 52600, 57700, 199000, 319000, 1720000, 1550000, 2210000, 2310000, 20000000, 20000000, 20000000, 20000000]","['failure', 'failure', 'failure', 'failure', 'failure', 'failure', 'failure', 'failure', 'failure', 'runout', 'runout', 'runout', 'runout']","[None, None, None, None, None, None, None, None, None, None, None, None, None]","[None, None, None, None, None, None, None, None, None, None, None, None, None]",-1.0,20000000.0,Force,,33.0,2.0,228.99,,84.917,,3318037.0,,1.017,,4 params,13.0,3.0,2.0,10000000.0,,
NIMS534,,,,,,,C-st_struct,Steel,,,,,,,610.0,Hot rolled,,,,0.36,0.26,0.7,0.009000000000000001,0.023,0.08,0.12,0.0,0.09,,,,,,,,0.07,0.0,0.03,,,,,,,,,,,865.0,,30.0,0.0,865.0,30.0,450.0,30.0,,,,,650.0,60.0,450.0,8.0,,,,,A5-standard specimen,Cylindric,50.25,0,528.0,,509.0,,667.0,,1412.0,,,,28.0,,70.0,,198.0,,219.0,,,0.0,,,,,,,,,4,1.0,0.265,0.0154,0.25,,54.0321689,5.18,1.5,,,cylinder,0,0,,,,"[280.0, 280.0, 270.0, 270.0, 260.0, 260.0, 250.0, 250.0, 250.0, 240.0, 240.0, 230.0, 230.0, 230.0, 220.0, 220.0, 220.0, 210.0, 210.0, 210.0]","[22100, 50300, 80800, 564000, 115000, 625000, 41900, 118000, 14200000, 24700, 1390000, 2940000, 3890000, 20000000, 1340000, 20000000, 20000000, 2400000, 20000000, 20000000]","['failure', 'failure', 'failure', 'failure', 'failure', 'failure', 'failure', 'failure', 'failure', 'failure', 'failure', 'failure', 'failure', 'runout', 'failure', 'runout', 'runout', 'failure', 'runout', 'runout']","[None, None, None, None, None, None, None, None, None, None, None, None, None, None, None, None, None, None, None, None]","[None, None, None, None, None, None, None, None, None, None, None, None, None, None, None, None, None, None, None, None]",-1.0,20000000.0,Force,,33.0,2.0,223.24,5.068,13.928,4.274,1256644.0,789400.0,1.276,0.058,4 params,20.0,8.0,4.0,10000000.0,,
NIMS535,,,,,,,C-st_struct,Steel,,,,,,,1740.0,Hot rolled,,,,0.45,0.25,0.79,0.018000000000000002,0.016,0.02,0.13,0.0,0.02,,,,,,,,0.07,0.0,0.0,,,,,,,,,,,845.0,,30.0,0.0,845.0,30.0,450.0,30.0,,,,,550.0,60.0,450.0,8.8,,,,,A5-standard specimen,Cylindric,50.25,0,824.0,,822.0,,923.0,,1617.0,,,,20.0,,61.0,,126.0,,297.0,,,0.0,,,,,,,,,4,1.0,0.265,0.0154,0.25,,54.0321689,5.18,1.5,,,cylinder,0,0,,,,"[380.0, 380.0, 370.0, 370.0, 360.0, 360.0, 350.0, 350.0, 340.0, 340.0, 330.0, 330.0, 320.0, 320.0, 320.0, 310.0, 310.0, 310.0, 310.0, 300.0, 300.0, 300.0]","[79600, 176000, 252000, 270000, 291000, 526000, 491000, 708000, 1030000, 3130000, 1370000, 3980000, 11200000, 20000000, 20000000, 5600000, 8470000, 20000000, 20000000, 20000000, 20000000, 20000000]","['failure', 'failure', 'failure', 'failure', 'failure', 'failure', 'failure', 'failure', 'failure', 'failure', 'failure', 'failure', 'failure', 'runout', 'runout', 'failure', 'failure', 'runout', 'runout', 'runout', 'runout', 'runout']","[None, None, None, None, None, None, None, None, None, None, None, None, None, None, None, None, None, None, None, None, None, None]","[None, None, None, None, None, None, None, None, None, None, None, None, None, None, None, None, None, None, None, None, None, None]",-1.0,20000000.0,Force,,33.0,2.0,318.08,7.372,19.405,3.695,4525510.0,2273879.0,1.062,0.032,4 params,22.0,7.0,3.0,10000000.0,,
NIMS536,,,,,,,C-st_struct,Steel,,,,,,,1270.0,Hot rolled,,,,0.45,0.26,0.76,0.027000000000000003,0.019,0.01,0.11,0.0,0.02,,,,,,,,0.12,0.01,0.0,,,,,,,,,,,845.0,,30.0,0.0,845.0,30.0,450.0,30.0,,,,,550.0,60.0,450.0,9.6,,,,,A5-standard specimen,Cylindric,50.25,0,604.0,,604.0,,801.0,,1534.0,,,,22.0,,66.0,,150.0,,271.0,,,0.0,,,,,,,,,4,1.0,0.265,0.0154,0.25,,54.0321689,5.18,1.5,,,cylinder,0,0,,,,"[350.0, 350.0, 340.0, 340.0, 330.0, 330.0, 320.0, 320.0, 320.0, 310.0, 310.0, 310.0, 300.0, 300.0, 300.0]","[17500, 20300, 58400, 92600, 188000, 694000, 179000, 373000, 1020000, 1050000, 1490000, 20000000, 20000000, 20000000, 20000000]","['failure', 'failure', 'failure', 'failure', 'failure', 'failure', 'failure', 'failure', 'failure', 'failure', 'failure', 'runout', 'runout', 'runout', 'runout']","[None, None, None, None, None, None, None, None, None, None, None, None, None, None, None]","[None, None, None, None, None, None, None, None, None, None, None, None, None, None, None]",-1.0,20000000.0,Force,,33.0,2.0,308.39,9.69,33.329,8.238,1735624.0,998651.0,1.045,0.034,4 params,15.0,5.0,2.0,10000000.0,,
NIMS537,,,,,,,C-st_struct,Steel,,,,,,,610.0,Hot rolled,,,,0.45,0.24,0.71,0.01,0.009000000000000001,0.12,0.06,0.0,0.13,,,,,,,,0.06,0.0,0.01,,,,,,,,,,,845.0,,30.0,0.0,845.0,30.0,450.0,30.0,,,,,550.0,60.0,450.0,8.8,,,,,A5-standard specimen,Cylindric,50.25,0,701.0,,692.0,,874.0,,1510.0,,,,20.0,,59.0,,81.0,,289.0,,,0.0,,,,,,,,,4,1.0,0.265,0.0154,0.25,,54.0321689,5.18,1.5,,,cylinder,0,0,,,,"[360.0, 360.0, 350.0, 350.0, 340.0, 340.0, 330.0, 330.0, 330.0, 320.0, 320.0, 320.0, 310.0, 310.0, 310.0, 300.0, 300.0, 300.0]","[32700, 50200, 211000, 227000, 525000, 930000, 78100, 481000, 20000000, 58800, 2550000, 2610000, 325000, 20000000, 20000000, 1670000, 20000000, 20000000]","['failure', 'failure', 'failure', 'failure', 'failure', 'failure', 'failure', 'failure', 'runout', 'failure', 'failure', 'failure', 'failure', 'runout', 'runout', 'failure', 'runout', 'runout']","[None, None, None, None, None, None, None, None, None, None, None, None, None, None, None, None, None, None]","[None, None, None, None, None, None, None, None, None, None, None, None, None, None, None, None, None, None]",-1.0,20000000.0,Force,,33.0,2.0,308.14,7.435,16.565,6.065,1117046.0,773268.0,1.193,0.076,4 params,18.0,7.0,3.0,10000000.0,,
NIMS538,,,,,,,C-st_struct,Steel,,,,,,,825.0,Hot rolled,,,,0.44,0.24,0.82,0.021,0.021,0.03,0.02,0.0,0.02,,,,,,,,0.1,0.03,0.01,,,,,,,,,,,845.0,,30.0,0.0,845.0,30.0,450.0,30.0,,,,,550.0,60.0,450.0,8.8,,,,,A5-standard specimen,Cylindric,50.25,0,572.0,,572.0,,809.0,,1481.0,,,,22.0,,63.0,,139.0,,258.0,,,0.0,,,,,,,,,4,1.0,0.265,0.0154,0.25,,54.0321689,5.18,1.5,,,cylinder,0,0,,,,"[360.0, 360.0, 350.0, 350.0, 350.0, 340.0, 340.0, 340.0, 330.0, 330.0, 330.0, 320.0, 320.0, 320.0, 310.0, 310.0, 310.0, 300.0, 300.0, 300.0]","[13000, 22500, 39300, 149000, 492000, 267000, 288000, 3400000, 469000, 598000, 644000, 8080000, 20000000, 20000000, 16600000, 20000000, 20000000, 20000000, 20000000, 20000000]","['failure', 'failure', 'failure', 'failure', 'failure', 'failure', 'failure', 'failure', 'failure', 'failure', 'failure', 'failure', 'runout', 'runout', 'failure', 'runout', 'runout', 'runout', 'runout', 'runout']","[None, None, None, None, None, None, None, None, None, None, None, None, None, None, None, None, None, None, None, None]","[None, None, None, None, None, None, None, None, None, None, None, None, None, None, None, None, None, None, None, None]",-1.0,20000000.0,Force,,33.0,2.0,321.51,8.6,44.5,10.399,4184633.0,2126495.0,1.056,0.031,4 params,20.0,5.0,3.0,10000000.0,,
NIMS539,,,,,,,C-st_struct,Steel,,,,,,,1740.0,Hot rolled,,,,0.45,0.25,0.79,0.018000000000000002,0.016,0.02,0.13,0.0,0.02,,,,,,,,0.07,0.0,0.0,,,,,,,,,,,845.0,,30.0,0.0,845.0,30.0,450.0,30.0,,,,,600.0,60.0,450.0,8.8,,,,,A5-standard specimen,Cylindric,50.25,0,744.0,,727.0,,828.0,,1540.0,,,,22.0,,64.0,,134.0,,266.0,,,0.0,,,,,,,,,4,1.0,0.265,0.0154,0.25,,54.0321689,5.18,1.5,,,cylinder,0,0,,,,"[340.0, 340.0, 330.0, 330.0, 320.0, 320.0, 310.0, 310.0, 300.0, 300.0, 290.0, 290.0, 290.0, 280.0, 280.0, 280.0, 270.0, 270.0, 270.0]","[71600, 95400, 94900, 448000, 363000, 399000, 684000, 858000, 1480000, 1540000, 1220000, 13700000, 20000000, 1100000, 20000000, 20000000, 20000000, 20000000, 20000000]","['failure', 'failure', 'failure', 'failure', 'failure', 'failure', 'failure', 'failure', 'failure', 'failure', 'failure', 'failure', 'runout', 'failure', 'runout', 'runout', 'runout', 'runout', 'runout']","[None, None, None, None, None, None, None, None, None, None, None, None, None, None, None, None, None, None, None]","[None, None, None, None, None, None, None, None, None, None, None, None, None, None, None, None, None, None, None]",-1.0,20000000.0,Force,,33.0,2.0,288.36,6.413,15.678,3.444,1690801.0,1089799.0,1.089,0.041,4 params,19.0,7.0,3.0,10000000.0,,
NIMS54,,,,,,,C-st_struct,Steel,,,,,,,610.0,Hot rolled,,,,0.47,0.25,0.72,0.015,0.01,0.13,0.04,0.0,0.04,,,,,,,,0.04,0.0,0.03,,,,,,,,,,,845.0,,30.0,0.0,845.0,30.0,450.0,30.0,,,,,550.0,60.0,450.0,9.4,,,,,A5-standard specimen,Cylindric,50.25,0,707.0,,703.0,,882.0,,1554.0,,,,20.0,,61.0,,90.0,,281.0,,,0.0,,,,,,,,,4,1.0,0.25,0.0,0.25,,73.83259,3.6,1.5,,,cylinder,0,0,,,,"[560.0, 540.0, 540.0, 520.0, 520.0, 510.0, 510.0, 500.0, 500.0, 490.0, 490.0, 480.0, 480.0, 480.0, 470.0, 470.0, 470.0, 460.0, 460.0, 460.0]","[29100, 51900, 71600, 99900, 144000, 186000, 273000, 212000, 248000, 229000, 324000, 339000, 397000, 534000, 440000, 578000, 653000, 21200000, 21200000, 21200000]","['failure', 'failure', 'failure', 'failure', 'failure', 'failure', 'failure', 'failure', 'failure', 'failure', 'failure', 'failure', 'failure', 'failure', 'failure', 'failure', 'failure', 'runout', 'runout', 'runout']","[None, None, None, None, None, None, None, None, None, None, None, None, None, None, None, None, None, None, None, None]","[None, None, None, None, None, None, None, None, None, None, None, None, None, None, None, None, None, None, None, None]",-1.0,21200000.0,Force,,50.0,1.0,464.86,11.864,16.027,2.688,707515.0,398406.0,1.033,0.03,4 params,20.0,8.0,1.0,10000000.0,470.0,549665
NIMS540,,,,,,,C-st_struct,Steel,,,,,,,1270.0,Hot rolled,,,,0.45,0.26,0.76,0.027000000000000003,0.019,0.01,0.11,0.0,0.02,,,,,,,,0.12,0.01,0.0,,,,,,,,,,,845.0,,30.0,0.0,845.0,30.0,450.0,30.0,,,,,600.0,60.0,450.0,9.6,,,,,A5-standard specimen,Cylindric,50.25,0,564.0,,562.0,,748.0,,1486.0,,,,24.0,,68.0,,177.0,,245.0,,,0.0,,,,,,,,,4,1.0,0.265,0.0154,0.25,,54.0321689,5.18,1.5,,,cylinder,0,0,,,,"[320.0, 320.0, 310.0, 310.0, 300.0, 300.0, 300.0, 290.0, 290.0, 290.0, 290.0, 280.0, 280.0, 280.0, 270.0, 270.0, 270.0]","[31500, 60900, 51500, 110000, 149000, 728000, 891000, 885000, 2080000, 2480000, 20000000, 1750000, 20000000, 20000000, 20000000, 20000000, 20000000]","['failure', 'failure', 'failure', 'failure', 'failure', 'failure', 'failure', 'failure', 'failure', 'failure', 'runout', 'failure', 'runout', 'runout', 'runout', 'runout', 'runout']","[None, None, None, None, None, None, None, None, None, None, None, None, None, None, None, None, None]","[None, None, None, None, None, None, None, None, None, None, None, None, None, None, None, None, None]",-1.0,20000000.0,Force,,33.0,2.0,284.43,7.172,33.622,6.609,2231090.0,1147752.0,1.053,0.033,4 params,17.0,5.0,3.0,10000000.0,,
NIMS541,,,,,,,C-st_struct,Steel,,,,,,,610.0,Hot rolled,,,,0.45,0.24,0.71,0.01,0.009000000000000001,0.12,0.06,0.0,0.13,,,,,,,,0.06,0.0,0.01,,,,,,,,,,,845.0,,30.0,0.0,845.0,30.0,450.0,30.0,,,,,600.0,60.0,450.0,8.8,,,,,A5-standard specimen,Cylindric,50.25,0,632.0,,626.0,,812.0,,1503.0,,,,23.0,,64.0,,100.0,,260.0,,,0.0,,,,,,,,,4,1.0,0.265,0.0154,0.25,,54.0321689,5.18,1.5,,,cylinder,0,0,,,,"[330.0, 330.0, 320.0, 320.0, 310.0, 310.0, 300.0, 300.0, 300.0, 290.0, 290.0, 290.0, 280.0, 280.0, 280.0, 280.0]","[32100, 153000, 56300, 63100, 654000, 805000, 232000, 703000, 20000000, 1780000, 3710000, 20000000, 339000, 20000000, 20000000, 20000000]","['failure', 'failure', 'failure', 'failure', 'failure', 'failure', 'failure', 'failure', 'runout', 'failure', 'failure', 'runout', 'failure', 'runout', 'runout', 'runout']","[None, None, None, None, None, None, None, None, None, None, None, None, None, None, None, None]","[None, None, None, None, None, None, None, None, None, None, None, None, None, None, None, None]",-1.0,20000000.0,Force,,33.0,2.0,288.04,6.38,20.167,5.666,1139094.0,736869.0,1.132,0.047,4 params,16.0,6.0,3.0,10000000.0,,
NIMS542,,,,,,,C-st_struct,Steel,,,,,,,825.0,Hot rolled,,,,0.44,0.24,0.82,0.021,0.021,0.03,0.02,0.0,0.02,,,,,,,,0.1,0.03,0.01,,,,,,,,,,,845.0,,30.0,0.0,845.0,30.0,450.0,30.0,,,,,600.0,60.0,450.0,8.8,,,,,A5-standard specimen,Cylindric,50.25,0,536.0,,538.0,,760.0,,1465.0,,,,25.0,,66.0,,184.0,,239.0,,,0.0,,,,,,,,,4,1.0,0.265,0.0154,0.25,,54.0321689,5.18,1.5,,,cylinder,0,0,,,,"[320.0, 320.0, 320.0, 310.0, 310.0, 310.0, 300.0, 300.0, 300.0, 300.0, 290.0, 290.0, 290.0, 280.0, 280.0, 280.0]","[30700, 46200, 62500, 181000, 246000, 649000, 396000, 824000, 1030000, 20000000, 4100000, 18300000, 20000000, 20000000, 20000000, 20000000]","['failure', 'failure', 'failure', 'failure', 'failure', 'failure', 'failure', 'failure', 'failure', 'runout', 'failure', 'failure', 'runout', 'runout', 'runout', 'runout']","[None, None, None, None, None, None, None, None, None, None, None, None, None, None, None, None]","[None, None, None, None, None, None, None, None, None, None, None, None, None, None, None, None]",-1.0,20000000.0,Force,,33.0,2.0,294.68,7.668,41.097,8.813,1717505.0,1020553.0,1.036,0.038,4 params,16.0,4.0,3.0,10000000.0,,
NIMS543,,,,,,,C-st_struct,Steel,,,,,,,1740.0,Hot rolled,,,,0.45,0.25,0.79,0.018000000000000002,0.016,0.02,0.13,0.0,0.02,,,,,,,,0.07,0.0,0.0,,,,,,,,,,,845.0,,30.0,0.0,845.0,30.0,450.0,30.0,,,,,650.0,60.0,450.0,8.8,,,,,A5-standard specimen,Cylindric,50.25,0,662.0,,632.0,,735.0,,1485.0,,,,27.0,,68.0,,188.0,,240.0,,,0.0,,,,,,,,,4,1.0,0.265,0.0154,0.25,,54.0321689,5.18,1.5,,,cylinder,0,0,,,,"[310.0, 310.0, 300.0, 300.0, 290.0, 290.0, 280.0, 280.0, 270.0, 270.0, 270.0, 260.0, 260.0, 260.0, 250.0, 250.0, 250.0, 250.0]","[33600, 92500, 70800, 121000, 210000, 211000, 232000, 259000, 794000, 2770000, 3040000, 975000, 1530000, 20000000, 20000000, 20000000, 20000000, 20000000]","['failure', 'failure', 'failure', 'failure', 'failure', 'failure', 'failure', 'failure', 'failure', 'failure', 'failure', 'failure', 'failure', 'runout', 'runout', 'runout', 'runout', 'runout']","[None, None, None, None, None, None, None, None, None, None, None, None, None, None, None, None, None, None]","[None, None, None, None, None, None, None, None, None, None, None, None, None, None, None, None, None, None]",-1.0,20000000.0,Force,,33.0,2.0,258.65,6.598,21.391,4.315,2365988.0,1117033.0,1.07,0.031,4 params,18.0,6.0,2.0,10000000.0,,
NIMS544,,,,,,,C-st_struct,Steel,,,,,,,1270.0,Hot rolled,,,,0.45,0.26,0.76,0.027000000000000003,0.019,0.01,0.11,0.0,0.02,,,,,,,,0.12,0.01,0.0,,,,,,,,,,,845.0,,30.0,0.0,845.0,30.0,450.0,30.0,,,,,650.0,60.0,450.0,9.6,,,,,A5-standard specimen,Cylindric,50.25,0,533.0,,524.0,,696.0,,1445.0,,,,27.0,,70.0,,188.0,,233.0,,,0.0,,,,,,,,,4,1.0,0.265,0.0154,0.25,,54.0321689,5.18,1.5,,,cylinder,0,0,,,,"[300.0, 300.0, 290.0, 290.0, 280.0, 280.0, 280.0, 270.0, 270.0, 270.0, 270.0, 260.0, 260.0, 260.0, 250.0, 250.0, 250.0]","[38200, 111000, 38600, 181000, 95900, 129000, 498000, 418000, 433000, 1560000, 20000000, 2720000, 20000000, 20000000, 20000000, 20000000, 20000000]","['failure', 'failure', 'failure', 'failure', 'failure', 'failure', 'failure', 'failure', 'failure', 'failure', 'runout', 'failure', 'runout', 'runout', 'runout', 'runout', 'runout']","[None, None, None, None, None, None, None, None, None, None, None, None, None, None, None, None, None]","[None, None, None, None, None, None, None, None, None, None, None, None, None, None, None, None, None]",-1.0,20000000.0,Force,,33.0,2.0,264.22,6.1,25.592,4.84,1113763.0,662391.0,1.072,0.035,4 params,17.0,5.0,3.0,10000000.0,,
NIMS545,,,,,,,C-st_struct,Steel,,,,,,,610.0,Hot rolled,,,,0.45,0.24,0.71,0.01,0.009000000000000001,0.12,0.06,0.0,0.13,,,,,,,,0.06,0.0,0.01,,,,,,,,,,,845.0,,30.0,0.0,845.0,30.0,450.0,30.0,,,,,650.0,60.0,450.0,8.8,,,,,A5-standard specimen,Cylindric,50.25,0,567.0,,565.0,,736.0,,1471.0,,,,26.0,,68.0,,132.0,,237.0,,,0.0,,,,,,,,,4,1.0,0.265,0.0154,0.25,,54.0321689,5.18,1.5,,,cylinder,0,0,,,,"[300.0, 300.0, 290.0, 290.0, 280.0, 280.0, 270.0, 270.0, 260.0, 260.0, 260.0, 250.0, 250.0, 250.0, 240.0, 240.0, 240.0]","[33500, 48700, 86000, 228000, 350000, 554000, 274000, 651000, 1230000, 2460000, 15700000, 1180000, 20000000, 20000000, 20000000, 20000000, 20000000]","['failure', 'failure', 'failure', 'failure', 'failure', 'failure', 'failure', 'failure', 'failure', 'failure', 'failure', 'failure', 'runout', 'runout', 'runout', 'runout', 'runout']","[None, None, None, None, None, None, None, None, None, None, None, None, None, None, None, None, None]","[None, None, None, None, None, None, None, None, None, None, None, None, None, None, None, None, None]",-1.0,20000000.0,Force,,33.0,2.0,254.97,6.717,20.455,3.877,1732463.0,972136.0,1.072,0.037,4 params,17.0,6.0,3.0,10000000.0,,
NIMS546,,,,,,,C-st_struct,Steel,,,,,,,825.0,Hot rolled,,,,0.44,0.24,0.82,0.021,0.021,0.03,0.02,0.0,0.02,,,,,,,,0.1,0.03,0.01,,,,,,,,,,,845.0,,30.0,0.0,845.0,30.0,450.0,30.0,,,,,650.0,60.0,450.0,8.8,,,,,A5-standard specimen,Cylindric,50.25,0,491.0,,493.0,,696.0,,1424.0,,,,26.0,,69.0,,172.0,,219.0,,,0.0,,,,,,,,,4,1.0,0.265,0.0154,0.25,,54.0321689,5.18,1.5,,,cylinder,0,0,,,,"[300.0, 300.0, 290.0, 290.0, 280.0, 280.0, 280.0, 270.0, 270.0, 270.0, 260.0, 260.0, 260.0, 250.0, 250.0, 250.0]","[28300, 31900, 70800, 114000, 222000, 421000, 900000, 697000, 1290000, 15700000, 13100000, 20000000, 20000000, 20000000, 20000000, 20000000]","['failure', 'failure', 'failure', 'failure', 'failure', 'failure', 'failure', 'failure', 'failure', 'failure', 'failure', 'runout', 'runout', 'runout', 'runout', 'runout']","[None, None, None, None, None, None, None, None, None, None, None, None, None, None, None, None]","[None, None, None, None, None, None, None, None, None, None, None, None, None, None, None, None]",-1.0,20000000.0,Force,,33.0,2.0,268.63,11.386,34.364,8.917,1404986.0,1154183.0,1.032,0.036,4 params,16.0,4.0,3.0,10000000.0,,
NIMS547,,,,,,,C-st_struct,Steel,,,,,,,1740.0,Hot rolled,,,,0.55,0.23,0.76,0.018000000000000002,0.012,0.01,0.09,0.0,0.01,,,,,,,,0.07,0.0,0.0,,,,,,,,,,,825.0,,30.0,0.0,825.0,30.0,450.0,30.0,,,,,550.0,60.0,450.0,8.4,,,,,A5-standard specimen,Cylindric,50.25,0,855.0,,853.0,,962.0,,1603.0,,,,19.0,,56.0,,86.0,,309.0,,,0.0,,,,,,,,,4,1.0,0.265,0.0154,0.25,,54.0321689,5.18,1.5,,,cylinder,0,0,,,,"[400.0, 400.0, 390.0, 390.0, 380.0, 380.0, 370.0, 370.0, 360.0, 360.0, 360.0, 350.0, 350.0, 350.0, 340.0, 340.0, 340.0]","[90500, 143000, 107000, 164000, 147000, 252000, 312000, 573000, 324000, 372000, 892000, 1100000, 3210000, 7340000, 20000000, 20000000, 20000000]","['failure', 'failure', 'failure', 'failure', 'failure', 'failure', 'failure', 'failure', 'failure', 'failure', 'failure', 'failure', 'failure', 'failure', 'runout', 'runout', 'runout']","[None, None, None, None, None, None, None, None, None, None, None, None, None, None, None, None, None]","[None, None, None, None, None, None, None, None, None, None, None, None, None, None, None, None, None]",-1.0,20000000.0,Force,,33.0,2.0,344.28,9.451,24.103,4.238,2625413.0,1462309.0,1.064,0.033,4 params,17.0,6.0,1.0,10000000.0,,
NIMS548,,,,,,,C-st_struct,Steel,,,,,,,1270.0,Hot rolled,,,,0.54,0.26,0.76,0.022,0.021,0.02,0.12,0.0,0.01,,,,,,,,0.08,0.01,0.0,,,,,,,,,,,825.0,,30.0,0.0,825.0,30.0,450.0,30.0,,,,,550.0,60.0,450.0,8.6,,,,,A5-standard specimen,Cylindric,50.25,0,849.0,,847.0,,956.0,,1614.0,,,,19.0,,58.0,,92.0,,308.0,,,0.0,,,,,,,,,4,1.0,0.265,0.0154,0.25,,54.0321689,5.18,1.5,,,cylinder,0,0,,,,"[400.0, 400.0, 390.0, 390.0, 380.0, 380.0, 370.0, 370.0, 360.0, 360.0, 350.0, 350.0, 350.0, 340.0, 340.0, 340.0, 330.0, 330.0, 330.0, 320.0, 320.0]","[71500, 103000, 111000, 162000, 292000, 737000, 1020000, 1280000, 673000, 4330000, 1400000, 20000000, 20000000, 2350000, 20000000, 20000000, 8450000, 18000000, 20000000, 20000000, 20000000]","['failure', 'failure', 'failure', 'failure', 'failure', 'failure', 'failure', 'failure', 'failure', 'failure', 'failure', 'runout', 'runout', 'failure', 'runout', 'runout', 'failure', 'failure', 'runout', 'runout', 'runout']","[None, None, None, None, None, None, None, None, None, None, None, None, None, None, None, None, None, None, None, None, None]","[None, None, None, None, None, None, None, None, None, None, None, None, None, None, None, None, None, None, None, None, None]",-1.0,20000000.0,Force,,33.0,2.0,344.4,7.295,21.575,3.462,3031845.0,1489034.0,1.081,0.032,4 params,21.0,8.0,4.0,10000000.0,,
NIMS549,,,,,,,C-st_struct,Steel,,,,,,,825.0,Hot rolled,,,,0.52,0.29,0.83,0.016,0.025,0.04,0.04,0.0,0.02,,,,,,,,0.12,0.02,0.0,,,,,,,,,,,825.0,,30.0,0.0,825.0,30.0,450.0,30.0,,,,,550.0,60.0,450.0,8.8,,,,,A5-standard specimen,Cylindric,50.25,0,706.0,,717.0,,906.0,,1574.0,,,,20.0,,60.0,,95.0,,290.0,,,0.0,,,,,,,,,4,1.0,0.265,0.0154,0.25,,54.0321689,5.18,1.5,,,cylinder,0,0,,,,"[380.0, 380.0, 370.0, 370.0, 360.0, 360.0, 360.0, 350.0, 350.0, 350.0, 340.0, 340.0, 340.0, 330.0, 330.0, 330.0, 320.0, 320.0, 320.0]","[53700, 73200, 96300, 927000, 344000, 446000, 3610000, 1530000, 1870000, 20000000, 5830000, 19100000, 20000000, 10400000, 20000000, 20000000, 20000000, 20000000, 20000000]","['failure', 'failure', 'failure', 'failure', 'failure', 'failure', 'failure', 'failure', 'failure', 'runout', 'failure', 'failure', 'runout', 'failure', 'runout', 'runout', 'runout', 'runout', 'runout']","[None, None, None, None, None, None, None, None, None, None, None, None, None, None, None, None, None, None, None]","[None, None, None, None, None, None, None, None, None, None, None, None, None, None, None, None, None, None, None]",-1.0,20000000.0,Force,,33.0,2.0,344.92,7.84,38.988,7.067,3625128.0,2247458.0,1.054,0.036,4 params,19.0,5.0,4.0,10000000.0,,
NIMS55,,,,,,,C-st_struct,Steel,,,,,,,1740.0,Hot rolled,,,,0.43,0.22,0.83,0.017,0.016,0.01,0.12,0.0,0.01,,,,,,,,0.06,0.0,0.0,,,,,,,,,,,845.0,,30.0,0.0,845.0,30.0,450.0,30.0,,,,,550.0,60.0,450.0,9.3,,,,,A5-standard specimen,Cylindric,50.25,0,703.0,,701.0,,843.0,,1598.0,,,,21.0,,66.0,,153.0,,278.0,,,0.0,,,,,,,,,4,1.0,0.25,0.0,0.25,,73.83259,3.6,1.5,,,cylinder,0,0,,,,"[560.0, 560.0, 540.0, 540.0, 520.0, 520.0, 500.0, 500.0, 490.0, 490.0, 480.0, 480.0, 480.0, 470.0, 470.0, 470.0, 460.0, 460.0, 460.0]","[55400, 66900, 97200, 107000, 173000, 176000, 307000, 392000, 340000, 434000, 938000, 20900000, 21200000, 962000, 964000, 21200000, 21200001, 21200002, 21200003]","['failure', 'failure', 'failure', 'failure', 'failure', 'failure', 'failure', 'failure', 'failure', 'failure', 'failure', 'failure', 'failure', 'failure', 'failure', 'failure', 'runout', 'runout', 'runout']","[None, None, None, None, None, None, None, None, None, None, None, None, None, None, None, None, None, None, None]","[None, None, None, None, None, None, None, None, None, None, None, None, None, None, None, None, None, None, None]",-1.0,21200001.0,Force,,50.0,1.0,474.98,13.331,15.7,3.175,772173.0,411588.0,1.032,0.032,4 params,19.0,7.0,3.0,10000000.0,470.0,962999
NIMS550,,,,,,,C-st_struct,Steel,,,,,,,660.0,Hot rolled,,,,0.56,0.26,0.37,0.019,0.026,0.04,0.13,0.0,0.11,,,,,,,,0.06,0.0,0.0,,,,,,,,,,,825.0,,30.0,0.0,825.0,30.0,450.0,30.0,,,,,550.0,60.0,450.0,7.6,,,,,A5-standard specimen,Cylindric,50.25,0,780.0,,795.0,,967.0,,1583.0,,,,18.0,,55.0,,79.0,,317.0,,,0.0,,,,,,,,,4,1.0,0.265,0.0154,0.25,,54.0321689,5.18,1.5,,,cylinder,0,0,,,,"[400.0, 400.0, 400.0, 390.0, 390.0, 390.0, 380.0, 380.0, 380.0, 370.0, 370.0, 370.0, 360.0, 360.0, 360.0, 360.0, 350.0, 350.0, 350.0, 350.0]","[52900, 64400, 70900, 95500, 103000, 196000, 179000, 254000, 648000, 255000, 1770000, 2970000, 15200000, 18100000, 20000000, 20000000, 398000, 18400000, 20000000, 20000000]","['failure', 'failure', 'failure', 'failure', 'failure', 'failure', 'failure', 'failure', 'failure', 'failure', 'failure', 'failure', 'failure', 'failure', 'runout', 'runout', 'failure', 'failure', 'runout', 'runout']","[None, None, None, None, None, None, None, None, None, None, None, None, None, None, None, None, None, None, None, None]","[None, None, None, None, None, None, None, None, None, None, None, None, None, None, None, None, None, None, None, None]",-1.0,20000000.0,Force,,33.0,2.0,362.44,6.977,24.809,6.152,874416.0,463844.0,1.086,0.042,4 params,20.0,5.0,2.0,10000000.0,,
NIMS551,,,,,,,C-st_struct,Steel,,,,,,,1740.0,Hot rolled,,,,0.55,0.23,0.76,0.018000000000000002,0.012,0.01,0.09,0.0,0.01,,,,,,,,0.07,0.0,0.0,,,,,,,,,,,825.0,,30.0,0.0,825.0,30.0,450.0,30.0,,,,,600.0,60.0,450.0,8.4,,,,,A5-standard specimen,Cylindric,50.25,0,759.0,,755.0,,854.0,,1518.0,,,,22.0,,60.0,,100.0,,276.0,,,0.0,,,,,,,,,4,1.0,0.265,0.0154,0.25,,54.0321689,5.18,1.5,,,cylinder,0,0,,,,"[350.0, 350.0, 340.0, 340.0, 330.0, 330.0, 320.0, 320.0, 310.0, 310.0, 310.0, 300.0, 300.0, 300.0, 290.0, 290.0, 290.0, 280.0, 280.0, 280.0]","[57000, 92800, 75100, 273000, 325000, 623000, 302000, 1280000, 695000, 1340000, 1820000, 1390000, 20000000, 20000000, 10300000, 20000000, 20000000, 20000000, 20000000, 20000000]","['failure', 'failure', 'failure', 'failure', 'failure', 'failure', 'failure', 'failure', 'failure', 'failure', 'failure', 'failure', 'runout', 'runout', 'failure', 'runout', 'runout', 'runout', 'runout', 'runout']","[None, None, None, None, None, None, None, None, None, None, None, None, None, None, None, None, None, None, None, None]","[None, None, None, None, None, None, None, None, None, None, None, None, None, None, None, None, None, None, None, None]",-1.0,20000000.0,Force,,33.0,2.0,301.54,7.482,21.572,3.913,2103969.0,1200160.0,1.061,0.036,4 params,20.0,6.0,3.0,10000000.0,,
NIMS552,,,,,,,C-st_struct,Steel,,,,,,,1270.0,Hot rolled,,,,0.54,0.26,0.76,0.022,0.021,0.02,0.12,0.0,0.01,,,,,,,,0.08,0.01,0.0,,,,,,,,,,,825.0,,30.0,0.0,825.0,30.0,450.0,30.0,,,,,600.0,60.0,450.0,8.6,,,,,A5-standard specimen,Cylindric,50.25,0,754.0,,748.0,,848.0,,1521.0,,,,22.0,,60.0,,135.0,,275.0,,,0.0,,,,,,,,,4,1.0,0.265,0.0154,0.25,,54.0321689,5.18,1.5,,,cylinder,0,0,,,,"[360.0, 360.0, 350.0, 350.0, 340.0, 340.0, 330.0, 330.0, 320.0, 320.0, 320.0, 310.0, 310.0, 310.0, 300.0, 300.0, 300.0]","[47000, 53300, 81600, 235000, 176000, 480000, 674000, 1360000, 798000, 1620000, 1980000, 2660000, 18200000, 20000000, 20000000, 20000000, 20000000]","['failure', 'failure', 'failure', 'failure', 'failure', 'failure', 'failure', 'failure', 'failure', 'failure', 'failure', 'failure', 'failure', 'runout', 'runout', 'runout', 'runout']","[None, None, None, None, None, None, None, None, None, None, None, None, None, None, None, None, None]","[None, None, None, None, None, None, None, None, None, None, None, None, None, None, None, None, None]",-1.0,20000000.0,Force,,33.0,2.0,311.5,9.71,27.352,6.842,3138824.0,1834213.0,1.04,0.033,4 params,17.0,6.0,2.0,10000000.0,,
NIMS553,,,,,,,C-st_struct,Steel,,,,,,,825.0,Hot rolled,,,,0.52,0.29,0.83,0.016,0.025,0.04,0.04,0.0,0.02,,,,,,,,0.12,0.02,0.0,,,,,,,,,,,825.0,,30.0,0.0,825.0,30.0,450.0,30.0,,,,,600.0,60.0,450.0,8.8,,,,,A5-standard specimen,Cylindric,50.25,0,635.0,,639.0,,823.0,,1512.0,,,,24.0,,64.0,,130.0,,261.0,,,0.0,,,,,,,,,4,1.0,0.265,0.0154,0.25,,54.0321689,5.18,1.5,,,cylinder,0,0,,,,"[350.0, 350.0, 340.0, 340.0, 330.0, 330.0, 320.0, 320.0, 320.0, 310.0, 310.0, 310.0, 300.0, 300.0, 300.0]","[42600, 77100, 74800, 199000, 715000, 7280000, 1840000, 9260000, 11700000, 3570000, 12800000, 20000000, 20000000, 20000000, 20000000]","['failure', 'failure', 'failure', 'failure', 'failure', 'failure', 'failure', 'failure', 'failure', 'failure', 'failure', 'runout', 'runout', 'runout', 'runout']","[None, None, None, None, None, None, None, None, None, None, None, None, None, None, None]","[None, None, None, None, None, None, None, None, None, None, None, None, None, None, None]",-1.0,20000000.0,Force,,33.0,2.0,315.01,7.523,42.572,8.023,5860180.0,3292411.0,1.063,0.037,4 params,15.0,5.0,3.0,10000000.0,,
NIMS554,,,,,,,C-st_struct,Steel,,,,,,,660.0,Hot rolled,,,,0.56,0.26,0.37,0.019,0.026,0.04,0.13,0.0,0.11,,,,,,,,0.06,0.0,0.0,,,,,,,,,,,825.0,,30.0,0.0,825.0,30.0,450.0,30.0,,,,,600.0,60.0,450.0,7.6,,,,,A5-standard specimen,Cylindric,50.25,0,700.0,,703.0,,860.0,,1468.0,,,,19.0,,58.0,,114.0,,283.0,,,0.0,,,,,,,,,4,1.0,0.265,0.0154,0.25,,54.0321689,5.18,1.5,,,cylinder,0,0,,,,"[370.0, 370.0, 360.0, 360.0, 350.0, 350.0, 340.0, 340.0, 330.0, 330.0, 320.0, 320.0, 320.0, 310.0, 310.0, 310.0, 300.0, 300.0, 300.0]","[33700, 46100, 63200, 111000, 103000, 249000, 178000, 481000, 464000, 638000, 565000, 20000000, 20000000, 661000, 20000000, 20000000, 15000000, 20000000, 20000000]","['failure', 'failure', 'failure', 'failure', 'failure', 'failure', 'failure', 'failure', 'failure', 'failure', 'failure', 'runout', 'runout', 'failure', 'runout', 'runout', 'failure', 'runout', 'runout']","[None, None, None, None, None, None, None, None, None, None, None, None, None, None, None, None, None, None, None]","[None, None, None, None, None, None, None, None, None, None, None, None, None, None, None, None, None, None, None]",-1.0,20000000.0,Force,,33.0,2.0,318.12,7.459,17.302,3.546,733962.0,466400.0,1.065,0.038,4 params,19.0,7.0,3.0,10000000.0,,
NIMS555,,,,,,,C-st_struct,Steel,,,,,,,1740.0,Hot rolled,,,,0.55,0.23,0.76,0.018000000000000002,0.012,0.01,0.09,0.0,0.01,,,,,,,,0.07,0.0,0.0,,,,,,,,,,,825.0,,30.0,0.0,825.0,30.0,450.0,30.0,,,,,650.0,60.0,450.0,8.4,,,,,A5-standard specimen,Cylindric,50.25,0,678.0,,657.0,,757.0,,1440.0,,,,26.0,,64.0,,131.0,,248.0,,,0.0,,,,,,,,,4,1.0,0.265,0.0154,0.25,,54.0321689,5.18,1.5,,,cylinder,0,0,,,,"[310.0, 310.0, 300.0, 300.0, 290.0, 290.0, 280.0, 280.0, 270.0, 270.0, 270.0, 260.0, 260.0, 260.0, 250.0, 250.0, 250.0]","[37700, 45800, 62200, 197000, 434000, 522000, 1070000, 1100000, 983000, 1530000, 2710000, 4600000, 20000000, 20000000, 20000000, 20000000, 20000000]","['failure', 'failure', 'failure', 'failure', 'failure', 'failure', 'failure', 'failure', 'failure', 'failure', 'failure', 'failure', 'runout', 'runout', 'runout', 'runout', 'runout']","[None, None, None, None, None, None, None, None, None, None, None, None, None, None, None, None, None]","[None, None, None, None, None, None, None, None, None, None, None, None, None, None, None, None, None]",-1.0,20000000.0,Force,,33.0,2.0,261.47,8.967,26.343,8.11,4676623.0,2494226.0,1.042,0.031,4 params,17.0,6.0,2.0,10000000.0,260.0,4600000
NIMS556,,,,,,,C-st_struct,Steel,,,,,,,1270.0,Hot rolled,,,,0.54,0.26,0.76,0.022,0.021,0.02,0.12,0.0,0.01,,,,,,,,0.08,0.01,0.0,,,,,,,,,,,825.0,,30.0,0.0,825.0,30.0,450.0,30.0,,,,,650.0,60.0,450.0,8.6,,,,,A5-standard specimen,Cylindric,50.25,0,680.0,,657.0,,766.0,,1484.0,,,,26.0,,65.0,,166.0,,249.0,,,0.0,,,,,,,,,4,1.0,0.265,0.0154,0.25,,54.0321689,5.18,1.5,,,cylinder,0,0,,,,"[310.0, 310.0, 300.0, 300.0, 290.0, 290.0, 290.0, 280.0, 280.0, 280.0, 280.0, 270.0, 270.0, 270.0]","[39300, 47600, 178000, 227000, 774000, 829000, 854000, 716000, 898000, 997000, 1010000, 20000000, 20000000, 20000000]","['failure', 'failure', 'failure', 'failure', 'failure', 'failure', 'failure', 'failure', 'failure', 'failure', 'failure', 'runout', 'runout', 'runout']","[None, None, None, None, None, None, None, None, None, None, None, None, None, None]","[None, None, None, None, None, None, None, None, None, None, None, None, None, None]",-1.0,20000000.0,Force,,33.0,2.0,274.6,7.142,29.356,6.91,2242221.0,1286597.0,1.036,0.035,4 params,14.0,4.0,1.0,10000000.0,280.0,897019
NIMS557,,,,,,,C-st_struct,Steel,,,,,,,825.0,Hot rolled,,,,0.52,0.29,0.83,0.016,0.025,0.04,0.04,0.0,0.02,,,,,,,,0.12,0.02,0.0,,,,,,,,,,,825.0,,30.0,0.0,825.0,30.0,450.0,30.0,,,,,650.0,60.0,450.0,8.8,,,,,A5-standard specimen,Cylindric,50.25,0,591.0,,589.0,,746.0,,1446.0,,,,24.0,,65.0,,157.0,,235.0,,,0.0,,,,,,,,,4,1.0,0.265,0.0154,0.25,,54.0321689,5.18,1.5,,,cylinder,0,0,,,,"[310.0, 310.0, 300.0, 300.0, 290.0, 290.0, 280.0, 280.0, 280.0, 270.0, 270.0, 270.0, 270.0, 260.0, 260.0, 260.0, 250.0, 250.0, 250.0]","[31000, 37700, 133000, 351000, 462000, 665000, 419000, 1460000, 4790000, 10800000, 20000000, 20000000, 20000000, 5420000, 20000000, 20000000, 20000000, 20000000, 20000000]","['failure', 'failure', 'failure', 'failure', 'failure', 'failure', 'failure', 'failure', 'failure', 'failure', 'runout', 'runout', 'runout', 'failure', 'runout', 'runout', 'runout', 'runout', 'runout']","[None, None, None, None, None, None, None, None, None, None, None, None, None, None, None, None, None, None, None]","[None, None, None, None, None, None, None, None, None, None, None, None, None, None, None, None, None, None, None]",-1.0,20000000.0,Force,,33.0,2.0,271.74,6.461,28.312,5.364,2666024.0,1447856.0,1.072,0.037,4 params,19.0,5.0,3.0,10000000.0,260.0,5420000
NIMS558,,,,,,,C-st_struct,Steel,,,,,,,660.0,Hot rolled,,,,0.56,0.26,0.37,0.019,0.026,0.04,0.13,0.0,0.11,,,,,,,,0.06,0.0,0.0,,,,,,,,,,,825.0,,30.0,0.0,825.0,30.0,450.0,30.0,,,,,650.0,60.0,450.0,7.6,,,,,A5-standard specimen,Cylindric,50.25,0,632.0,,631.0,,777.0,,1444.0,,,,23.0,,62.0,,143.0,,253.0,,,0.0,,,,,,,,,4,1.0,0.265,0.0154,0.25,,54.0321689,5.18,1.5,,,cylinder,0,0,,,,"[320.0, 320.0, 310.0, 310.0, 300.0, 300.0, 290.0, 290.0, 290.0, 290.0, 280.0, 280.0, 280.0, 270.0, 270.0, 270.0]","[25800, 88300, 103000, 117000, 144000, 321000, 800000, 1010000, 1560000, 18200000, 560000, 20000000, 20000000, 20000000, 20000000, 20000000]","['failure', 'failure', 'failure', 'failure', 'failure', 'failure', 'failure', 'failure', 'failure', 'failure', 'failure', 'runout', 'runout', 'runout', 'runout', 'runout']","[None, None, None, None, None, None, None, None, None, None, None, None, None, None, None, None]","[None, None, None, None, None, None, None, None, None, None, None, None, None, None, None, None]",-1.0,20000000.0,Force,,33.0,2.0,284.35,6.781,25.169,4.797,1016229.0,610252.0,1.061,0.038,4 params,16.0,5.0,3.0,10000000.0,280.0,560000
NIMS559,,,,,,,Cr-st,Steel,,,,,,,1740.0,Hot rolled,,,,0.43,0.24,0.74,0.022,0.013,0.03,1.12,0.0,0.02,,,,,,,,0.03,0.0,0.0,,,,,,,,,,,870.0,,30.0,0.0,855.0,30.0,200.0,30.0,,,,,550.0,60.0,450.0,8.2,,,,,A5-standard specimen,Cylindric,50.25,0,,,935.0,,1052.0,,1756.0,,,,17.0,,61.0,,114.0,,328.0,,,0.0,,,,,,,,,4,1.0,0.265,0.0154,0.25,,54.0321689,5.18,1.5,,,cylinder,0,0,,,,"[460.0, 460.0, 440.0, 440.0, 430.0, 430.0, 420.0, 420.0, 410.0, 410.0, 410.0, 400.0, 400.0, 400.0, 390.0, 390.0, 390.0]","[20300, 67700, 119000, 188000, 270000, 298000, 390000, 432000, 2780000, 2790000, 2830000, 2980000, 12300000, 15800000, 17300000, 20000000, 20000000]","['failure', 'failure', 'failure', 'failure', 'failure', 'failure', 'failure', 'failure', 'failure', 'failure', 'failure', 'failure', 'failure', 'failure', 'failure', 'runout', 'runout']","[None, None, None, None, None, None, None, None, None, None, None, None, None, None, None, None, None]","[None, None, None, None, None, None, None, None, None, None, None, None, None, None, None, None, None]",-1.0,20000000.0,Force,,33.0,2.0,401.52,12.186,34.805,9.978,3572838.0,1776784.0,1.033,0.034,4 params,17.0,6.0,2.0,10000000.0,,
