Repository: Tareqawwad/Masterthesis-Final

File: allData.csv (part 26 of 36)
,Institute,Sci_topic,Author,Year,Conf_level,Material,M_Type,MatGroupFKM,Batch,Manufacturer,Prod_Proc,Furn_capa,Deoxid_proc,Ingot_size,Red_ratio,HProc,Form,DorTh,Length,C,Si,Mn,P,S,Ni,Cr,Mo,Cu,Al,V,Nb,N_,Ti,Ca,O,dA,dB,dC,dD,DS,Exp_n,Exp_b,DefType,Proc_name,Microstruct,Tstart,Tend,Vcf,NTemp,Ntime,CTemp,Ctime,THTemp,THtime,THQCr,QmTemp,THTemp2,THtime2,THQCr2,QmTemp2,TTemp,Ttime,TCr,Gm,Gstd,Texture,GrainRatio,Poros,Geometry_type,CS_form,CS_surface,QS_LD,Re_U,Re_U_dev,Rp02,Rp02_dev,Rm,Rm_dev,R_true_fracture,Rtf_dev,AG,AG_dev,A5,A5_dev,Z,Z_dev,A_KerbSchlag,A_KS_dev,HV20,HV20_dev,HardProc,t_eff,t_eff_dev,HV20_core,HV20_core_dev,Rp02_base,Rm_base,AG_base,A5_base,Z_base,Deff,Kt,G0,G0_r,G0_d,A90_Mises,V90_Mises,Kp,Rz,Finish,Finish_speci,SpecF,LD,Prstrain,RS_depth,RS_I,RSII,Sa,N,outcome,fail_loc,defect_type,R_ratio,Nu,Control,Machine,f_test,L_Type,Sd,Sd_unc,k,k_unc,NE,NE_unc,1Ts,1Ts_unc,method,n_spec,n_lvls_frac,n_lvls_inf,Nu_cur,Sa_min,Nm_Sa_min
NIMS56,,,,,,,C-st_struct,Steel,,,,,,,1270.0,Hot rolled,,,,0.49,0.26,0.8,0.027000000000000003,0.023,0.02,0.09,0.0,0.01,,,,,,,,0.13,0.01,0.0,,,,,,,,,,,845.0,,30.0,0.0,845.0,30.0,450.0,30.0,,,,,550.0,60.0,450.0,9.3,,,,,A5-standard specimen,Cylindric,50.25,0,785.0,,787.0,,910.0,,1587.0,,,,19.0,,60.0,,114.0,,298.0,,,0.0,,,,,,,,,4,1.0,0.25,0.0,0.25,,73.83259,3.6,1.5,,,cylinder,0,0,,,,"[580.0, 580.0, 560.0, 560.0, 550.0, 550.0, 540.0, 540.0, 530.0, 530.0, 520.0, 520.0, 520.0, 510.0, 510.0, 510.0, 500.0, 500.0, 500.0]","[88600, 89600, 158000, 190000, 120000, 306000, 228000, 270000, 160000, 393000, 298000, 373000, 380000, 390000, 451000, 602000, 21200000, 21200000, 21200000]","['failure', 'failure', 'failure', 'failure', 'failure', 'failure', 'failure', 'failure', 'failure', 'failure', 'failure', 'failure', 'failure', 'failure', 'failure', 'failure', 'runout', 'runout', 'runout']","[None, None, None, None, None, None, None, None, None, None, None, None, None, None, None, None, None, None, None]","[None, None, None, None, None, None, None, None, None, None, None, None, None, None, None, None, None, None, None]",-1.0,21200000.0,Force,,50.0,1.0,503.62,14.165,12.273,4.474,542955.0,492136.0,1.054,0.061,4 params,19.0,7.0,1.0,10000000.0,510.0,473092
NIMS560,,,,,,,Cr-st,Steel,,,,,,,820.0,Hot rolled,,,,0.42,0.27,0.71,0.01,0.008,0.02,0.96,0.0,0.04,,,,,,,,0.01,0.0,0.01,,,,,,,,,,,870.0,,30.0,0.0,855.0,30.0,200.0,30.0,,,,,550.0,60.0,450.0,9.1,,,,,A5-standard specimen,Cylindric,50.25,0,,,907.0,,1006.0,,1745.0,,,,18.0,,63.0,,140.0,,328.0,,,0.0,,,,,,,,,4,1.0,0.265,0.0154,0.25,,54.0321689,5.18,1.5,,,cylinder,0,0,,,,"[440.0, 440.0, 420.0, 420.0, 410.0, 410.0, 400.0, 400.0, 390.0, 390.0, 380.0, 380.0, 380.0, 370.0, 370.0, 370.0, 360.0, 360.0, 360.0]","[53000, 84800, 185000, 322000, 74200, 858000, 200000, 4120000, 295000, 1510000, 668000, 1470000, 20000000, 754000, 3400000, 20000000, 20000000, 20000000, 20000000]","['failure', 'failure', 'failure', 'failure', 'failure', 'failure', 'failure', 'failure', 'failure', 'failure', 'failure', 'failure', 'runout', 'failure', 'failure', 'runout', 'runout', 'runout', 'runout']","[None, None, None, None, None, None, None, None, None, None, None, None, None, None, None, None, None, None, None]","[None, None, None, None, None, None, None, None, None, None, None, None, None, None, None, None, None, None, None]",-1.0,20000000.0,Force,,33.0,2.0,370.29,7.462,19.171,3.229,2071815.0,1067907.0,1.124,0.035,4 params,19.0,7.0,3.0,10000000.0,,
NIMS561,,,,,,,Cr-st,Steel,,,,,,,1120.0,Hot rolled,,,,0.4,0.31,0.78,0.012,0.01,0.07,1.1,0.0,0.13,,,,,,,,0.02,0.0,0.03,,,,,,,,,,,870.0,,30.0,0.0,855.0,30.0,200.0,30.0,,,,,550.0,60.0,450.0,8.5,,,,,A5-standard specimen,Cylindric,50.25,0,,,990.0,,1084.0,,1775.0,,,,16.0,,59.0,,98.0,,343.0,,,0.0,,,,,,,,,4,1.0,0.265,0.0154,0.25,,54.0321689,5.18,1.5,,,cylinder,0,0,,,,"[460.0, 460.0, 440.0, 440.0, 420.0, 420.0, 400.0, 400.0, 390.0, 390.0, 390.0, 380.0, 380.0, 380.0, 370.0, 370.0, 370.0]","[29700, 43800, 180000, 325000, 416000, 467000, 375000, 844000, 726000, 845000, 1340000, 2160000, 13300000, 18400000, 14200000, 20000000, 20000000]","['failure', 'failure', 'failure', 'failure', 'failure', 'failure', 'failure', 'failure', 'failure', 'failure', 'failure', 'failure', 'failure', 'failure', 'failure', 'runout', 'runout']","[None, None, None, None, None, None, None, None, None, None, None, None, None, None, None, None, None]","[None, None, None, None, None, None, None, None, None, None, None, None, None, None, None, None, None]",-1.0,20000000.0,Force,,33.0,2.0,381.51,8.275,17.951,3.088,1705179.0,825316.0,1.063,0.033,4 params,17.0,6.0,2.0,10000000.0,,
NIMS562,,,,,,,Cr-st,Steel,,,,,,,1740.0,Hot rolled,,,,0.43,0.24,0.74,0.022,0.013,0.03,1.12,0.0,0.02,,,,,,,,0.03,0.0,0.0,,,,,,,,,,,870.0,,30.0,0.0,855.0,30.0,200.0,30.0,,,,,600.0,60.0,450.0,8.2,,,,,A5-standard specimen,Cylindric,50.25,0,,,839.0,,969.0,,1665.0,,,,19.0,,62.0,,140.0,,299.0,,,0.0,,,,,,,,,4,1.0,0.265,0.0154,0.25,,54.0321689,5.18,1.5,,,cylinder,0,0,,,,"[420.0, 420.0, 400.0, 400.0, 390.0, 390.0, 380.0, 380.0, 370.0, 370.0, 370.0, 360.0, 360.0, 360.0, 350.0, 350.0, 350.0]","[95000, 106000, 132000, 184000, 272000, 376000, 951000, 1530000, 570000, 709000, 8460000, 548000, 843000, 20000000, 20000000, 20000000, 20000000]","['failure', 'failure', 'failure', 'failure', 'failure', 'failure', 'failure', 'failure', 'failure', 'failure', 'failure', 'failure', 'failure', 'runout', 'runout', 'runout', 'runout']","[None, None, None, None, None, None, None, None, None, None, None, None, None, None, None, None, None]","[None, None, None, None, None, None, None, None, None, None, None, None, None, None, None, None, None]",-1.0,20000000.0,Force,,33.0,2.0,356.77,7.965,19.629,3.648,2092854.0,1093598.0,1.101,0.037,4 params,17.0,6.0,2.0,10000000.0,,
NIMS563,,,,,,,Cr-st,Steel,,,,,,,820.0,Hot rolled,,,,0.42,0.27,0.71,0.01,0.008,0.02,0.96,0.0,0.04,,,,,,,,0.01,0.0,0.01,,,,,,,,,,,870.0,,30.0,0.0,855.0,30.0,200.0,30.0,,,,,600.0,60.0,450.0,9.1,,,,,A5-standard specimen,Cylindric,50.25,0,,,781.0,,902.0,,1638.0,,,,20.0,,65.0,,169.0,,297.0,,,0.0,,,,,,,,,4,1.0,0.265,0.0154,0.25,,54.0321689,5.18,1.5,,,cylinder,0,0,,,,"[400.0, 380.0, 380.0, 370.0, 370.0, 360.0, 360.0, 350.0, 350.0, 340.0, 340.0, 340.0, 330.0, 330.0, 330.0, 320.0, 320.0, 320.0]","[107000, 261000, 479000, 261000, 802000, 278000, 937000, 636000, 2480000, 1140000, 20000000, 20000000, 7360000, 20000000, 20000000, 20000000, 20000000, 20000000]","['failure', 'failure', 'failure', 'failure', 'failure', 'failure', 'failure', 'failure', 'failure', 'failure', 'runout', 'runout', 'failure', 'runout', 'runout', 'runout', 'runout', 'runout']","[None, None, None, None, None, None, None, None, None, None, None, None, None, None, None, None, None, None]","[None, None, None, None, None, None, None, None, None, None, None, None, None, None, None, None, None, None]",-1.0,20000000.0,Force,,33.0,2.0,338.49,7.474,18.565,3.851,2307871.0,1256072.0,1.082,0.04,4 params,18.0,7.0,3.0,10000000.0,,
NIMS564,,,,,,,Cr-st,Steel,,,,,,,1120.0,Hot rolled,,,,0.4,0.31,0.78,0.012,0.01,0.07,1.1,0.0,0.13,,,,,,,,0.02,0.0,0.03,,,,,,,,,,,870.0,,30.0,0.0,855.0,30.0,200.0,30.0,,,,,600.0,60.0,450.0,8.5,,,,,A5-standard specimen,Cylindric,50.25,0,,,864.0,,979.0,,1667.0,,,,18.0,,62.0,,132.0,,318.0,,,0.0,,,,,,,,,4,1.0,0.265,0.0154,0.25,,54.0321689,5.18,1.5,,,cylinder,0,0,,,,"[420.0, 420.0, 400.0, 400.0, 380.0, 380.0, 360.0, 360.0, 350.0, 350.0, 350.0, 340.0, 340.0, 340.0, 330.0, 330.0, 330.0, 330.0]","[35700, 74400, 179000, 272000, 275000, 465000, 480000, 1120000, 684000, 1030000, 3260000, 7200000, 20000000, 20000000, 20000000, 20000000, 20000000, 20000000]","['failure', 'failure', 'failure', 'failure', 'failure', 'failure', 'failure', 'failure', 'failure', 'failure', 'failure', 'failure', 'runout', 'runout', 'runout', 'runout', 'runout', 'runout']","[None, None, None, None, None, None, None, None, None, None, None, None, None, None, None, None, None, None]","[None, None, None, None, None, None, None, None, None, None, None, None, None, None, None, None, None, None]",-1.0,20000000.0,Force,,33.0,2.0,341.92,7.991,18.754,3.471,2690601.0,1308357.0,1.073,0.036,4 params,18.0,6.0,2.0,10000000.0,,
NIMS565,,,,,,,Cr-st,Steel,,,,,,,1740.0,Hot rolled,,,,0.43,0.24,0.74,0.022,0.013,0.03,1.12,0.0,0.02,,,,,,,,0.03,0.0,0.0,,,,,,,,,,,870.0,,30.0,0.0,855.0,30.0,200.0,30.0,,,,,650.0,60.0,450.0,8.2,,,,,A5-standard specimen,Cylindric,50.25,0,758.0,,756.0,,888.0,,1671.0,,,,22.0,,67.0,,184.0,,277.0,,,0.0,,,,,,,,,4,1.0,0.265,0.0154,0.25,,54.0321689,5.18,1.5,,,cylinder,0,0,,,,"[380.0, 380.0, 370.0, 370.0, 360.0, 360.0, 350.0, 350.0, 350.0, 340.0, 340.0, 340.0, 330.0, 330.0, 330.0]","[53800, 154000, 134000, 191000, 127000, 349000, 468000, 852000, 1830000, 812000, 2150000, 20000000, 20000000, 20000000, 20000000]","['failure', 'failure', 'failure', 'failure', 'failure', 'failure', 'failure', 'failure', 'failure', 'failure', 'failure', 'runout', 'runout', 'runout', 'runout']","[None, None, None, None, None, None, None, None, None, None, None, None, None, None, None]","[None, None, None, None, None, None, None, None, None, None, None, None, None, None, None]",-1.0,20000000.0,Force,,33.0,2.0,338.31,9.244,26.765,5.084,1725859.0,1140346.0,1.05,0.037,4 params,15.0,5.0,2.0,10000000.0,,
NIMS566,,,,,,,Cr-st,Steel,,,,,,,820.0,Hot rolled,,,,0.42,0.27,0.71,0.01,0.008,0.02,0.96,0.0,0.04,,,,,,,,0.01,0.0,0.01,,,,,,,,,,,870.0,,30.0,0.0,855.0,30.0,200.0,30.0,,,,,650.0,60.0,450.0,9.1,,,,,A5-standard specimen,Cylindric,50.25,0,741.0,,739.0,,862.0,,1627.0,,,,22.0,,68.0,,175.0,,272.0,,,0.0,,,,,,,,,4,1.0,0.265,0.0154,0.25,,54.0321689,5.18,1.5,,,cylinder,0,0,,,,"[360.0, 360.0, 350.0, 350.0, 340.0, 340.0, 330.0, 330.0, 320.0, 320.0, 320.0, 310.0, 310.0, 310.0, 300.0, 300.0, 300.0]","[39700, 62600, 164000, 180000, 214000, 438000, 279000, 6250000, 416000, 1260000, 20000000, 5880000, 20000000, 20000000, 7230000, 20000000, 20000000]","['failure', 'failure', 'failure', 'failure', 'failure', 'failure', 'failure', 'failure', 'failure', 'failure', 'runout', 'failure', 'runout', 'runout', 'failure', 'runout', 'runout']","[None, None, None, None, None, None, None, None, None, None, None, None, None, None, None, None, None]","[None, None, None, None, None, None, None, None, None, None, None, None, None, None, None, None, None]",-1.0,20000000.0,Force,,33.0,2.0,311.12,7.046,25.573,4.342,3012110.0,1655498.0,1.092,0.036,4 params,17.0,7.0,3.0,10000000.0,,
NIMS567,,,,,,,Cr-st,Steel,,,,,,,1120.0,Hot rolled,,,,0.4,0.31,0.78,0.012,0.01,0.07,1.1,0.0,0.13,,,,,,,,0.02,0.0,0.03,,,,,,,,,,,870.0,,30.0,0.0,855.0,30.0,200.0,30.0,,,,,650.0,60.0,450.0,8.5,,,,,A5-standard specimen,Cylindric,50.25,0,745.0,,745.0,,869.0,,1627.0,,,,21.0,,67.0,,189.0,,277.0,,,0.0,,,,,,,,,4,1.0,0.265,0.0154,0.25,,54.0321689,5.18,1.5,,,cylinder,0,0,,,,"[360.0, 360.0, 350.0, 350.0, 340.0, 340.0, 330.0, 330.0, 320.0, 320.0, 320.0, 310.0, 310.0, 310.0, 300.0, 300.0, 300.0]","[72900, 82800, 156000, 265000, 610000, 846000, 836000, 1060000, 1890000, 2390000, 20000000, 3170000, 20000000, 20000000, 20000000, 20000000, 20000000]","['failure', 'failure', 'failure', 'failure', 'failure', 'failure', 'failure', 'failure', 'failure', 'failure', 'runout', 'failure', 'runout', 'runout', 'runout', 'runout', 'runout']","[None, None, None, None, None, None, None, None, None, None, None, None, None, None, None, None, None]","[None, None, None, None, None, None, None, None, None, None, None, None, None, None, None, None, None]",-1.0,20000000.0,Force,,33.0,2.0,314.96,8.453,25.05,6.123,3012819.0,1791509.0,1.037,0.035,4 params,17.0,6.0,3.0,10000000.0,,
NIMS568,,,,,,,CrMo-st,Steel,,,,,,,820.0,Hot rolled,,,,0.36,0.3,0.73,0.017,0.016,0.05,1.01,0.16,0.19,,,,,,,,0.08,0.0,0.01,,,,,,,,,,,870.0,,30.0,0.0,855.0,30.0,200.0,30.0,,,,,550.0,60.0,450.0,9.3,,,,,A5-standard specimen,Cylindric,50.25,0,,,1047.0,,1118.0,,1784.0,,,,16.0,,59.0,,110.0,,362.0,,,0.0,,,,,,,,,4,1.0,0.265,0.0154,0.25,,54.0321689,5.18,1.5,,,cylinder,0,0,,,,"[480.0, 480.0, 460.0, 460.0, 440.0, 440.0, 430.0, 430.0, 420.0, 420.0, 410.0, 410.0, 410.0, 400.0, 400.0, 400.0, 390.0, 390.0, 390.0]","[119000, 185000, 162000, 324000, 210000, 322000, 277000, 518000, 3290000, 3380000, 1780000, 2800000, 13100000, 4490000, 20000000, 20000000, 18900000, 20000000, 20000000]","['failure', 'failure', 'failure', 'failure', 'failure', 'failure', 'failure', 'failure', 'failure', 'failure', 'failure', 'failure', 'failure', 'failure', 'runout', 'runout', 'failure', 'runout', 'runout']","[None, None, None, None, None, None, None, None, None, None, None, None, None, None, None, None, None, None, None]","[None, None, None, None, None, None, None, None, None, None, None, None, None, None, None, None, None, None, None]",-1.0,20000000.0,Force,,33.0,2.0,405.09,8.369,20.318,3.013,2860638.0,1394713.0,1.078,0.029,4 params,19.0,7.0,3.0,10000000.0,,
NIMS569,,,,,,,CrMo-st,Steel,,,,,,,1250.0,Hot rolled,,,,0.35,0.3,0.7,0.019,0.012,0.02,1.03,0.15,0.01,,,,,,,,0.0,0.0,0.02,,,,,,,,,,,870.0,,30.0,0.0,855.0,30.0,200.0,30.0,,,,,550.0,60.0,450.0,9.3,,,,,A5-standard specimen,Cylindric,50.25,0,,,975.0,,1048.0,,1802.0,,,,18.0,,66.0,,176.0,,341.0,,,0.0,,,,,,,,,4,1.0,0.265,0.0154,0.25,,54.0321689,5.18,1.5,,,cylinder,0,0,,,,"[440.0, 440.0, 420.0, 420.0, 410.0, 410.0, 400.0, 400.0, 390.0, 390.0, 380.0, 380.0, 380.0, 370.0, 370.0, 370.0, 360.0, 360.0, 360.0]","[92200, 133000, 215000, 426000, 196000, 540000, 760000, 1010000, 690000, 884000, 652000, 1500000, 20000000, 5280000, 16800000, 20000000, 4840000, 20000000, 20000000]","['failure', 'failure', 'failure', 'failure', 'failure', 'failure', 'failure', 'failure', 'failure', 'failure', 'failure', 'failure', 'runout', 'failure', 'failure', 'runout', 'failure', 'runout', 'runout']","[None, None, None, None, None, None, None, None, None, None, None, None, None, None, None, None, None, None, None]","[None, None, None, None, None, None, None, None, None, None, None, None, None, None, None, None, None, None, None]",-1.0,20000000.0,Force,,33.0,2.0,371.18,8.268,17.802,2.916,2369381.0,1229542.0,1.07,0.033,4 params,19.0,8.0,3.0,10000000.0,,
NIMS57,,,,,,,C-st_struct,Steel,,,,,,,610.0,Hot rolled,,,,0.45,0.25,0.79,0.011,0.025,0.12,0.04,0.0,0.15,,,,,,,,0.09,0.0,0.04,,,,,,,,,,,845.0,,30.0,0.0,845.0,30.0,450.0,30.0,,,,,550.0,60.0,450.0,8.6,,,,,A5-standard specimen,Cylindric,50.25,0,769.0,,769.0,,925.0,,1544.0,,,,18.0,,57.0,,88.0,,301.0,,,0.0,,,,,,,,,4,1.0,0.25,0.0,0.25,,73.83259,3.6,1.5,,,cylinder,0,0,,,,"[600.0, 580.0, 560.0, 560.0, 560.0, 540.0, 540.0, 520.0, 520.0, 500.0, 500.0, 490.0, 490.0, 490.0, 480.0, 480.0, 480.0, 470.0, 470.0, 470.0]","[66400, 108000, 38500, 120000, 173000, 93000, 282000, 408000, 530000, 382000, 666000, 780000, 2500000, 21200000, 691000, 21200000, 21200000, 21200000, 21200000, 21200000]","['failure', 'failure', 'failure', 'failure', 'failure', 'failure', 'failure', 'failure', 'failure', 'failure', 'failure', 'failure', 'failure', 'runout', 'failure', 'runout', 'runout', 'runout', 'runout', 'runout']","[None, None, None, None, None, None, None, None, None, None, None, None, None, None, None, None, None, None, None, None]","[None, None, None, None, None, None, None, None, None, None, None, None, None, None, None, None, None, None, None, None]",-1.0,21200000.0,Force,,50.0,1.0,485.51,10.272,14.798,2.567,995845.0,491216.0,1.095,0.036,4 params,20.0,8.0,3.0,10000000.0,480.0,691000
NIMS570,,,,,,,CrMo-st,Steel,,,,,,,1120.0,Hot rolled,,,,0.36,0.27,0.79,0.012,0.006999999999999999,0.03,1.03,0.17,0.04,,,,,,,,0.0,0.0,0.01,,,,,,,,,,,870.0,,30.0,0.0,855.0,30.0,200.0,30.0,,,,,550.0,60.0,450.0,9.6,,,,,A5-standard specimen,Cylindric,50.25,0,,,986.0,,1092.0,,1797.0,,,,16.0,,62.0,,123.0,,350.0,,,0.0,,,,,,,,,4,1.0,0.265,0.0154,0.25,,54.0321689,5.18,1.5,,,cylinder,0,0,,,,"[460.0, 460.0, 440.0, 440.0, 420.0, 420.0, 410.0, 410.0, 400.0, 400.0, 390.0, 390.0, 390.0, 380.0, 380.0, 380.0, 370.0, 370.0, 370.0]","[31100, 46100, 115000, 181000, 321000, 522000, 415000, 860000, 2860000, 5700000, 1160000, 4390000, 4720000, 3070000, 6520000, 18100000, 13600000, 20000000, 20000000]","['failure', 'failure', 'failure', 'failure', 'failure', 'failure', 'failure', 'failure', 'failure', 'failure', 'failure', 'failure', 'failure', 'failure', 'failure', 'failure', 'failure', 'runout', 'runout']","[None, None, None, None, None, None, None, None, None, None, None, None, None, None, None, None, None, None, None]","[None, None, None, None, None, None, None, None, None, None, None, None, None, None, None, None, None, None, None]",-1.0,20000000.0,Force,,33.0,2.0,378.21,10.169,26.437,7.457,7165341.0,3128723.0,1.052,0.037,4 params,19.0,7.0,2.0,10000000.0,,
NIMS571,,,,,,,CrMo-st,Steel,,,,,,,530.0,Hot rolled,,,,0.36,0.23,0.81,0.014,0.022,0.05,0.99,0.16,0.08,,,,,,,,0.02,0.0,0.0,,,,,,,,,,,870.0,,30.0,0.0,855.0,30.0,200.0,30.0,,,,,550.0,60.0,450.0,9.9,,,,,A5-standard specimen,Cylindric,50.25,0,987.0,,988.0,,1053.0,,1825.0,,,,17.0,,65.0,,134.0,,342.0,,,0.0,,,,,,,,,4,1.0,0.265,0.0154,0.25,,54.0321689,5.18,1.5,,,cylinder,0,0,,,,"[440.0, 440.0, 430.0, 430.0, 420.0, 420.0, 410.0, 410.0, 400.0, 400.0, 390.0, 390.0, 390.0, 380.0, 380.0, 380.0, 370.0, 370.0, 370.0]","[61000, 521000, 81400, 96400, 401000, 586000, 432000, 653000, 1240000, 3320000, 1580000, 20000000, 20000000, 637000, 20000000, 20000000, 20000000, 20000000, 20000000]","['failure', 'failure', 'failure', 'failure', 'failure', 'failure', 'failure', 'failure', 'failure', 'failure', 'failure', 'runout', 'runout', 'failure', 'runout', 'runout', 'runout', 'runout', 'runout']","[None, None, None, None, None, None, None, None, None, None, None, None, None, None, None, None, None, None, None]","[None, None, None, None, None, None, None, None, None, None, None, None, None, None, None, None, None, None, None]",-1.0,20000000.0,Force,,33.0,2.0,388.75,7.891,20.535,5.149,1617511.0,958626.0,1.101,0.042,4 params,19.0,7.0,3.0,10000000.0,,
NIMS572,,,,,,,CrMo-st,Steel,,,,,,,500.0,Hot rolled,,,,0.34,0.25,0.72,0.019,0.011,0.12,1.01,0.17,0.1,,,,,,,,0.08,0.0,0.01,,,,,,,,,,,870.0,,30.0,0.0,855.0,30.0,200.0,30.0,,,,,550.0,60.0,450.0,9.6,,,,,A5-standard specimen,Cylindric,50.25,0,,,1001.0,,1080.0,,1796.0,,,,16.0,,61.0,,126.0,,352.0,,,0.0,,,,,,,,,4,1.0,0.265,0.0154,0.25,,54.0321689,5.18,1.5,,,cylinder,0,0,,,,"[460.0, 460.0, 440.0, 440.0, 430.0, 430.0, 420.0, 420.0, 410.0, 410.0, 400.0, 400.0, 400.0, 390.0, 390.0, 390.0, 380.0, 380.0, 380.0]","[46500, 108000, 84600, 110000, 285000, 394000, 329000, 1680000, 978000, 1300000, 709000, 1640000, 2010000, 930000, 1740000, 19800000, 20000000, 20000000, 20000000]","['failure', 'failure', 'failure', 'failure', 'failure', 'failure', 'failure', 'failure', 'failure', 'failure', 'failure', 'failure', 'failure', 'failure', 'failure', 'failure', 'runout', 'runout', 'runout']","[None, None, None, None, None, None, None, None, None, None, None, None, None, None, None, None, None, None, None]","[None, None, None, None, None, None, None, None, None, None, None, None, None, None, None, None, None, None, None]",-1.0,20000000.0,Force,,33.0,2.0,387.85,9.554,21.193,3.586,2492338.0,1282939.0,1.066,0.029,4 params,19.0,7.0,2.0,10000000.0,,
NIMS573,,,,,,,CrMo-st,Steel,,,,,,,820.0,Hot rolled,,,,0.36,0.3,0.73,0.017,0.016,0.05,1.01,0.16,0.19,,,,,,,,0.08,0.0,0.01,,,,,,,,,,,870.0,,30.0,0.0,855.0,30.0,200.0,30.0,,,,,600.0,60.0,450.0,9.3,,,,,A5-standard specimen,Cylindric,50.25,0,,,890.0,,984.0,,1735.0,,,,18.0,,64.0,,161.0,,321.0,,,0.0,,,,,,,,,4,1.0,0.265,0.0154,0.25,,54.0321689,5.18,1.5,,,cylinder,0,0,,,,"[430.0, 430.0, 410.0, 410.0, 410.0, 400.0, 400.0, 390.0, 390.0, 390.0, 380.0, 380.0, 370.0, 370.0, 370.0, 360.0, 360.0, 360.0, 350.0, 350.0, 350.0]","[104000, 147000, 254000, 301000, 528000, 248000, 625000, 581000, 1220000, 20000000, 367000, 1390000, 4040000, 20000000, 20000000, 4160000, 20000000, 20000000, 20000000, 20000000, 20000000]","['failure', 'failure', 'failure', 'failure', 'failure', 'failure', 'failure', 'failure', 'failure', 'runout', 'failure', 'failure', 'failure', 'runout', 'runout', 'failure', 'runout', 'runout', 'runout', 'runout', 'runout']","[None, None, None, None, None, None, None, None, None, None, None, None, None, None, None, None, None, None, None, None, None]","[None, None, None, None, None, None, None, None, None, None, None, None, None, None, None, None, None, None, None, None, None]",-1.0,20000000.0,Force,,33.0,2.0,372.76,9.177,17.818,3.809,1685421.0,909281.0,1.083,0.044,4 params,21.0,7.0,4.0,10000000.0,,
NIMS574,,,,,,,CrMo-st,Steel,,,,,,,1250.0,Hot rolled,,,,0.35,0.3,0.7,0.019,0.012,0.02,1.03,0.15,0.01,,,,,,,,0.0,0.0,0.02,,,,,,,,,,,870.0,,30.0,0.0,855.0,30.0,200.0,30.0,,,,,600.0,60.0,450.0,9.3,,,,,A5-standard specimen,Cylindric,50.25,0,,,859.0,,955.0,,1745.0,,,,20.0,,69.0,,209.0,,309.0,,,0.0,,,,,,,,,4,1.0,0.265,0.0154,0.25,,54.0321689,5.18,1.5,,,cylinder,0,0,,,,"[400.0, 390.0, 390.0, 380.0, 370.0, 370.0, 360.0, 360.0, 350.0, 350.0, 350.0, 340.0, 340.0, 340.0, 330.0, 330.0, 330.0]","[26800, 127000, 5700000, 111000, 625000, 625000, 956000, 2550000, 7090000, 20000000, 20000000, 6110000, 20000000, 20000000, 20000000, 20000000, 20000000]","['failure', 'failure', 'failure', 'failure', 'failure', 'failure', 'failure', 'failure', 'failure', 'runout', 'runout', 'failure', 'runout', 'runout', 'runout', 'runout', 'runout']","[None, None, None, None, None, None, None, None, None, None, None, None, None, None, None, None, None]","[None, None, None, None, None, None, None, None, None, None, None, None, None, None, None, None, None]",-1.0,20000000.0,Force,,33.0,2.0,348.82,7.435,29.651,5.214,4712206.0,2372172.0,1.108,0.036,4 params,17.0,7.0,3.0,10000000.0,,
NIMS575,,,,,,,CrMo-st,Steel,,,,,,,1120.0,Hot rolled,,,,0.36,0.27,0.79,0.012,0.006999999999999999,0.03,1.03,0.17,0.04,,,,,,,,0.0,0.0,0.01,,,,,,,,,,,870.0,,30.0,0.0,855.0,30.0,200.0,30.0,,,,,600.0,60.0,450.0,9.6,,,,,A5-standard specimen,Cylindric,50.25,0,,,846.0,,964.0,,1742.0,,,,18.0,,67.0,,171.0,,306.0,,,0.0,,,,,,,,,4,1.0,0.265,0.0154,0.25,,54.0321689,5.18,1.5,,,cylinder,0,0,,,,"[420.0, 420.0, 400.0, 400.0, 380.0, 380.0, 380.0, 370.0, 370.0, 360.0, 360.0, 350.0, 350.0, 350.0, 340.0, 340.0, 340.0, 330.0, 330.0, 330.0]","[56200, 68600, 155000, 165000, 177000, 433000, 437000, 625000, 625000, 956000, 2550000, 7090000, 20000000, 20000000, 6110000, 20000000, 20000000, 20000000, 20000000, 20000000]","['failure', 'failure', 'failure', 'failure', 'failure', 'failure', 'failure', 'failure', 'failure', 'failure', 'failure', 'failure', 'runout', 'runout', 'failure', 'runout', 'runout', 'runout', 'runout', 'runout']","[None, None, None, None, None, None, None, None, None, None, None, None, None, None, None, None, None, None, None, None]","[None, None, None, None, None, None, None, None, None, None, None, None, None, None, None, None, None, None, None, None]",-1.0,20000000.0,Force,,33.0,2.0,348.02,8.703,22.422,5.172,3309040.0,1562899.0,1.054,0.031,4 params,20.0,7.0,3.0,10000000.0,,
NIMS576,,,,,,,CrMo-st,Steel,,,,,,,530.0,Hot rolled,,,,0.36,0.23,0.81,0.014,0.022,0.05,0.99,0.16,0.08,,,,,,,,0.02,0.0,0.0,,,,,,,,,,,870.0,,30.0,0.0,855.0,30.0,200.0,30.0,,,,,600.0,60.0,450.0,9.9,,,,,A5-standard specimen,Cylindric,50.25,0,855.0,,858.0,,937.0,,1698.0,,,,21.0,,68.0,,205.0,,309.0,,,0.0,,,,,,,,,4,1.0,0.265,0.0154,0.25,,54.0321689,5.18,1.5,,,cylinder,0,0,,,,"[410.0, 410.0, 400.0, 400.0, 390.0, 390.0, 380.0, 380.0, 370.0, 370.0, 360.0, 360.0, 360.0, 350.0, 350.0, 350.0, 340.0, 340.0, 340.0]","[64800, 222000, 216000, 251000, 98100, 193000, 116000, 158000, 5790000, 20000000, 3050000, 4710000, 16300000, 10300000, 18300000, 20000000, 1650000, 20000000, 20000000]","['failure', 'failure', 'failure', 'failure', 'failure', 'failure', 'failure', 'failure', 'failure', 'runout', 'failure', 'failure', 'failure', 'failure', 'failure', 'runout', 'failure', 'runout', 'runout']","[None, None, None, None, None, None, None, None, None, None, None, None, None, None, None, None, None, None, None]","[None, None, None, None, None, None, None, None, None, None, None, None, None, None, None, None, None, None, None]",-1.0,20000000.0,Force,,33.0,2.0,358.33,7.058,21.033,5.294,1633512.0,814143.0,1.131,0.045,4 params,19.0,7.0,4.0,10000000.0,,
NIMS577,,,,,,,CrMo-st,Steel,,,,,,,500.0,Hot rolled,,,,0.34,0.25,0.72,0.019,0.011,0.12,1.01,0.17,0.1,,,,,,,,0.08,0.0,0.01,,,,,,,,,,,870.0,,30.0,0.0,855.0,30.0,200.0,30.0,,,,,600.0,60.0,450.0,9.6,,,,,A5-standard specimen,Cylindric,50.25,0,,,881.0,,978.0,,1749.0,,,,18.0,,64.0,,161.0,,320.0,,,0.0,,,,,,,,,4,1.0,0.265,0.0154,0.25,,54.0321689,5.18,1.5,,,cylinder,0,0,,,,"[420.0, 420.0, 400.0, 400.0, 390.0, 390.0, 380.0, 380.0, 370.0, 370.0, 360.0, 360.0, 360.0, 350.0, 350.0, 350.0, 340.0, 340.0, 340.0]","[25400, 233000, 199000, 206000, 236000, 993000, 427000, 941000, 2070000, 20000000, 1080000, 1200000, 20000000, 640000, 20000000, 20000000, 20000000, 20000000, 20000000]","['failure', 'failure', 'failure', 'failure', 'failure', 'failure', 'failure', 'failure', 'failure', 'runout', 'failure', 'failure', 'runout', 'failure', 'runout', 'runout', 'runout', 'runout', 'runout']","[None, None, None, None, None, None, None, None, None, None, None, None, None, None, None, None, None, None, None]","[None, None, None, None, None, None, None, None, None, None, None, None, None, None, None, None, None, None, None]",-1.0,20000000.0,Force,,33.0,2.0,358.98,7.03,16.242,4.025,1303733.0,686451.0,1.119,0.04,4 params,19.0,7.0,4.0,10000000.0,,
NIMS578,,,,,,,CrMo-st,Steel,,,,,,,820.0,Hot rolled,,,,0.36,0.3,0.73,0.017,0.016,0.05,1.01,0.16,0.19,,,,,,,,0.08,0.0,0.01,,,,,,,,,,,870.0,,30.0,0.0,855.0,30.0,200.0,30.0,,,,,650.0,60.0,450.0,9.3,,,,,A5-standard specimen,Cylindric,50.25,0,786.0,,790.0,,897.0,,1637.0,,,,20.0,,65.0,,183.0,,286.0,,,0.0,,,,,,,,,4,1.0,0.265,0.0154,0.25,,54.0321689,5.18,1.5,,,cylinder,0,0,,,,"[400.0, 400.0, 380.0, 380.0, 370.0, 370.0, 360.0, 360.0, 350.0, 350.0, 340.0, 340.0, 340.0, 330.0, 330.0, 330.0, 320.0, 320.0, 320.0]","[25900, 70700, 84400, 255000, 125000, 342000, 647000, 793000, 140000, 398000, 615000, 1170000, 20000000, 2310000, 8830000, 11500000, 20000000, 20000000, 20000000]","['failure', 'failure', 'failure', 'failure', 'failure', 'failure', 'failure', 'failure', 'failure', 'failure', 'failure', 'failure', 'runout', 'failure', 'failure', 'failure', 'runout', 'runout', 'runout']","[None, None, None, None, None, None, None, None, None, None, None, None, None, None, None, None, None, None, None]","[None, None, None, None, None, None, None, None, None, None, None, None, None, None, None, None, None, None, None]",-1.0,20000000.0,Force,,33.0,2.0,331.55,7.885,21.054,3.641,2149373.0,1001152.0,1.091,0.033,4 params,19.0,7.0,3.0,10000000.0,,
NIMS579,,,,,,,CrMo-st,Steel,,,,,,,1250.0,Hot rolled,,,,0.35,0.3,0.7,0.019,0.012,0.02,1.03,0.15,0.01,,,,,,,,0.0,0.0,0.02,,,,,,,,,,,870.0,,30.0,0.0,855.0,30.0,200.0,30.0,,,,,650.0,60.0,450.0,9.3,,,,,A5-standard specimen,Cylindric,50.25,0,,,734.0,,846.0,,1772.0,,,,22.0,,74.0,,249.0,,277.0,,,0.0,,,,,,,,,4,1.0,0.265,0.0154,0.25,,54.0321689,5.18,1.5,,,cylinder,0,0,,,,"[370.0, 370.0, 360.0, 360.0, 350.0, 350.0, 340.0, 340.0, 330.0, 330.0, 330.0, 320.0, 320.0, 320.0, 310.0, 310.0, 310.0]","[58500, 89300, 146000, 842000, 141000, 260000, 150000, 362000, 1060000, 1250000, 2980000, 2840000, 20000000, 20000000, 4940000, 20000000, 20000000]","['failure', 'failure', 'failure', 'failure', 'failure', 'failure', 'failure', 'failure', 'failure', 'failure', 'failure', 'failure', 'runout', 'runout', 'failure', 'runout', 'runout']","[None, None, None, None, None, None, None, None, None, None, None, None, None, None, None, None, None]","[None, None, None, None, None, None, None, None, None, None, None, None, None, None, None, None, None]",-1.0,20000000.0,Force,,33.0,2.0,317.53,7.392,22.982,3.699,2748154.0,1426188.0,1.082,0.035,4 params,17.0,7.0,2.0,10000000.0,,
NIMS58,,,,,,,C-st_struct,Steel,,,,,,,1270.0,Hot rolled,,,,0.42,0.26,0.7,0.024,0.01,0.01,0.1,0.0,0.01,,,,,,,,0.04,0.01,0.0,,,,,,,,,,,845.0,,30.0,0.0,845.0,30.0,450.0,30.0,,,,,550.0,60.0,450.0,9.0,,,,,A5-standard specimen,Cylindric,50.25,0,613.0,,611.0,,819.0,,1477.0,,,,22.0,,63.0,,109.0,,255.0,,,0.0,,,,,,,,,4,1.0,0.25,0.0,0.25,,73.83259,3.6,1.5,,,cylinder,0,0,,,,"[520.0, 520.0, 500.0, 500.0, 490.0, 490.0, 480.0, 480.0, 470.0, 470.0, 460.0, 460.0, 460.0, 450.0, 450.0, 450.0, 440.0, 440.0, 440.0]","[50300, 110000, 126000, 149000, 146000, 186000, 290000, 321000, 309000, 460000, 699000, 724000, 1200000, 889000, 21200000, 21200000, 21200000, 21200000, 21200000]","['failure', 'failure', 'failure', 'failure', 'failure', 'failure', 'failure', 'failure', 'failure', 'failure', 'failure', 'failure', 'failure', 'failure', 'runout', 'runout', 'runout', 'runout', 'runout']","[None, None, None, None, None, None, None, None, None, None, None, None, None, None, None, None, None, None, None]","[None, None, None, None, None, None, None, None, None, None, None, None, None, None, None, None, None, None, None]",-1.0,21200000.0,Force,,50.0,1.0,451.54,12.008,19.219,3.825,976132.0,629521.0,1.034,0.033,4 params,19.0,7.0,2.0,10000000.0,450.0,889000
NIMS580,,,,,,,CrMo-st,Steel,,,,,,,1120.0,Hot rolled,,,,0.36,0.27,0.79,0.012,0.006999999999999999,0.03,1.03,0.17,0.04,,,,,,,,0.0,0.0,0.01,,,,,,,,,,,870.0,,30.0,0.0,855.0,30.0,200.0,30.0,,,,,650.0,60.0,450.0,9.6,,,,,A5-standard specimen,Cylindric,50.25,0,718.0,,717.0,,853.0,,1622.0,,,,21.0,,71.0,,217.0,,271.0,,,0.0,,,,,,,,,4,1.0,0.265,0.0154,0.25,,54.0321689,5.18,1.5,,,cylinder,0,0,,,,"[360.0, 360.0, 350.0, 350.0, 340.0, 340.0, 330.0, 330.0, 320.0, 320.0, 320.0, 310.0, 310.0, 310.0, 300.0, 300.0, 300.0]","[95000, 144000, 318000, 334000, 438000, 576000, 933000, 1550000, 1180000, 2870000, 3320000, 5020000, 19000000, 20000000, 20000000, 20000000, 20000000]","['failure', 'failure', 'failure', 'failure', 'failure', 'failure', 'failure', 'failure', 'failure', 'failure', 'failure', 'failure', 'failure', 'runout', 'runout', 'runout', 'runout']","[None, None, None, None, None, None, None, None, None, None, None, None, None, None, None, None, None]","[None, None, None, None, None, None, None, None, None, None, None, None, None, None, None, None, None]",-1.0,20000000.0,Force,,33.0,2.0,311.43,12.382,24.299,7.012,4541162.0,3109227.0,1.031,0.032,4 params,17.0,6.0,2.0,10000000.0,,
NIMS581,,,,,,,CrMo-st,Steel,,,,,,,530.0,Hot rolled,,,,0.36,0.23,0.81,0.014,0.022,0.05,0.99,0.16,0.08,,,,,,,,0.02,0.0,0.0,,,,,,,,,,,870.0,,30.0,0.0,855.0,30.0,200.0,30.0,,,,,650.0,60.0,450.0,9.9,,,,,A5-standard specimen,Cylindric,50.25,0,761.0,,746.0,,847.0,,1720.0,,,,25.0,,72.0,,262.0,,274.0,,,0.0,,,,,,,,,4,1.0,0.265,0.0154,0.25,,54.0321689,5.18,1.5,,,cylinder,0,0,,,,"[370.0, 370.0, 360.0, 360.0, 350.0, 350.0, 340.0, 340.0, 340.0, 330.0, 330.0, 330.0, 320.0, 320.0, 320.0, 310.0, 310.0, 310.0]","[75400, 244000, 59300, 624000, 723000, 1370000, 198000, 1100000, 19300000, 988000, 2450000, 20000000, 852000, 20000000, 20000000, 4270000, 20000000, 20000000]","['failure', 'failure', 'failure', 'failure', 'failure', 'failure', 'failure', 'failure', 'failure', 'failure', 'failure', 'runout', 'failure', 'runout', 'runout', 'failure', 'runout', 'runout']","[None, None, None, None, None, None, None, None, None, None, None, None, None, None, None, None, None, None]","[None, None, None, None, None, None, None, None, None, None, None, None, None, None, None, None, None, None]",-1.0,20000000.0,Force,,33.0,2.0,323.8,6.292,16.558,5.563,1540066.0,904705.0,1.143,0.064,4 params,18.0,7.0,4.0,10000000.0,,
NIMS582,,,,,,,CrMo-st,Steel,,,,,,,500.0,Hot rolled,,,,0.34,0.25,0.72,0.019,0.011,0.12,1.01,0.17,0.1,,,,,,,,0.08,0.0,0.01,,,,,,,,,,,870.0,,30.0,0.0,855.0,30.0,200.0,30.0,,,,,650.0,60.0,450.0,9.6,,,,,A5-standard specimen,Cylindric,50.25,0,765.0,,762.0,,867.0,,1701.0,,,,20.0,,69.0,,194.0,,288.0,,,0.0,,,,,,,,,4,1.0,0.265,0.0154,0.25,,54.0321689,5.18,1.5,,,cylinder,0,0,,,,"[380.0, 380.0, 370.0, 370.0, 360.0, 360.0, 350.0, 350.0, 350.0, 340.0, 340.0, 340.0, 330.0, 330.0, 330.0]","[24200, 34700, 46700, 148000, 227000, 288000, 201000, 230000, 431000, 528000, 1150000, 1710000, 20000000, 20000000, 20000000]","['failure', 'failure', 'failure', 'failure', 'failure', 'failure', 'failure', 'failure', 'failure', 'failure', 'failure', 'failure', 'runout', 'runout', 'runout']","[None, None, None, None, None, None, None, None, None, None, None, None, None, None, None]","[None, None, None, None, None, None, None, None, None, None, None, None, None, None, None]",-1.0,20000000.0,Force,,33.0,2.0,334.93,8.989,30.144,6.536,1471777.0,783439.0,1.038,0.033,4 params,15.0,5.0,1.0,10000000.0,,
NIMS583,,,,,,,CrMo-st,Steel,,,,,,,530.0,Hot rolled,,,,0.41,0.24,0.77,0.014,0.015,0.04,1.06,0.2,0.05,,,,,,,,0.03,0.0,0.0,,,,,,,,,,,870.0,,30.0,0.0,855.0,30.0,200.0,30.0,,,,,550.0,60.0,450.0,10.6,,,,,A5-standard specimen,Cylindric,50.25,0,1077.0,,1081.0,,1139.0,,1874.0,,,,17.0,,62.0,,121.0,,372.0,,,0.0,,,,,,,,,4,1.0,0.265,0.0154,0.25,,54.0321689,5.18,1.5,,,cylinder,0,0,,,,"[480.0, 480.0, 460.0, 460.0, 440.0, 440.0, 430.0, 430.0, 420.0, 420.0, 420.0, 410.0, 410.0, 410.0, 400.0, 400.0, 400.0]","[206000, 221000, 205000, 281000, 318000, 901000, 850000, 2790000, 2380000, 14600000, 20000000, 1440000, 9620000, 20000000, 11100000, 20000000, 20000000]","['failure', 'failure', 'failure', 'failure', 'failure', 'failure', 'failure', 'failure', 'failure', 'failure', 'runout', 'failure', 'failure', 'runout', 'failure', 'runout', 'runout']","[None, None, None, None, None, None, None, None, None, None, None, None, None, None, None, None, None]","[None, None, None, None, None, None, None, None, None, None, None, None, None, None, None, None, None]",-1.0,20000000.0,Force,,33.0,2.0,415.11,8.538,19.865,3.936,2590896.0,1402221.0,1.081,0.037,4 params,17.0,6.0,3.0,10000000.0,,
NIMS584,,,,,,,CrMo-st,Steel,,,,,,,500.0,Hot rolled,,,,0.39,0.27,0.86,0.019,0.008,0.1,0.96,0.17,0.12,,,,,,,,0.08,0.0,0.01,,,,,,,,,,,870.0,,30.0,0.0,855.0,30.0,200.0,30.0,,,,,550.0,60.0,450.0,10.3,,,,,A5-standard specimen,Cylindric,50.25,0,,,1070.0,,1141.0,,1779.0,,,,15.0,,57.0,,90.0,,375.0,,,0.0,,,,,,,,,4,1.0,0.265,0.0154,0.25,,54.0321689,5.18,1.5,,,cylinder,0,0,,,,"[480.0, 480.0, 460.0, 460.0, 450.0, 450.0, 440.0, 440.0, 430.0, 430.0, 430.0, 420.0, 420.0, 420.0, 410.0, 410.0, 410.0]","[116000, 188000, 189000, 288000, 268000, 798000, 577000, 874000, 398000, 4550000, 20000000, 995000, 20000000, 20000000, 20000000, 20000000, 20000000]","['failure', 'failure', 'failure', 'failure', 'failure', 'failure', 'failure', 'failure', 'failure', 'failure', 'runout', 'failure', 'runout', 'runout', 'runout', 'runout', 'runout']","[None, None, None, None, None, None, None, None, None, None, None, None, None, None, None, None, None]","[None, None, None, None, None, None, None, None, None, None, None, None, None, None, None, None, None]",-1.0,20000000.0,Force,,33.0,2.0,425.06,9.168,19.691,5.097,1355612.0,882452.0,1.08,0.045,4 params,17.0,6.0,3.0,10000000.0,,
NIMS585,,,,,,,CrMo-st,Steel,,,,,,,1740.0,Hot rolled,,,,0.43,0.26,0.74,0.019,0.012,0.02,1.07,0.22,0.02,,,,,,,,0.06,0.0,0.0,,,,,,,,,,,870.0,,30.0,0.0,855.0,30.0,200.0,30.0,,,,,550.0,60.0,450.0,9.8,,,,,A5-standard specimen,Cylindric,50.25,0,,,1108.0,,1203.0,,1901.0,,,,17.0,,60.0,,115.0,,375.0,,,0.0,,,,,,,,,4,1.0,0.265,0.0154,0.25,,54.0321689,5.18,1.5,,,cylinder,0,0,,,,"[460.0, 460.0, 440.0, 440.0, 420.0, 420.0, 420.0, 410.0, 410.0, 400.0, 400.0, 390.0, 390.0, 390.0, 380.0, 380.0, 380.0, 370.0, 370.0, 370.0, 370.0]","[77000, 276000, 298000, 308000, 1120000, 1140000, 1140000, 448000, 1020000, 588000, 5000000, 493000, 1390000, 20000000, 3150000, 6350000, 20000000, 15900000, 20000000, 20000000, 20000000]","['failure', 'failure', 'failure', 'failure', 'failure', 'failure', 'failure', 'failure', 'failure', 'failure', 'failure', 'failure', 'failure', 'runout', 'failure', 'failure', 'runout', 'failure', 'runout', 'runout', 'runout']","[None, None, None, None, None, None, None, None, None, None, None, None, None, None, None, None, None, None, None, None, None]","[None, None, None, None, None, None, None, None, None, None, None, None, None, None, None, None, None, None, None, None, None]",-1.0,20000000.0,Force,,33.0,2.0,381.56,7.141,15.869,2.631,2987678.0,1249325.0,1.113,0.033,4 params,21.0,7.0,3.0,10000000.0,,
NIMS586,,,,,,,CrMo-st,Steel,,,,,,,610.0,Hot rolled,,,,0.4,0.26,0.77,0.018000000000000002,0.005,0.05,0.98,0.17,0.13,,,,,,,,0.05,0.0,0.01,,,,,,,,,,,870.0,,30.0,0.0,855.0,30.0,200.0,30.0,,,,,550.0,60.0,450.0,9.9,,,,,A5-standard specimen,Cylindric,50.25,0,,,1074.0,,1160.0,,1821.0,,,,15.0,,55.0,,94.0,,371.0,,,0.0,,,,,,,,,4,1.0,0.265,0.0154,0.25,,54.0321689,5.18,1.5,,,cylinder,0,0,,,,"[480.0, 480.0, 460.0, 460.0, 450.0, 450.0, 440.0, 440.0, 430.0, 430.0, 420.0, 420.0, 420.0, 410.0, 410.0, 410.0, 400.0, 400.0, 400.0]","[86900, 458000, 78900, 182000, 444000, 827000, 422000, 3230000, 422000, 1560000, 418000, 13100000, 20000000, 6040000, 16100000, 20000000, 20000000, 20000000, 20000000]","['failure', 'failure', 'failure', 'failure', 'failure', 'failure', 'failure', 'failure', 'failure', 'failure', 'failure', 'failure', 'runout', 'failure', 'failure', 'runout', 'runout', 'runout', 'runout']","[None, None, None, None, None, None, None, None, None, None, None, None, None, None, None, None, None, None, None]","[None, None, None, None, None, None, None, None, None, None, None, None, None, None, None, None, None, None, None]",-1.0,20000000.0,Force,,33.0,2.0,418.69,8.27,20.892,4.172,1918171.0,933874.0,1.111,0.041,4 params,19.0,7.0,3.0,10000000.0,,
NIMS587,,,,,,,CrMo-st,Steel,,,,,,,510.0,Hot rolled,,,,0.41,0.24,0.8,0.015,0.024,0.03,1.02,0.18,0.1,,,,,,,,0.04,0.0,0.01,,,,,,,,,,,870.0,,30.0,0.0,855.0,30.0,200.0,30.0,,,,,550.0,60.0,450.0,9.6,,,,,A5-standard specimen,Cylindric,50.25,0,,,1123.0,,1199.0,,1890.0,,,,16.0,,58.0,,97.0,,380.0,,,0.0,,,,,,,,,4,1.0,0.265,0.0154,0.25,,54.0321689,5.18,1.5,,,cylinder,0,0,,,,"[480.0, 480.0, 460.0, 460.0, 440.0, 440.0, 420.0, 420.0, 410.0, 400.0, 400.0, 390.0, 390.0, 390.0, 380.0, 380.0, 380.0, 370.0, 370.0, 370.0]","[91800, 111000, 229000, 278000, 181000, 414000, 695000, 853000, 591000, 682000, 921000, 2240000, 4480000, 20000000, 8770000, 11800000, 20000000, 3490000, 20000000, 20000000]","['failure', 'failure', 'failure', 'failure', 'failure', 'failure', 'failure', 'failure', 'failure', 'failure', 'failure', 'failure', 'failure', 'runout', 'failure', 'failure', 'runout', 'failure', 'runout', 'runout']","[None, None, None, None, None, None, None, None, None, None, None, None, None, None, None, None, None, None, None, None]","[None, None, None, None, None, None, None, None, None, None, None, None, None, None, None, None, None, None, None, None]",-1.0,20000000.0,Force,,33.0,2.0,381.04,8.343,14.882,2.327,3042631.0,1444974.0,1.089,0.03,4 params,20.0,9.0,3.0,10000000.0,,
NIMS588,,,,,,,CrMo-st,Steel,,,,,,,530.0,Hot rolled,,,,0.41,0.24,0.77,0.014,0.015,0.04,1.06,0.2,0.05,,,,,,,,0.03,0.0,0.0,,,,,,,,,,,870.0,,30.0,0.0,855.0,30.0,200.0,30.0,,,,,600.0,60.0,450.0,10.6,,,,,A5-standard specimen,Cylindric,50.25,0,942.0,,949.0,,1030.0,,1804.0,,,,19.0,,65.0,,160.0,,337.0,,,0.0,,,,,,,,,4,1.0,0.265,0.0154,0.25,,54.0321689,5.18,1.5,,,cylinder,0,0,,,,"[460.0, 460.0, 440.0, 440.0, 420.0, 420.0, 410.0, 410.0, 400.0, 400.0, 390.0, 390.0, 390.0, 380.0, 380.0, 380.0, 370.0, 370.0, 370.0]","[42400, 76300, 86600, 337000, 222000, 2190000, 337000, 584000, 1000000, 11300000, 917000, 18900000, 20000000, 2200000, 20000000, 20000000, 20000000, 20000000, 20000000]","['failure', 'failure', 'failure', 'failure', 'failure', 'failure', 'failure', 'failure', 'failure', 'failure', 'failure', 'failure', 'runout', 'failure', 'runout', 'runout', 'runout', 'runout', 'runout']","[None, None, None, None, None, None, None, None, None, None, None, None, None, None, None, None, None, None, None]","[None, None, None, None, None, None, None, None, None, None, None, None, None, None, None, None, None, None, None]",-1.0,20000000.0,Force,,33.0,2.0,392.73,7.871,18.197,3.568,1265801.0,676892.0,1.099,0.038,4 params,19.0,7.0,4.0,10000000.0,,
NIMS589,,,,,,,CrMo-st,Steel,,,,,,,500.0,Hot rolled,,,,0.39,0.27,0.86,0.019,0.008,0.1,0.96,0.17,0.12,,,,,,,,0.08,0.0,0.01,,,,,,,,,,,870.0,,30.0,0.0,855.0,30.0,200.0,30.0,,,,,600.0,60.0,450.0,10.3,,,,,A5-standard specimen,Cylindric,50.25,0,942.0,,942.0,,1027.0,,1682.0,,,,18.0,,60.0,,119.0,,336.0,,,0.0,,,,,,,,,4,1.0,0.265,0.0154,0.25,,54.0321689,5.18,1.5,,,cylinder,0,0,,,,"[460.0, 460.0, 440.0, 440.0, 420.0, 420.0, 400.0, 400.0, 390.0, 390.0, 390.0, 380.0, 380.0, 380.0, 370.0, 370.0, 370.0]","[28400, 63800, 141000, 150000, 280000, 420000, 524000, 583000, 532000, 2630000, 5870000, 1060000, 20000000, 20000000, 20000000, 20000000, 20000000]","['failure', 'failure', 'failure', 'failure', 'failure', 'failure', 'failure', 'failure', 'failure', 'failure', 'failure', 'failure', 'runout', 'runout', 'runout', 'runout', 'runout']","[None, None, None, None, None, None, None, None, None, None, None, None, None, None, None, None, None]","[None, None, None, None, None, None, None, None, None, None, None, None, None, None, None, None, None]",-1.0,20000000.0,Force,,33.0,2.0,381.42,9.077,20.473,3.374,2183973.0,1090642.0,1.077,0.036,4 params,17.0,6.0,2.0,10000000.0,,
