Repository: Tareqawwad/Masterthesis-Final

File: allData.csv (part 27 of 36)
,Institute,Sci_topic,Author,Year,Conf_level,Material,M_Type,MatGroupFKM,Batch,Manufacturer,Prod_Proc,Furn_capa,Deoxid_proc,Ingot_size,Red_ratio,HProc,Form,DorTh,Length,C,Si,Mn,P,S,Ni,Cr,Mo,Cu,Al,V,Nb,N_,Ti,Ca,O,dA,dB,dC,dD,DS,Exp_n,Exp_b,DefType,Proc_name,Microstruct,Tstart,Tend,Vcf,NTemp,Ntime,CTemp,Ctime,THTemp,THtime,THQCr,QmTemp,THTemp2,THtime2,THQCr2,QmTemp2,TTemp,Ttime,TCr,Gm,Gstd,Texture,GrainRatio,Poros,Geometry_type,CS_form,CS_surface,QS_LD,Re_U,Re_U_dev,Rp02,Rp02_dev,Rm,Rm_dev,R_true_fracture,Rtf_dev,AG,AG_dev,A5,A5_dev,Z,Z_dev,A_KerbSchlag,A_KS_dev,HV20,HV20_dev,HardProc,t_eff,t_eff_dev,HV20_core,HV20_core_dev,Rp02_base,Rm_base,AG_base,A5_base,Z_base,Deff,Kt,G0,G0_r,G0_d,A90_Mises,V90_Mises,Kp,Rz,Finish,Finish_speci,SpecF,LD,Prstrain,RS_depth,RS_I,RSII,Sa,N,outcome,fail_loc,defect_type,R_ratio,Nu,Control,Machine,f_test,L_Type,Sd,Sd_unc,k,k_unc,NE,NE_unc,1Ts,1Ts_unc,method,n_spec,n_lvls_frac,n_lvls_inf,Nu_cur,Sa_min,Nm_Sa_min
NIMS59,,,,,,,C-st_struct,Steel,,,,,,,1740.0,Hot rolled,,,,0.45,0.25,0.79,0.018000000000000002,0.016,0.02,0.13,0.0,0.02,,,,,,,,0.07,0.0,0.0,,,,,,,,,,,845.0,,30.0,0.0,845.0,30.0,450.0,30.0,,,,,600.0,60.0,450.0,8.8,,,,,A5-standard specimen,Cylindric,50.25,0,744.0,,727.0,,828.0,,1540.0,,,,22.0,,64.0,,134.0,,266.0,,,0.0,,,,,,,,,4,1.0,0.25,0.0,0.25,,73.83259,3.6,1.5,,,cylinder,0,0,,,,"[520.0, 520.0, 510.0, 510.0, 500.0, 500.0, 490.0, 490.0, 480.0, 480.0, 470.0, 470.0, 470.0, 460.0, 460.0, 460.0, 450.0, 450.0, 450.0, 450.0, 450.0]","[107000, 149000, 156000, 218000, 204000, 212000, 333000, 509000, 677000, 727000, 479000, 761000, 773000, 1420000, 8020000, 21200000, 20200000, 21200000, 21200000, 21200000, 21200000]","['failure', 'failure', 'failure', 'failure', 'failure', 'failure', 'failure', 'failure', 'failure', 'failure', 'failure', 'failure', 'failure', 'failure', 'failure', 'runout', 'failure', 'runout', 'runout', 'runout', 'runout']","[None, None, None, None, None, None, None, None, None, None, None, None, None, None, None, None, None, None, None, None, None]","[None, None, None, None, None, None, None, None, None, None, None, None, None, None, None, None, None, None, None, None, None]",-1.0,21200000.0,Force,,50.0,1.0,459.21,16.065,23.846,9.561,1942563.0,853354.0,1.05,0.039,4 params,21.0,7.0,2.0,10000000.0,,
NIMS590,,,,,,,CrMo-st,Steel,,,,,,,1740.0,Hot rolled,,,,0.43,0.26,0.74,0.019,0.012,0.02,1.07,0.22,0.02,,,,,,,,0.06,0.0,0.0,,,,,,,,,,,870.0,,30.0,0.0,855.0,30.0,200.0,30.0,,,,,600.0,60.0,450.0,9.8,,,,,A5-standard specimen,Cylindric,50.25,0,,,971.0,,1079.0,,1834.0,,,,18.0,,63.0,,150.0,,334.0,,,0.0,,,,,,,,,4,1.0,0.265,0.0154,0.25,,54.0321689,5.18,1.5,,,cylinder,0,0,,,,"[420.0, 420.0, 400.0, 400.0, 390.0, 390.0, 380.0, 380.0, 370.0, 370.0, 360.0, 360.0, 360.0, 350.0, 350.0, 350.0, 340.0, 340.0, 340.0]","[91500, 131000, 464000, 487000, 314000, 610000, 335000, 2380000, 1790000, 4290000, 1920000, 15700000, 20000000, 2400000, 6270000, 20000000, 13200000, 20000000, 20000000]","['failure', 'failure', 'failure', 'failure', 'failure', 'failure', 'failure', 'failure', 'failure', 'failure', 'failure', 'failure', 'runout', 'failure', 'failure', 'runout', 'failure', 'runout', 'runout']","[None, None, None, None, None, None, None, None, None, None, None, None, None, None, None, None, None, None, None]","[None, None, None, None, None, None, None, None, None, None, None, None, None, None, None, None, None, None, None]",-1.0,20000000.0,Force,,33.0,2.0,355.08,7.211,19.406,3.1,3511224.0,1660088.0,1.08,0.035,4 params,19.0,7.0,3.0,10000000.0,,
NIMS591,,,,,,,CrMo-st,Steel,,,,,,,610.0,Hot rolled,,,,0.4,0.26,0.77,0.018000000000000002,0.005,0.05,0.98,0.17,0.13,,,,,,,,0.05,0.0,0.01,,,,,,,,,,,870.0,,30.0,0.0,855.0,30.0,200.0,30.0,,,,,600.0,60.0,450.0,9.9,,,,,A5-standard specimen,Cylindric,50.25,0,975.0,,975.0,,1062.0,,1764.0,,,,18.0,,60.0,,115.0,,339.0,,,0.0,,,,,,,,,4,1.0,0.265,0.0154,0.25,,54.0321689,5.18,1.5,,,cylinder,0,0,,,,"[450.0, 450.0, 430.0, 430.0, 420.0, 420.0, 410.0, 410.0, 400.0, 400.0, 400.0, 390.0, 390.0, 380.0, 380.0, 380.0, 370.0, 370.0, 370.0, 360.0, 360.0, 360.0]","[55300, 168000, 204000, 373000, 177000, 460000, 309000, 360000, 336000, 1720000, 20000000, 1530000, 20000000, 647000, 992000, 20000000, 1560000, 20000000, 20000000, 20000000, 20000000, 20000000]","['failure', 'failure', 'failure', 'failure', 'failure', 'failure', 'failure', 'failure', 'failure', 'failure', 'runout', 'failure', 'runout', 'failure', 'failure', 'runout', 'failure', 'runout', 'runout', 'runout', 'runout', 'runout']","[None, None, None, None, None, None, None, None, None, None, None, None, None, None, None, None, None, None, None, None, None, None]","[None, None, None, None, None, None, None, None, None, None, None, None, None, None, None, None, None, None, None, None, None, None]",-1.0,20000000.0,Force,,33.0,2.0,382.68,6.6,13.078,3.521,1016318.0,593952.0,1.112,0.04,4 params,22.0,8.0,5.0,10000000.0,,
NIMS592,,,,,,,CrMo-st,Steel,,,,,,,510.0,Hot rolled,,,,0.41,0.24,0.8,0.015,0.024,0.03,1.02,0.18,0.1,,,,,,,,0.04,0.0,0.01,,,,,,,,,,,870.0,,30.0,0.0,855.0,30.0,200.0,30.0,,,,,600.0,60.0,450.0,9.6,,,,,A5-standard specimen,Cylindric,50.25,0,,,979.0,,1091.0,,1799.0,,,,17.0,,60.0,,130.0,,348.0,,,0.0,,,,,,,,,4,1.0,0.265,0.0154,0.25,,54.0321689,5.18,1.5,,,cylinder,0,0,,,,"[440.0, 440.0, 420.0, 420.0, 400.0, 400.0, 390.0, 390.0, 380.0, 380.0, 380.0, 370.0, 370.0, 370.0, 360.0, 360.0, 360.0]","[96100, 158000, 193000, 265000, 418000, 873000, 556000, 948000, 1620000, 2290000, 4540000, 811000, 4690000, 20000000, 14500000, 20000000, 20000000]","['failure', 'failure', 'failure', 'failure', 'failure', 'failure', 'failure', 'failure', 'failure', 'failure', 'failure', 'failure', 'failure', 'runout', 'failure', 'runout', 'runout']","[None, None, None, None, None, None, None, None, None, None, None, None, None, None, None, None, None]","[None, None, None, None, None, None, None, None, None, None, None, None, None, None, None, None, None]",-1.0,20000000.0,Force,,33.0,2.0,367.82,8.63,18.893,3.119,3071548.0,1614115.0,1.071,0.034,4 params,17.0,6.0,2.0,10000000.0,,
NIMS593,,,,,,,CrMo-st,Steel,,,,,,,530.0,Hot rolled,,,,0.41,0.24,0.77,0.014,0.015,0.04,1.06,0.2,0.05,,,,,,,,0.03,0.0,0.0,,,,,,,,,,,870.0,,30.0,0.0,855.0,30.0,200.0,30.0,,,,,650.0,60.0,450.0,10.6,,,,,A5-standard specimen,Cylindric,50.25,0,812.0,,806.0,,890.0,,1681.0,,,,22.0,,67.0,,210.0,,289.0,,,0.0,,,,,,,,,4,1.0,0.265,0.0154,0.25,,54.0321689,5.18,1.5,,,cylinder,0,0,,,,"[400.0, 400.0, 390.0, 390.0, 380.0, 380.0, 370.0, 370.0, 360.0, 360.0, 350.0, 350.0, 350.0, 340.0, 340.0, 340.0, 330.0, 330.0, 330.0]","[47500, 71000, 74000, 89600, 159000, 215000, 249000, 258000, 274000, 347000, 250000, 20000000, 20000000, 999000, 20000000, 20000000, 20000000, 20000000, 20000000]","['failure', 'failure', 'failure', 'failure', 'failure', 'failure', 'failure', 'failure', 'failure', 'failure', 'failure', 'runout', 'runout', 'failure', 'runout', 'runout', 'runout', 'runout', 'runout']","[None, None, None, None, None, None, None, None, None, None, None, None, None, None, None, None, None, None, None]","[None, None, None, None, None, None, None, None, None, None, None, None, None, None, None, None, None, None, None]",-1.0,20000000.0,Force,,33.0,2.0,348.0,8.549,14.951,3.698,522847.0,387501.0,1.053,0.05,4 params,19.0,7.0,3.0,10000000.0,,
NIMS594,,,,,,,CrMo-st,Steel,,,,,,,500.0,Hot rolled,,,,0.39,0.27,0.86,0.019,0.008,0.1,0.96,0.17,0.12,,,,,,,,0.08,0.0,0.01,,,,,,,,,,,870.0,,30.0,0.0,855.0,30.0,200.0,30.0,,,,,650.0,60.0,450.0,10.3,,,,,A5-standard specimen,Cylindric,50.25,0,825.0,,827.0,,912.0,,1601.0,,,,20.0,,64.0,,169.0,,301.0,,,0.0,,,,,,,,,4,1.0,0.265,0.0154,0.25,,54.0321689,5.18,1.5,,,cylinder,0,0,,,,"[400.0, 400.0, 390.0, 390.0, 380.0, 380.0, 370.0, 370.0, 360.0, 360.0, 360.0, 350.0, 350.0, 350.0, 340.0, 340.0, 340.0]","[34300, 43800, 35800, 105000, 204000, 274000, 470000, 531000, 317000, 546000, 624000, 498000, 1830000, 20000000, 20000000, 20000000, 20000000]","['failure', 'failure', 'failure', 'failure', 'failure', 'failure', 'failure', 'failure', 'failure', 'failure', 'failure', 'failure', 'failure', 'runout', 'runout', 'runout', 'runout']","[None, None, None, None, None, None, None, None, None, None, None, None, None, None, None, None, None]","[None, None, None, None, None, None, None, None, None, None, None, None, None, None, None, None, None]",-1.0,20000000.0,Force,,33.0,2.0,348.3,8.851,24.56,4.532,1318641.0,666060.0,1.049,0.032,4 params,17.0,6.0,2.0,10000000.0,,
NIMS595,,,,,,,CrMo-st,Steel,,,,,,,1740.0,Hot rolled,,,,0.43,0.26,0.74,0.019,0.012,0.02,1.07,0.22,0.02,,,,,,,,0.06,0.0,0.0,,,,,,,,,,,870.0,,30.0,0.0,855.0,30.0,200.0,30.0,,,,,650.0,60.0,450.0,9.8,,,,,A5-standard specimen,Cylindric,50.25,0,861.0,,859.0,,971.0,,1768.0,,,,21.0,,66.0,,196.0,,304.0,,,0.0,,,,,,,,,4,1.0,0.265,0.0154,0.25,,54.0321689,5.18,1.5,,,cylinder,0,0,,,,"[400.0, 400.0, 380.0, 380.0, 370.0, 370.0, 360.0, 360.0, 350.0, 350.0, 340.0, 340.0, 340.0, 330.0, 330.0, 330.0, 320.0, 320.0, 320.0, 320.0]","[43400, 43600, 104000, 243000, 227000, 376000, 217000, 739000, 401000, 432000, 491000, 790000, 1330000, 842000, 2060000, 20000000, 12400000, 15100000, 20000000, 20000000]","['failure', 'failure', 'failure', 'failure', 'failure', 'failure', 'failure', 'failure', 'failure', 'failure', 'failure', 'failure', 'failure', 'failure', 'failure', 'runout', 'failure', 'failure', 'runout', 'runout']","[None, None, None, None, None, None, None, None, None, None, None, None, None, None, None, None, None, None, None, None]","[None, None, None, None, None, None, None, None, None, None, None, None, None, None, None, None, None, None, None, None]",-1.0,20000000.0,Force,,33.0,2.0,328.68,7.587,16.723,2.798,1517892.0,759612.0,1.064,0.03,4 params,20.0,7.0,2.0,10000000.0,,
NIMS596,,,,,,,CrMo-st,Steel,,,,,,,610.0,Hot rolled,,,,0.4,0.26,0.77,0.018000000000000002,0.005,0.05,0.98,0.17,0.13,,,,,,,,0.05,0.0,0.01,,,,,,,,,,,870.0,,30.0,0.0,855.0,30.0,200.0,30.0,,,,,650.0,60.0,450.0,9.9,,,,,A5-standard specimen,Cylindric,50.25,0,803.0,,803.0,,905.0,,1592.0,,,,19.0,,64.0,,176.0,,294.0,,,0.0,,,,,,,,,4,1.0,0.265,0.0154,0.25,,54.0321689,5.18,1.5,,,cylinder,0,0,,,,"[400.0, 400.0, 390.0, 390.0, 380.0, 380.0, 370.0, 370.0, 360.0, 360.0, 350.0, 350.0, 350.0, 340.0, 340.0, 340.0, 330.0, 330.0, 330.0]","[32800, 40100, 99200, 200000, 183000, 299000, 162000, 310000, 269000, 723000, 566000, 740000, 2210000, 1450000, 1910000, 20000000, 20000000, 20000000, 20000000]","['failure', 'failure', 'failure', 'failure', 'failure', 'failure', 'failure', 'failure', 'failure', 'failure', 'failure', 'failure', 'failure', 'failure', 'failure', 'runout', 'runout', 'runout', 'runout']","[None, None, None, None, None, None, None, None, None, None, None, None, None, None, None, None, None, None, None]","[None, None, None, None, None, None, None, None, None, None, None, None, None, None, None, None, None, None, None]",-1.0,20000000.0,Force,,33.0,2.0,338.25,8.563,21.425,4.318,1954685.0,996929.0,1.055,0.03,4 params,19.0,7.0,2.0,10000000.0,,
NIMS597,,,,,,,CrMo-st,Steel,,,,,,,510.0,Hot rolled,,,,0.41,0.24,0.8,0.015,0.024,0.03,1.02,0.18,0.1,,,,,,,,0.04,0.0,0.01,,,,,,,,,,,870.0,,30.0,0.0,855.0,30.0,200.0,30.0,,,,,650.0,60.0,450.0,9.6,,,,,A5-standard specimen,Cylindric,50.25,0,844.0,,843.0,,950.0,,1685.0,,,,20.0,,64.0,,193.0,,309.0,,,0.0,,,,,,,,,4,1.0,0.265,0.0154,0.25,,54.0321689,5.18,1.5,,,cylinder,0,0,,,,"[400.0, 400.0, 380.0, 380.0, 370.0, 370.0, 360.0, 360.0, 350.0, 350.0, 350.0, 340.0, 340.0, 340.0, 330.0, 330.0, 330.0]","[68400, 83800, 185000, 254000, 185000, 235000, 448000, 2080000, 418000, 452000, 599000, 591000, 3940000, 20000000, 20000000, 20000000, 20000000]","['failure', 'failure', 'failure', 'failure', 'failure', 'failure', 'failure', 'failure', 'failure', 'failure', 'failure', 'failure', 'failure', 'runout', 'runout', 'runout', 'runout']","[None, None, None, None, None, None, None, None, None, None, None, None, None, None, None, None, None]","[None, None, None, None, None, None, None, None, None, None, None, None, None, None, None, None, None]",-1.0,20000000.0,Force,,33.0,2.0,337.51,7.961,17.994,3.162,1523966.0,868517.0,1.087,0.034,4 params,17.0,6.0,2.0,10000000.0,,
NIMS598,,,,,,,Mn-st,Steel,,,,,,,480.0,Hot rolled,,,,0.39,0.22,1.57,0.017,0.018000000000000002,0.05,0.13,0.0,0.06,,,,,,,,0.01,0.0,0.01,,,,,,,,,,,870.0,,30.0,0.0,845.0,30.0,200.0,30.0,,,,,550.0,60.0,450.0,9.3,,,,,A5-standard specimen,Cylindric,50.25,0,,,757.0,,889.0,,1614.0,,,,19.0,,65.0,,178.0,,290.0,,,0.0,,,,,,,,,4,1.0,0.265,0.0154,0.25,,54.0321689,5.18,1.5,,,cylinder,0,0,,,,"[380.0, 380.0, 370.0, 370.0, 360.0, 360.0, 350.0, 350.0, 340.0, 340.0, 330.0, 330.0, 330.0, 320.0, 320.0, 320.0, 310.0, 310.0, 310.0]","[94200, 177000, 28400, 632000, 91900, 813000, 135000, 16300000, 224000, 1530000, 418000, 835000, 20000000, 253000, 1850000, 20000000, 20000000, 20000000, 20000000]","['failure', 'failure', 'failure', 'failure', 'failure', 'failure', 'failure', 'failure', 'failure', 'failure', 'failure', 'failure', 'runout', 'failure', 'failure', 'runout', 'runout', 'runout', 'runout']","[None, None, None, None, None, None, None, None, None, None, None, None, None, None, None, None, None, None, None]","[None, None, None, None, None, None, None, None, None, None, None, None, None, None, None, None, None, None, None]",-1.0,20000000.0,Force,,33.0,2.0,323.04,7.004,12.364,5.19,794421.0,521949.0,1.219,0.094,4 params,19.0,7.0,4.0,10000000.0,,
NIMS599,,,,,,,Mn-st,Steel,,,,,,,610.0,Hot rolled,,,,0.38,0.27,1.52,0.012,0.006999999999999999,0.03,0.13,0.0,0.07,,,,,,,,0.03,0.0,0.01,,,,,,,,,,,870.0,,30.0,0.0,845.0,30.0,200.0,30.0,,,,,550.0,60.0,450.0,9.1,,,,,A5-standard specimen,Cylindric,50.25,0,710.0,,704.0,,847.0,,1559.0,,,,18.0,,62.0,,149.0,,277.0,,,0.0,,,,,,,,,4,1.0,0.265,0.0154,0.25,,54.0321689,5.18,1.5,,,cylinder,0,0,,,,"[350.0, 350.0, 350.0, 340.0, 340.0, 340.0, 330.0, 330.0, 330.0, 320.0, 320.0, 320.0, 310.0, 310.0, 310.0]","[28300, 53200, 79100, 69200, 70900, 72700, 230000, 359000, 755000, 169000, 572000, 962000, 20000000, 20000000, 20000000]","['failure', 'failure', 'failure', 'failure', 'failure', 'failure', 'failure', 'failure', 'failure', 'failure', 'failure', 'failure', 'runout', 'runout', 'runout']","[None, None, None, None, None, None, None, None, None, None, None, None, None, None, None]","[None, None, None, None, None, None, None, None, None, None, None, None, None, None, None]",-1.0,20000000.0,Force,,33.0,2.0,314.84,8.787,29.498,6.19,971282.0,630886.0,1.049,0.038,4 params,15.0,4.0,1.0,10000000.0,,
NIMS6,,,,,,,C-st_struct,Steel,,,,,,,825.0,Hot rolled,,,,0.26,0.22,0.45,0.026,0.026,0.02,0.05,0.0,0.03,,,,,,,,0.06,0.02,0.02,,,,,,,,,,,885.0,,30.0,0.0,30.0,0.0,0.0,30.0,,,,,30.0,0.0,0.0,7.9,,,,,A5-standard specimen,Cylindric,50.25,0,361.0,,332.0,,487,,967.0,,,,37.0,,63.0,,157.0,,146.0,,,0.0,,,,,,,,,8,1.0,0.25,0.0,0.25,,73.83259,3.6,1.5,,,cylinder,0,0,,,,"[300.0, 300.0, 290.0, 290.0, 280.0, 280.0, 270.0, 270.0, 260.0, 260.0, 250.0, 250.0, 250.0, 240.0, 240.0, 240.0, 230.0, 230.0, 230.0]","[54700, 69800, 115000, 128000, 220000, 225000, 405000, 407000, 856000, 943000, 1620000, 1830000, 2210000, 16400000, 21200000, 21200000, 21200000, 21200000, 21200000]","['failure', 'failure', 'failure', 'failure', 'failure', 'failure', 'failure', 'failure', 'failure', 'failure', 'failure', 'failure', 'failure', 'failure', 'runout', 'runout', 'runout', 'runout', 'runout']","[None, None, None, None, None, None, None, None, None, None, None, None, None, None, None, None, None, None, None]","[None, None, None, None, None, None, None, None, None, None, None, None, None, None, None, None, None, None, None]",-1.0,21200000.0,Force,,50.0,1.0,244.95,,18.594,,2684658.0,,1.013,,4 params,19.0,6.0,2.0,10000000.0,,
NIMS60,,,,,,,C-st_struct,Steel,,,,,,,1270.0,Hot rolled,,,,0.45,0.26,0.76,0.027000000000000003,0.019,0.01,0.11,0.0,0.02,,,,,,,,0.12,0.01,0.0,,,,,,,,,,,845.0,,30.0,0.0,845.0,30.0,450.0,30.0,,,,,600.0,60.0,450.0,9.6,,,,,A5-standard specimen,Cylindric,50.25,0,564.0,,562.0,,748.0,,1486.0,,,,24.0,,68.0,,177.0,,245.0,,,0.0,,,,,,,,,4,1.0,0.25,0.0,0.25,,73.83259,3.6,1.5,,,cylinder,0,0,,,,"[480.0, 480.0, 470.0, 470.0, 460.0, 460.0, 450.0, 450.0, 440.0, 440.0, 430.0, 430.0, 430.0, 420.0, 420.0, 420.0, 410.0, 410.0, 410.0]","[43100, 59800, 75100, 82000, 188000, 265000, 245000, 734000, 475000, 809000, 395000, 606000, 926000, 843000, 851000, 1680000, 21200000, 21200000, 21200000]","['failure', 'failure', 'failure', 'failure', 'failure', 'failure', 'failure', 'failure', 'failure', 'failure', 'failure', 'failure', 'failure', 'failure', 'failure', 'failure', 'runout', 'runout', 'runout']","[None, None, None, None, None, None, None, None, None, None, None, None, None, None, None, None, None, None, None]","[None, None, None, None, None, None, None, None, None, None, None, None, None, None, None, None, None, None, None]",-1.0,21200000.0,Force,,50.0,1.0,414.59,10.064,22.467,4.029,1704633.0,908909.0,1.046,0.03,4 params,19.0,7.0,1.0,10000000.0,,
NIMS600,,,,,,,Mn-st,Steel,,,,,,,1740.0,Hot rolled,,,,0.4,0.25,1.34,0.017,0.015,0.02,0.13,0.0,0.02,,,,,,,,0.06,0.0,0.01,,,,,,,,,,,870.0,,30.0,0.0,845.0,30.0,200.0,30.0,,,,,550.0,60.0,450.0,8.0,,,,,A5-standard specimen,Cylindric,50.25,0,,,813.0,,924.0,,1641.0,,,,19.0,,63.0,,178.0,,300.0,,,0.0,,,,,,,,,4,1.0,0.265,0.0154,0.25,,54.0321689,5.18,1.5,,,cylinder,0,0,,,,"[420.0, 420.0, 410.0, 410.0, 400.0, 400.0, 390.0, 390.0, 380.0, 380.0, 380.0, 370.0, 370.0, 370.0, 360.0, 360.0, 360.0]","[25900, 30800, 30500, 61400, 75700, 138000, 105000, 247000, 128000, 556000, 12500000, 442000, 782000, 1640000, 20000000, 20000000, 20000000]","['failure', 'failure', 'failure', 'failure', 'failure', 'failure', 'failure', 'failure', 'failure', 'failure', 'failure', 'failure', 'failure', 'failure', 'runout', 'runout', 'runout']","[None, None, None, None, None, None, None, None, None, None, None, None, None, None, None, None, None]","[None, None, None, None, None, None, None, None, None, None, None, None, None, None, None, None, None]",-1.0,20000000.0,Force,,33.0,2.0,369.17,8.975,25.71,6.248,723704.0,428662.0,1.052,0.034,4 params,17.0,6.0,2.0,10000000.0,,
NIMS601,,,,,,,Mn-st,Steel,,,,,,,480.0,Hot rolled,,,,0.39,0.22,1.57,0.017,0.018000000000000002,0.05,0.13,0.0,0.06,,,,,,,,0.01,0.0,0.01,,,,,,,,,,,870.0,,30.0,0.0,845.0,30.0,200.0,30.0,,,,,600.0,60.0,450.0,9.3,,,,,A5-standard specimen,Cylindric,50.25,0,675.0,,680.0,,811.0,,1564.0,,,,20.0,,66.0,,193.0,,265.0,,,0.0,,,,,,,,,4,1.0,0.265,0.0154,0.25,,54.0321689,5.18,1.5,,,cylinder,0,0,,,,"[350.0, 350.0, 340.0, 340.0, 330.0, 330.0, 320.0, 320.0, 320.0, 320.0, 310.0, 310.0, 300.0, 300.0, 300.0, 290.0, 290.0, 290.0, 280.0, 280.0, 280.0, 270.0, 270.0, 270.0]","[256000, 461000, 28500, 224000, 539000, 607000, 63200, 90700, 2170000, 20000000, 163000, 20000000, 875000, 20000000, 20000000, 591000, 682000, 875000, 2750000, 15500000, 20000000, 3620000, 20000000, 20000000]","['failure', 'failure', 'failure', 'failure', 'failure', 'failure', 'failure', 'failure', 'failure', 'runout', 'failure', 'runout', 'failure', 'runout', 'runout', 'failure', 'failure', 'failure', 'failure', 'failure', 'runout', 'failure', 'runout', 'runout']","[None, None, None, None, None, None, None, None, None, None, None, None, None, None, None, None, None, None, None, None, None, None, None, None]","[None, None, None, None, None, None, None, None, None, None, None, None, None, None, None, None, None, None, None, None, None, None, None, None]",-1.0,20000000.0,Force,,33.0,2.0,287.56,7.072,9.534,4.793,984069.0,599373.0,1.327,0.15,4 params,24.0,9.0,5.0,10000000.0,,
NIMS602,,,,,,,Mn-st,Steel,,,,,,,610.0,Hot rolled,,,,0.38,0.27,1.52,0.012,0.006999999999999999,0.03,0.13,0.0,0.07,,,,,,,,0.03,0.0,0.01,,,,,,,,,,,870.0,,30.0,0.0,845.0,30.0,200.0,30.0,,,,,600.0,60.0,450.0,9.1,,,,,A5-standard specimen,Cylindric,50.25,0,633.0,,614.0,,790.0,,1524.0,,,,22.0,,66.0,,173.0,,255.0,,,0.0,,,,,,,,,4,1.0,0.265,0.0154,0.25,,54.0321689,5.18,1.5,,,cylinder,0,0,,,,"[330.0, 330.0, 320.0, 320.0, 320.0, 310.0, 310.0, 310.0, 300.0, 300.0, 300.0, 290.0, 290.0, 290.0, 280.0, 280.0, 280.0]","[48600, 98000, 48600, 67200, 199000, 96000, 350000, 809000, 464000, 2150000, 20000000, 362000, 855000, 1500000, 13000000, 20000000, 20000000]","['failure', 'failure', 'failure', 'failure', 'failure', 'failure', 'failure', 'failure', 'failure', 'failure', 'runout', 'failure', 'failure', 'failure', 'failure', 'runout', 'runout']","[None, None, None, None, None, None, None, None, None, None, None, None, None, None, None, None, None]","[None, None, None, None, None, None, None, None, None, None, None, None, None, None, None, None, None]",-1.0,20000000.0,Force,,33.0,2.0,288.33,7.733,22.154,5.316,1241209.0,942561.0,1.092,0.043,4 params,17.0,5.0,2.0,10000000.0,,
NIMS603,,,,,,,Mn-st,Steel,,,,,,,1740.0,Hot rolled,,,,0.4,0.25,1.34,0.017,0.015,0.02,0.13,0.0,0.02,,,,,,,,0.06,0.0,0.01,,,,,,,,,,,870.0,,30.0,0.0,845.0,30.0,200.0,30.0,,,,,600.0,60.0,450.0,8.0,,,,,A5-standard specimen,Cylindric,50.25,0,730.0,,729.0,,844.0,,1566.0,,,,23.0,,66.0,,198.0,,275.0,,,0.0,,,,,,,,,4,1.0,0.265,0.0154,0.25,,54.0321689,5.18,1.5,,,cylinder,0,0,,,,"[370.0, 370.0, 360.0, 360.0, 350.0, 350.0, 340.0, 340.0, 330.0, 330.0, 330.0, 320.0, 320.0, 320.0, 310.0, 310.0, 310.0, 300.0, 300.0, 300.0]","[40100, 115000, 54600, 135000, 288000, 354000, 60400, 415000, 111000, 811000, 20000000, 3860000, 20000000, 20000000, 5370000, 20000000, 20000000, 20000000, 20000000, 20000000]","['failure', 'failure', 'failure', 'failure', 'failure', 'failure', 'failure', 'failure', 'failure', 'failure', 'runout', 'failure', 'runout', 'runout', 'failure', 'runout', 'runout', 'runout', 'runout', 'runout']","[None, None, None, None, None, None, None, None, None, None, None, None, None, None, None, None, None, None, None, None]","[None, None, None, None, None, None, None, None, None, None, None, None, None, None, None, None, None, None, None, None]",-1.0,20000000.0,Force,,33.0,2.0,321.5,6.5,22.881,4.224,1249491.0,722628.0,1.106,0.035,4 params,20.0,7.0,4.0,10000000.0,,
NIMS604,,,,,,,Mn-st,Steel,,,,,,,480.0,Hot rolled,,,,0.39,0.22,1.57,0.017,0.018000000000000002,0.05,0.13,0.0,0.06,,,,,,,,0.01,0.0,0.01,,,,,,,,,,,870.0,,30.0,0.0,845.0,30.0,200.0,30.0,,,,,650.0,60.0,450.0,9.3,,,,,A5-standard specimen,Cylindric,50.25,0,626.0,,616.0,,742.0,,1537.0,,,,25.0,,70.0,,239.0,,239.0,,,0.0,,,,,,,,,4,1.0,0.265,0.0154,0.25,,54.0321689,5.18,1.5,,,cylinder,0,0,,,,"[320.0, 320.0, 310.0, 300.0, 300.0, 290.0, 290.0, 280.0, 280.0, 280.0, 270.0, 270.0, 270.0, 260.0, 260.0, 260.0, 250.0, 250.0, 250.0, 240.0, 240.0, 240.0]","[82800, 177000, 30500, 107000, 56500, 1150000, 209000, 822000, 648000, 992000, 730000, 20000000, 20000000, 461000, 20000000, 20000000, 2920000, 20000000, 20000000, 20000000, 20000000, 20000000]","['failure', 'failure', 'failure', 'failure', 'failure', 'failure', 'failure', 'failure', 'failure', 'failure', 'failure', 'runout', 'runout', 'failure', 'runout', 'runout', 'failure', 'runout', 'runout', 'runout', 'runout', 'runout']","[None, None, None, None, None, None, None, None, None, None, None, None, None, None, None, None, None, None, None, None, None, None]","[None, None, None, None, None, None, None, None, None, None, None, None, None, None, None, None, None, None, None, None, None, None]",-1.0,20000000.0,Force,,33.0,2.0,264.33,4.861,14.42,3.152,1078786.0,527942.0,1.151,0.038,4 params,22.0,8.0,4.0,10000000.0,,
NIMS605,,,,,,,Mn-st,Steel,,,,,,,610.0,Hot rolled,,,,0.38,0.27,1.52,0.012,0.006999999999999999,0.03,0.13,0.0,0.07,,,,,,,,0.03,0.0,0.01,,,,,,,,,,,870.0,,30.0,0.0,845.0,30.0,200.0,30.0,,,,,650.0,60.0,450.0,9.1,,,,,A5-standard specimen,Cylindric,50.25,0,618.0,,590.0,,734.0,,1480.0,,,,24.0,,68.0,,207.0,,241.0,,,0.0,,,,,,,,,4,1.0,0.265,0.0154,0.25,,54.0321689,5.18,1.5,,,cylinder,0,0,,,,"[300.0, 300.0, 300.0, 290.0, 290.0, 290.0, 280.0, 280.0, 280.0, 270.0, 270.0, 270.0, 260.0, 260.0, 260.0]","[74200, 78700, 88100, 69900, 82000, 324000, 136000, 259000, 432000, 640000, 1180000, 20000000, 20000000, 20000000, 20000000]","['failure', 'failure', 'failure', 'failure', 'failure', 'failure', 'failure', 'failure', 'failure', 'failure', 'failure', 'runout', 'runout', 'runout', 'runout']","[None, None, None, None, None, None, None, None, None, None, None, None, None, None, None]","[None, None, None, None, None, None, None, None, None, None, None, None, None, None, None]",-1.0,20000000.0,Force,,33.0,2.0,268.35,7.46,22.351,5.06,794817.0,618927.0,1.056,0.044,4 params,15.0,4.0,2.0,10000000.0,,
NIMS606,,,,,,,Mn-st,Steel,,,,,,,1740.0,Hot rolled,,,,0.4,0.25,1.34,0.017,0.015,0.02,0.13,0.0,0.02,,,,,,,,0.06,0.0,0.01,,,,,,,,,,,870.0,,30.0,0.0,845.0,30.0,200.0,30.0,,,,,650.0,60.0,450.0,8.0,,,,,A5-standard specimen,Cylindric,50.25,0,651.0,,641.0,,758.0,,1562.0,,,,26.0,,70.0,,227.0,,246.0,,,0.0,,,,,,,,,4,1.0,0.265,0.0154,0.25,,54.0321689,5.18,1.5,,,cylinder,0,0,,,,"[330.0, 330.0, 330.0, 320.0, 320.0, 310.0, 310.0, 310.0, 300.0, 300.0, 300.0, 290.0, 290.0, 290.0, 280.0, 280.0, 280.0]","[23300, 25300, 29000, 121000, 235000, 179000, 222000, 838000, 488000, 622000, 20000000, 782000, 1760000, 10100000, 20000000, 20000000, 20000000]","['failure', 'failure', 'failure', 'failure', 'failure', 'failure', 'failure', 'failure', 'failure', 'failure', 'runout', 'failure', 'failure', 'failure', 'runout', 'runout', 'runout']","[None, None, None, None, None, None, None, None, None, None, None, None, None, None, None, None, None]","[None, None, None, None, None, None, None, None, None, None, None, None, None, None, None, None, None]",-1.0,20000000.0,Force,,33.0,2.0,292.11,7.662,27.626,5.406,1214758.0,706335.0,1.057,0.034,4 params,17.0,5.0,3.0,10000000.0,,
NIMS607,,,,,,,Mn-st,Steel,,,,,,,820.0,Hot rolled,,,,0.42,0.23,1.5,0.01,0.009000000000000001,0.04,0.15,0.0,0.05,,,,,,,,0.03,0.0,0.0,,,,,,,,,,,870.0,,30.0,0.0,845.0,30.0,200.0,30.0,,,,,550.0,60.0,450.0,9.0,,,,,A5-standard specimen,Cylindric,50.25,0,789.0,,802.0,,936.0,,1612.0,,,,17.0,,60.0,,126.0,,302.0,,,0.0,,,,,,,,,4,1.0,0.265,0.0154,0.25,,54.0321689,5.18,1.5,,,cylinder,0,0,,,,"[390.0, 380.0, 380.0, 370.0, 370.0, 360.0, 360.0, 350.0, 350.0, 340.0, 340.0, 340.0, 330.0, 330.0, 330.0, 320.0, 320.0, 320.0]","[45300, 106000, 116000, 61200, 186000, 261000, 387000, 126000, 210000, 135000, 389000, 1490000, 946000, 1390000, 20000000, 19400000, 20000000, 20000000]","['failure', 'failure', 'failure', 'failure', 'failure', 'failure', 'failure', 'failure', 'failure', 'failure', 'failure', 'failure', 'failure', 'failure', 'runout', 'failure', 'runout', 'runout']","[None, None, None, None, None, None, None, None, None, None, None, None, None, None, None, None, None, None]","[None, None, None, None, None, None, None, None, None, None, None, None, None, None, None, None, None, None]",-1.0,20000000.0,Force,,33.0,2.0,327.39,6.983,17.058,3.196,985670.0,582862.0,1.094,0.037,4 params,18.0,7.0,2.0,10000000.0,,
NIMS608,,,,,,,Mn-st,Steel,,,,,,,1100.0,Hot rolled,,,,0.43,0.34,1.38,0.017,0.01,0.08,0.26,0.0,0.1,,,,,,,,0.03,0.0,0.0,,,,,,,,,,,870.0,,30.0,0.0,845.0,30.0,200.0,30.0,,,,,550.0,60.0,450.0,9.1,,,,,A5-standard specimen,Cylindric,50.25,0,897.0,,899.0,,1006.0,,1668.0,,,,18.0,,57.0,,119.0,,311.0,,,0.0,,,,,,,,,4,1.0,0.265,0.0154,0.25,,54.0321689,5.18,1.5,,,cylinder,0,0,,,,"[420.0, 420.0, 410.0, 410.0, 400.0, 400.0, 390.0, 390.0, 380.0, 380.0, 380.0, 370.0, 370.0, 370.0, 360.0, 360.0, 360.0, 350.0, 350.0, 350.0]","[51500, 59400, 59100, 210000, 147000, 375000, 259000, 1480000, 2580000, 9270000, 11900000, 1000000, 2480000, 2760000, 628000, 20000000, 20000000, 20000000, 20000000, 20000000]","['failure', 'failure', 'failure', 'failure', 'failure', 'failure', 'failure', 'failure', 'failure', 'failure', 'failure', 'failure', 'failure', 'failure', 'failure', 'runout', 'runout', 'runout', 'runout', 'runout']","[None, None, None, None, None, None, None, None, None, None, None, None, None, None, None, None, None, None, None, None]","[None, None, None, None, None, None, None, None, None, None, None, None, None, None, None, None, None, None, None, None]",-1.0,20000000.0,Force,,33.0,2.0,365.0,8.271,26.467,4.947,2999769.0,1644912.0,1.096,0.035,4 params,20.0,7.0,3.0,10000000.0,,
NIMS609,,,,,,,Mn-st,Steel,,,,,,,480.0,Hot rolled,,,,0.42,0.21,1.6,0.014,0.015,0.03,0.12,0.0,0.07,,,,,,,,0.02,0.0,0.0,,,,,,,,,,,870.0,,30.0,0.0,845.0,30.0,200.0,30.0,,,,,550.0,60.0,450.0,9.2,,,,,A5-standard specimen,Cylindric,50.25,0,758.0,,759.0,,900.0,,1613.0,,,,19.0,,63.0,,154.0,,298.0,,,0.0,,,,,,,,,4,1.0,0.265,0.0154,0.25,,54.0321689,5.18,1.5,,,cylinder,0,0,,,,"[380.0, 380.0, 370.0, 370.0, 360.0, 360.0, 360.0, 350.0, 350.0, 350.0, 340.0, 340.0, 340.0, 330.0, 330.0, 330.0]","[22700, 266000, 71100, 513000, 66400, 199000, 1250000, 374000, 1330000, 8620000, 649000, 724000, 20000000, 20000000, 20000000, 20000000]","['failure', 'failure', 'failure', 'failure', 'failure', 'failure', 'failure', 'failure', 'failure', 'failure', 'failure', 'failure', 'runout', 'runout', 'runout', 'runout']","[None, None, None, None, None, None, None, None, None, None, None, None, None, None, None, None]","[None, None, None, None, None, None, None, None, None, None, None, None, None, None, None, None]",-1.0,20000000.0,Force,,33.0,2.0,336.74,7.619,29.726,5.476,2487738.0,1595807.0,1.103,0.036,4 params,16.0,5.0,2.0,10000000.0,,
NIMS61,,,,,,,C-st_struct,Steel,,,,,,,610.0,Hot rolled,,,,0.45,0.24,0.71,0.01,0.009000000000000001,0.12,0.06,0.0,0.13,,,,,,,,0.06,0.0,0.01,,,,,,,,,,,845.0,,30.0,0.0,845.0,30.0,450.0,30.0,,,,,600.0,60.0,450.0,8.8,,,,,A5-standard specimen,Cylindric,50.25,0,632.0,,626.0,,812.0,,1503.0,,,,23.0,,64.0,,100.0,,260.0,,,0.0,,,,,,,,,4,1.0,0.25,0.0,0.25,,73.83259,3.6,1.5,,,cylinder,0,0,,,,"[520.0, 520.0, 500.0, 500.0, 500.0, 480.0, 480.0, 460.0, 460.0, 440.0, 440.0, 440.0, 430.0, 430.0, 430.0, 420.0, 420.0, 420.0, 410.0, 410.0, 410.0]","[47500, 57400, 39700, 103000, 115000, 195000, 231000, 121000, 381000, 363000, 2020000, 21200000, 21200000, 21200000, 21200000, 542000, 21200000, 21200000, 21200000, 21200000, 21200000]","['failure', 'failure', 'failure', 'failure', 'failure', 'failure', 'failure', 'failure', 'failure', 'failure', 'failure', 'runout', 'runout', 'runout', 'runout', 'failure', 'runout', 'runout', 'runout', 'runout', 'runout']","[None, None, None, None, None, None, None, None, None, None, None, None, None, None, None, None, None, None, None, None, None]","[None, None, None, None, None, None, None, None, None, None, None, None, None, None, None, None, None, None, None, None, None]",-1.0,21200000.0,Force,,50.0,1.0,437.45,8.533,14.17,3.059,584490.0,288379.0,1.107,0.042,4 params,21.0,6.0,4.0,10000000.0,,
NIMS610,,,,,,,Mn-st,Steel,,,,,,,480.0,Hot rolled,,,,0.42,0.24,1.58,0.014,0.022,0.06,0.17,0.0,0.07,,,,,,,,0.02,0.0,0.0,,,,,,,,,,,870.0,,30.0,0.0,845.0,30.0,200.0,30.0,,,,,550.0,60.0,450.0,9.3,,,,,A5-standard specimen,Cylindric,50.25,0,800.0,,805.0,,922.0,,1614.0,,,,19.0,,62.0,,145.0,,302.0,,,0.0,,,,,,,,,4,1.0,0.265,0.0154,0.25,,54.0321689,5.18,1.5,,,cylinder,0,0,,,,"[380.0, 380.0, 370.0, 370.0, 360.0, 360.0, 350.0, 350.0, 340.0, 340.0, 330.0, 330.0, 330.0, 320.0, 320.0, 320.0, 310.0, 310.0, 310.0]","[53200, 469000, 53400, 1910000, 78400, 735000, 301000, 691000, 1910000, 20000000, 437000, 724000, 20000000, 3420000, 4370000, 20000000, 1130000, 20000000, 20000000]","['failure', 'failure', 'failure', 'failure', 'failure', 'failure', 'failure', 'failure', 'failure', 'runout', 'failure', 'failure', 'runout', 'failure', 'failure', 'runout', 'failure', 'runout', 'runout']","[None, None, None, None, None, None, None, None, None, None, None, None, None, None, None, None, None, None, None]","[None, None, None, None, None, None, None, None, None, None, None, None, None, None, None, None, None, None, None]",-1.0,20000000.0,Force,,33.0,2.0,317.68,6.873,13.786,4.556,1906879.0,1212132.0,1.218,0.061,4 params,19.0,8.0,4.0,10000000.0,,
NIMS611,,,,,,,Mn-st,Steel,,,,,,,820.0,Hot rolled,,,,0.42,0.23,1.5,0.01,0.009000000000000001,0.04,0.15,0.0,0.05,,,,,,,,0.03,0.0,0.0,,,,,,,,,,,870.0,,30.0,0.0,845.0,30.0,200.0,30.0,,,,,600.0,60.0,450.0,9.0,,,,,A5-standard specimen,Cylindric,50.25,0,692.0,,698.0,,837.0,,1559.0,,,,20.0,,64.0,,165.0,,265.0,,,0.0,,,,,,,,,4,1.0,0.265,0.0154,0.25,,54.0321689,5.18,1.5,,,cylinder,0,0,,,,"[340.0, 340.0, 330.0, 330.0, 320.0, 320.0, 310.0, 310.0, 310.0, 300.0, 300.0, 300.0, 290.0, 290.0, 290.0, 280.0, 280.0, 280.0]","[24000, 66800, 51000, 212000, 383000, 198000, 261000, 570000, 16000000, 236000, 1200000, 2430000, 5440000, 20000000, 20000000, 14100000, 20000000, 20000000]","['failure', 'failure', 'failure', 'failure', 'failure', 'failure', 'failure', 'failure', 'failure', 'failure', 'failure', 'failure', 'failure', 'runout', 'runout', 'failure', 'runout', 'runout']","[None, None, None, None, None, None, None, None, None, None, None, None, None, None, None, None, None, None]","[None, None, None, None, None, None, None, None, None, None, None, None, None, None, None, None, None, None]",-1.0,20000000.0,Force,,33.0,2.0,295.74,8.329,25.066,5.565,1549247.0,934556.0,1.08,0.043,4 params,18.0,6.0,3.0,10000000.0,,
NIMS612,,,,,,,Mn-st,Steel,,,,,,,1100.0,Hot rolled,,,,0.43,0.34,1.38,0.017,0.01,0.08,0.26,0.0,0.1,,,,,,,,0.03,0.0,0.0,,,,,,,,,,,870.0,,30.0,0.0,845.0,30.0,200.0,30.0,,,,,600.0,60.0,450.0,9.1,,,,,A5-standard specimen,Cylindric,50.25,0,808.0,,810.0,,917.0,,1592.0,,,,21.0,,60.0,,148.0,,287.0,,,0.0,,,,,,,,,4,1.0,0.265,0.0154,0.25,,54.0321689,5.18,1.5,,,cylinder,0,0,,,,"[380.0, 380.0, 370.0, 370.0, 360.0, 360.0, 350.0, 350.0, 340.0, 340.0, 340.0, 330.0, 330.0, 330.0, 320.0, 320.0, 320.0]","[38500, 98000, 237000, 244000, 280000, 601000, 209000, 788000, 327000, 2220000, 20000000, 1210000, 20000000, 20000000, 788000, 20000000, 20000000]","['failure', 'failure', 'failure', 'failure', 'failure', 'failure', 'failure', 'failure', 'failure', 'failure', 'runout', 'failure', 'runout', 'runout', 'failure', 'runout', 'runout']","[None, None, None, None, None, None, None, None, None, None, None, None, None, None, None, None, None]","[None, None, None, None, None, None, None, None, None, None, None, None, None, None, None, None, None]",-1.0,20000000.0,Force,,33.0,2.0,330.68,7.387,15.763,4.771,1028442.0,694496.0,1.116,0.047,4 params,17.0,7.0,3.0,10000000.0,,
NIMS613,,,,,,,Mn-st,Steel,,,,,,,480.0,Hot rolled,,,,0.42,0.21,1.6,0.014,0.015,0.03,0.12,0.0,0.07,,,,,,,,0.02,0.0,0.0,,,,,,,,,,,870.0,,30.0,0.0,845.0,30.0,200.0,30.0,,,,,600.0,60.0,450.0,9.2,,,,,A5-standard specimen,Cylindric,50.25,0,716.0,,712.0,,837.0,,1567.0,,,,21.0,,64.0,,184.0,,272.0,,,0.0,,,,,,,,,4,1.0,0.265,0.0154,0.25,,54.0321689,5.18,1.5,,,cylinder,0,0,,,,"[360.0, 350.0, 350.0, 340.0, 340.0, 330.0, 330.0, 330.0, 320.0, 320.0, 320.0, 310.0, 310.0, 310.0, 300.0, 300.0, 300.0]","[39000, 203000, 300000, 63600, 209000, 105000, 214000, 364000, 177000, 2320000, 20000000, 508000, 635000, 652000, 20000000, 20000000, 20000000]","['failure', 'failure', 'failure', 'failure', 'failure', 'failure', 'failure', 'failure', 'failure', 'failure', 'runout', 'failure', 'failure', 'failure', 'runout', 'runout', 'runout']","[None, None, None, None, None, None, None, None, None, None, None, None, None, None, None, None, None]","[None, None, None, None, None, None, None, None, None, None, None, None, None, None, None, None, None]",-1.0,20000000.0,Force,,33.0,2.0,306.62,8.736,15.764,4.386,836819.0,672641.0,1.126,0.058,4 params,17.0,6.0,2.0,10000000.0,,
NIMS614,,,,,,,Mn-st,Steel,,,,,,,480.0,Hot rolled,,,,0.42,0.24,1.58,0.014,0.022,0.06,0.17,0.0,0.07,,,,,,,,0.02,0.0,0.0,,,,,,,,,,,870.0,,30.0,0.0,845.0,30.0,200.0,30.0,,,,,600.0,60.0,450.0,9.3,,,,,A5-standard specimen,Cylindric,50.25,0,718.0,,719.0,,842.0,,1558.0,,,,20.0,,64.0,,182.0,,270.0,,,0.0,,,,,,,,,4,1.0,0.265,0.0154,0.25,,54.0321689,5.18,1.5,,,cylinder,0,0,,,,"[360.0, 360.0, 350.0, 350.0, 340.0, 340.0, 340.0, 330.0, 330.0, 320.0, 320.0, 320.0, 310.0, 310.0, 310.0, 300.0, 300.0, 300.0]","[19800, 68000, 34400, 357000, 61400, 604000, 784000, 140000, 11900000, 186000, 20000000, 20000000, 148000, 402000, 688000, 20000000, 20000000, 20000000]","['failure', 'failure', 'failure', 'failure', 'failure', 'failure', 'failure', 'failure', 'failure', 'failure', 'runout', 'runout', 'failure', 'failure', 'failure', 'runout', 'runout', 'runout']","[None, None, None, None, None, None, None, None, None, None, None, None, None, None, None, None, None, None]","[None, None, None, None, None, None, None, None, None, None, None, None, None, None, None, None, None, None]",-1.0,20000000.0,Force,,33.0,2.0,312.73,13.919,13.05,6.909,404918.0,334056.0,1.208,0.163,4 params,18.0,6.0,3.0,10000000.0,,
NIMS615,,,,,,,Mn-st,Steel,,,,,,,820.0,Hot rolled,,,,0.42,0.23,1.5,0.01,0.009000000000000001,0.04,0.15,0.0,0.05,,,,,,,,0.03,0.0,0.0,,,,,,,,,,,870.0,,30.0,0.0,845.0,30.0,200.0,30.0,,,,,650.0,60.0,450.0,9.0,,,,,A5-standard specimen,Cylindric,50.25,0,628.0,,619.0,,757.0,,1527.0,,,,25.0,,69.0,,207.0,,242.0,,,0.0,,,,,,,,,4,1.0,0.265,0.0154,0.25,,54.0321689,5.18,1.5,,,cylinder,0,0,,,,"[310.0, 310.0, 300.0, 300.0, 290.0, 290.0, 280.0, 280.0, 280.0, 270.0, 270.0, 270.0, 270.0, 260.0, 260.0, 260.0]","[30400, 44300, 108000, 277000, 70800, 177000, 146000, 318000, 578000, 524000, 2600000, 2660000, 19900000, 20000000, 20000000, 20000000]","['failure', 'failure', 'failure', 'failure', 'failure', 'failure', 'failure', 'failure', 'failure', 'failure', 'failure', 'failure', 'failure', 'runout', 'runout', 'runout']","[None, None, None, None, None, None, None, None, None, None, None, None, None, None, None, None]","[None, None, None, None, None, None, None, None, None, None, None, None, None, None, None, None]",-1.0,20000000.0,Force,,33.0,2.0,267.04,6.584,24.798,4.297,1488712.0,882355.0,1.072,0.035,4 params,16.0,5.0,2.0,10000000.0,,
NIMS616,,,,,,,Mn-st,Steel,,,,,,,1100.0,Hot rolled,,,,0.43,0.34,1.38,0.017,0.01,0.08,0.26,0.0,0.1,,,,,,,,0.03,0.0,0.0,,,,,,,,,,,870.0,,30.0,0.0,845.0,30.0,200.0,30.0,,,,,650.0,60.0,450.0,9.1,,,,,A5-standard specimen,Cylindric,50.25,0,725.0,,716.0,,826.0,,1575.0,,,,23.0,,65.0,,185.0,,260.0,,,0.0,,,,,,,,,4,1.0,0.265,0.0154,0.25,,54.0321689,5.18,1.5,,,cylinder,0,0,,,,"[340.0, 340.0, 330.0, 330.0, 320.0, 320.0, 310.0, 310.0, 300.0, 300.0, 300.0, 290.0, 290.0, 290.0, 280.0, 280.0, 280.0]","[96800, 104000, 152000, 392000, 305000, 905000, 324000, 3780000, 2360000, 3380000, 20000000, 1460000, 20000000, 20000000, 20000000, 20000000, 20000000]","['failure', 'failure', 'failure', 'failure', 'failure', 'failure', 'failure', 'failure', 'failure', 'failure', 'runout', 'failure', 'runout', 'runout', 'runout', 'runout', 'runout']","[None, None, None, None, None, None, None, None, None, None, None, None, None, None, None, None, None]","[None, None, None, None, None, None, None, None, None, None, None, None, None, None, None, None, None]",-1.0,20000000.0,Force,,33.0,2.0,295.06,6.58,21.968,4.259,2764277.0,1527877.0,1.084,0.042,4 params,17.0,6.0,3.0,10000000.0,,
NIMS617,,,,,,,Mn-st,Steel,,,,,,,480.0,Hot rolled,,,,0.42,0.21,1.6,0.014,0.015,0.03,0.12,0.0,0.07,,,,,,,,0.02,0.0,0.0,,,,,,,,,,,870.0,,30.0,0.0,845.0,30.0,200.0,30.0,,,,,650.0,60.0,450.0,9.2,,,,,A5-standard specimen,Cylindric,50.25,0,646.0,,623.0,,755.0,,1531.0,,,,24.0,,69.0,,208.0,,242.0,,,0.0,,,,,,,,,4,1.0,0.265,0.0154,0.25,,54.0321689,5.18,1.5,,,cylinder,0,0,,,,"[310.0, 310.0, 300.0, 300.0, 290.0, 290.0, 280.0, 280.0, 280.0, 270.0, 270.0, 270.0, 260.0, 260.0, 260.0]","[40600, 101000, 139000, 479000, 380000, 812000, 1710000, 1900000, 2730000, 1200000, 3590000, 20000000, 20000000, 20000000, 20000000]","['failure', 'failure', 'failure', 'failure', 'failure', 'failure', 'failure', 'failure', 'failure', 'failure', 'failure', 'runout', 'runout', 'runout', 'runout']","[None, None, None, None, None, None, None, None, None, None, None, None, None, None, None]","[None, None, None, None, None, None, None, None, None, None, None, None, None, None, None]",-1.0,20000000.0,Force,,33.0,2.0,268.37,8.028,27.089,5.916,4317119.0,2419257.0,1.053,0.033,4 params,15.0,5.0,2.0,10000000.0,,
