Repository: Tareqawwad/Masterthesis-Final

File: allData.csv (part 28 of 36)
,Institute,Sci_topic,Author,Year,Conf_level,Material,M_Type,MatGroupFKM,Batch,Manufacturer,Prod_Proc,Furn_capa,Deoxid_proc,Ingot_size,Red_ratio,HProc,Form,DorTh,Length,C,Si,Mn,P,S,Ni,Cr,Mo,Cu,Al,V,Nb,N_,Ti,Ca,O,dA,dB,dC,dD,DS,Exp_n,Exp_b,DefType,Proc_name,Microstruct,Tstart,Tend,Vcf,NTemp,Ntime,CTemp,Ctime,THTemp,THtime,THQCr,QmTemp,THTemp2,THtime2,THQCr2,QmTemp2,TTemp,Ttime,TCr,Gm,Gstd,Texture,GrainRatio,Poros,Geometry_type,CS_form,CS_surface,QS_LD,Re_U,Re_U_dev,Rp02,Rp02_dev,Rm,Rm_dev,R_true_fracture,Rtf_dev,AG,AG_dev,A5,A5_dev,Z,Z_dev,A_KerbSchlag,A_KS_dev,HV20,HV20_dev,HardProc,t_eff,t_eff_dev,HV20_core,HV20_core_dev,Rp02_base,Rm_base,AG_base,A5_base,Z_base,Deff,Kt,G0,G0_r,G0_d,A90_Mises,V90_Mises,Kp,Rz,Finish,Finish_speci,SpecF,LD,Prstrain,RS_depth,RS_I,RSII,Sa,N,outcome,fail_loc,defect_type,R_ratio,Nu,Control,Machine,f_test,L_Type,Sd,Sd_unc,k,k_unc,NE,NE_unc,1Ts,1Ts_unc,method,n_spec,n_lvls_frac,n_lvls_inf,Nu_cur,Sa_min,Nm_Sa_min
NIMS618,,,,,,,Mn-st,Steel,,,,,,,480.0,Hot rolled,,,,0.42,0.24,1.58,0.014,0.022,0.06,0.17,0.0,0.07,,,,,,,,0.02,0.0,0.0,,,,,,,,,,,870.0,,30.0,0.0,845.0,30.0,200.0,30.0,,,,,650.0,60.0,450.0,9.3,,,,,A5-standard specimen,Cylindric,50.25,0,646.0,,632.0,,760.0,,1535.0,,,,23.0,,68.0,,211.0,,243.0,,,0.0,,,,,,,,,4,1.0,0.265,0.0154,0.25,,54.0321689,5.18,1.5,,,cylinder,0,0,,,,"[320.0, 310.0, 310.0, 300.0, 300.0, 290.0, 290.0, 290.0, 280.0, 280.0, 270.0, 270.0, 270.0, 260.0, 260.0, 260.0, 250.0, 250.0, 250.0]","[80000, 33500, 197000, 176000, 858000, 291000, 832000, 3220000, 358000, 20000000, 906000, 20000000, 20000000, 1970000, 20000000, 20000000, 20000000, 20000000, 20000000]","['failure', 'failure', 'failure', 'failure', 'failure', 'failure', 'failure', 'failure', 'failure', 'runout', 'failure', 'runout', 'runout', 'failure', 'runout', 'runout', 'runout', 'runout', 'runout']","[None, None, None, None, None, None, None, None, None, None, None, None, None, None, None, None, None, None, None]","[None, None, None, None, None, None, None, None, None, None, None, None, None, None, None, None, None, None, None]",-1.0,20000000.0,Force,,33.0,2.0,272.05,5.446,16.667,4.806,1310582.0,737672.0,1.146,0.05,4 params,19.0,7.0,4.0,10000000.0,,
NIMS619,,,,,,,CrNi-st,Steel,,,,,,,610.0,Hot rolled,,,,0.32,0.3,0.49,0.008,0.006,2.66,0.82,0.0,0.09,,,,,,,,0.0,0.0,0.01,,,,,,,,,,,900.0,,30.0,0.0,850.0,30.0,200.0,30.0,,,,,550.0,60.0,450.0,8.7,,,,,A5-standard specimen,Cylindric,50.25,0,916.0,,911.0,,988.0,,1759.0,,,,20.0,,66.0,,163.0,,315.0,,,0.0,,,,,,,,,4,1.0,0.265,0.0154,0.25,,54.0321689,5.18,1.5,,,cylinder,0,0,,,,"[420.0, 420.0, 400.0, 400.0, 390.0, 390.0, 380.0, 380.0, 370.0, 370.0, 360.0, 360.0, 360.0, 350.0, 350.0, 350.0, 340.0, 340.0, 340.0]","[107000, 123000, 167000, 376000, 414000, 535000, 481000, 1210000, 349000, 1790000, 850000, 2220000, 2790000, 700000, 3510000, 20000000, 20000000, 20000000, 20000000]","['failure', 'failure', 'failure', 'failure', 'failure', 'failure', 'failure', 'failure', 'failure', 'failure', 'failure', 'failure', 'failure', 'failure', 'failure', 'runout', 'runout', 'runout', 'runout']","[None, None, None, None, None, None, None, None, None, None, None, None, None, None, None, None, None, None, None]","[None, None, None, None, None, None, None, None, None, None, None, None, None, None, None, None, None, None, None]",-1.0,20000000.0,Force,,33.0,2.0,347.4,7.907,16.179,2.776,2593875.0,1469633.0,1.088,0.035,4 params,19.0,7.0,2.0,10000000.0,,
NIMS62,,,,,,,C-st_struct,Steel,,,,,,,825.0,Hot rolled,,,,0.44,0.24,0.82,0.021,0.021,0.03,0.02,0.0,0.02,,,,,,,,0.1,0.03,0.01,,,,,,,,,,,845.0,,30.0,0.0,845.0,30.0,450.0,30.0,,,,,600.0,60.0,450.0,8.8,,,,,A5-standard specimen,Cylindric,50.25,0,536.0,,538.0,,760.0,,1465.0,,,,25.0,,66.0,,184.0,,239.0,,,0.0,,,,,,,,,4,1.0,0.25,0.0,0.25,,73.83259,3.6,1.5,,,cylinder,0,0,,,,"[480.0, 480.0, 460.0, 460.0, 450.0, 450.0, 440.0, 440.0, 430.0, 430.0, 420.0, 420.0, 420.0, 410.0, 410.0, 410.0, 400.0, 400.0, 400.0, 390.0, 390.0, 390.0]","[53600, 79800, 164000, 175000, 230000, 237000, 175000, 322000, 482000, 965000, 482000, 483000, 1030000, 21200000, 21200000, 21200000, 10200000, 21200000, 21200000, 21200000, 21200000, 21200000]","['failure', 'failure', 'failure', 'failure', 'failure', 'failure', 'failure', 'failure', 'failure', 'failure', 'failure', 'failure', 'failure', 'runout', 'runout', 'runout', 'failure', 'runout', 'runout', 'runout', 'runout', 'runout']","[None, None, None, None, None, None, None, None, None, None, None, None, None, None, None, None, None, None, None, None, None, None]","[None, None, None, None, None, None, None, None, None, None, None, None, None, None, None, None, None, None, None, None, None, None]",-1.0,21200000.0,Force,,50.0,1.0,415.04,9.225,17.587,4.11,892394.0,568155.0,1.046,0.039,4 params,22.0,6.0,3.0,10000000.0,,
NIMS620,,,,,,,CrNi-st,Steel,,,,,,,700.0,Hot rolled,,,,0.32,0.24,0.58,0.009000000000000001,0.01,2.65,0.71,0.0,0.06,,,,,,,,0.01,0.01,0.03,,,,,,,,,,,900.0,,30.0,0.0,850.0,30.0,200.0,30.0,,,,,550.0,60.0,450.0,9.4,,,,,A5-standard specimen,Cylindric,50.25,0,874.0,,870.0,,948.0,,1738.0,,,,19.0,,68.0,,207.0,,299.0,,,0.0,,,,,,,,,4,1.0,0.265,0.0154,0.25,,54.0321689,5.18,1.5,,,cylinder,0,0,,,,"[400.0, 400.0, 380.0, 380.0, 370.0, 370.0, 360.0, 360.0, 350.0, 350.0, 340.0, 340.0, 340.0, 330.0, 330.0, 330.0, 320.0, 320.0, 320.0, 320.0]","[116000, 124000, 196000, 263000, 345000, 482000, 498000, 638000, 1020000, 1650000, 6590000, 20000000, 20000000, 1140000, 12800000, 20000000, 9340000, 20000000, 20000000, 20000000]","['failure', 'failure', 'failure', 'failure', 'failure', 'failure', 'failure', 'failure', 'failure', 'failure', 'failure', 'runout', 'runout', 'failure', 'failure', 'runout', 'failure', 'runout', 'runout', 'runout']","[None, None, None, None, None, None, None, None, None, None, None, None, None, None, None, None, None, None, None, None]","[None, None, None, None, None, None, None, None, None, None, None, None, None, None, None, None, None, None, None, None]",-1.0,20000000.0,Force,,33.0,2.0,334.61,7.478,17.794,3.157,2621073.0,1192056.0,1.084,0.032,4 params,20.0,8.0,3.0,10000000.0,,
NIMS621,,,,,,,CrNi-st,Steel,,,,,,,420.0,Hot rolled,,,,0.32,0.29,0.54,0.018000000000000002,0.004,2.64,0.75,0.0,0.05,,,,,,,,0.0,0.0,0.02,,,,,,,,,,,900.0,,30.0,0.0,850.0,30.0,200.0,30.0,,,,,550.0,60.0,450.0,8.2,,,,,A5-standard specimen,Cylindric,50.25,0,,,935.0,,1013.0,,1744.0,,,,20.0,,64.0,,124.0,,319.0,,,0.0,,,,,,,,,4,1.0,0.265,0.0154,0.25,,54.0321689,5.18,1.5,,,cylinder,0,0,,,,"[430.0, 430.0, 410.0, 410.0, 400.0, 400.0, 390.0, 390.0, 380.0, 380.0, 370.0, 370.0, 370.0, 360.0, 360.0, 360.0, 350.0, 350.0, 350.0]","[104000, 114000, 176000, 314000, 255000, 914000, 529000, 1420000, 899000, 959000, 1030000, 8980000, 19800000, 10500000, 20000000, 20000000, 15300000, 20000000, 20000000]","['failure', 'failure', 'failure', 'failure', 'failure', 'failure', 'failure', 'failure', 'failure', 'failure', 'failure', 'failure', 'failure', 'failure', 'runout', 'runout', 'failure', 'runout', 'runout']","[None, None, None, None, None, None, None, None, None, None, None, None, None, None, None, None, None, None, None]","[None, None, None, None, None, None, None, None, None, None, None, None, None, None, None, None, None, None, None]",-1.0,20000000.0,Force,,33.0,2.0,368.75,8.407,22.045,3.94,2714648.0,1460689.0,1.067,0.032,4 params,19.0,6.0,3.0,10000000.0,,
NIMS622,,,,,,,CrNi-st,Steel,,,,,,,610.0,Hot rolled,,,,0.32,0.3,0.49,0.008,0.006,2.66,0.82,0.0,0.09,,,,,,,,0.0,0.0,0.01,,,,,,,,,,,900.0,,30.0,0.0,850.0,30.0,200.0,30.0,,,,,600.0,60.0,450.0,8.7,,,,,A5-standard specimen,Cylindric,50.25,0,803.0,,801.0,,906.0,,1683.0,,,,22.0,,67.0,,189.0,,288.0,,,0.0,,,,,,,,,4,1.0,0.265,0.0154,0.25,,54.0321689,5.18,1.5,,,cylinder,0,0,,,,"[390.0, 390.0, 380.0, 380.0, 370.0, 370.0, 360.0, 360.0, 360.0, 350.0, 350.0, 350.0, 340.0, 340.0, 340.0, 330.0, 330.0, 330.0, 320.0, 320.0, 320.0]","[88600, 261000, 83000, 85700, 376000, 478000, 507000, 696000, 757000, 879000, 890000, 1190000, 576000, 994000, 1150000, 1600000, 2060000, 2120000, 20000000, 20000000, 20000000]","['failure', 'failure', 'failure', 'failure', 'failure', 'failure', 'failure', 'failure', 'failure', 'failure', 'failure', 'failure', 'failure', 'failure', 'failure', 'failure', 'failure', 'failure', 'runout', 'runout', 'runout']","[None, None, None, None, None, None, None, None, None, None, None, None, None, None, None, None, None, None, None, None, None]","[None, None, None, None, None, None, None, None, None, None, None, None, None, None, None, None, None, None, None, None, None]",-1.0,20000000.0,Force,,33.0,2.0,324.33,8.166,16.848,2.758,2730255.0,1575756.0,1.067,0.03,4 params,21.0,7.0,1.0,10000000.0,,
NIMS623,,,,,,,CrNi-st,Steel,,,,,,,700.0,Hot rolled,,,,0.32,0.24,0.58,0.009000000000000001,0.01,2.65,0.71,0.0,0.06,,,,,,,,0.01,0.01,0.03,,,,,,,,,,,900.0,,30.0,0.0,850.0,30.0,200.0,30.0,,,,,600.0,60.0,450.0,9.4,,,,,A5-standard specimen,Cylindric,50.25,0,797.0,,789.0,,886.0,,1714.0,,,,21.0,,70.0,,215.0,,279.0,,,0.0,,,,,,,,,4,1.0,0.265,0.0154,0.25,,54.0321689,5.18,1.5,,,cylinder,0,0,,,,"[380.0, 380.0, 370.0, 370.0, 360.0, 360.0, 350.0, 350.0, 340.0, 340.0, 330.0, 330.0, 330.0, 320.0, 320.0, 320.0, 310.0, 310.0, 310.0]","[556000, 70800, 105000, 175000, 147000, 241000, 349000, 369000, 776000, 1820000, 882000, 1710000, 2330000, 1090000, 1280000, 3130000, 20000000, 20000000, 20000000]","['failure', 'failure', 'failure', 'failure', 'failure', 'failure', 'failure', 'failure', 'failure', 'failure', 'failure', 'failure', 'failure', 'failure', 'failure', 'failure', 'runout', 'runout', 'runout']","[None, None, None, None, None, None, None, None, None, None, None, None, None, None, None, None, None, None, None]","[None, None, None, None, None, None, None, None, None, None, None, None, None, None, None, None, None, None, None]",-1.0,20000000.0,Force,,33.0,2.0,313.47,8.06,16.928,2.684,2967868.0,1818097.0,1.09,0.032,4 params,19.0,7.0,1.0,10000000.0,,
NIMS624,,,,,,,CrNi-st,Steel,,,,,,,420.0,Hot rolled,,,,0.32,0.29,0.54,0.018000000000000002,0.004,2.64,0.75,0.0,0.05,,,,,,,,0.0,0.0,0.02,,,,,,,,,,,900.0,,30.0,0.0,850.0,30.0,200.0,30.0,,,,,600.0,60.0,450.0,8.2,,,,,A5-standard specimen,Cylindric,50.25,0,,,849.0,,941.0,,1728.0,,,,21.0,,67.0,,166.0,,296.0,,,0.0,,,,,,,,,4,1.0,0.265,0.0154,0.25,,54.0321689,5.18,1.5,,,cylinder,0,0,,,,"[390.0, 390.0, 380.0, 380.0, 370.0, 370.0, 360.0, 360.0, 350.0, 350.0, 350.0, 340.0, 340.0, 340.0, 330.0, 330.0, 330.0, 320.0, 320.0, 320.0]","[177000, 387000, 97700, 292000, 618000, 665000, 573000, 1930000, 1020000, 1130000, 2260000, 2330000, 13200000, 20000000, 11500000, 20000000, 20000000, 20000000, 20000000, 20000000]","['failure', 'failure', 'failure', 'failure', 'failure', 'failure', 'failure', 'failure', 'failure', 'failure', 'failure', 'failure', 'failure', 'runout', 'failure', 'runout', 'runout', 'runout', 'runout', 'runout']","[None, None, None, None, None, None, None, None, None, None, None, None, None, None, None, None, None, None, None, None]","[None, None, None, None, None, None, None, None, None, None, None, None, None, None, None, None, None, None, None, None]",-1.0,20000000.0,Force,,33.0,2.0,341.59,7.65,19.508,4.147,2419993.0,1502864.0,1.065,0.04,4 params,20.0,6.0,3.0,10000000.0,,
NIMS625,,,,,,,CrNi-st,Steel,,,,,,,610.0,Hot rolled,,,,0.32,0.3,0.49,0.008,0.006,2.66,0.82,0.0,0.09,,,,,,,,0.0,0.0,0.01,,,,,,,,,,,900.0,,30.0,0.0,850.0,30.0,200.0,30.0,,,,,650.0,60.0,450.0,8.7,,,,,A5-standard specimen,Cylindric,50.25,0,725.0,,721.0,,840.0,,1654.0,,,,25.0,,70.0,,224.0,,267.0,,,0.0,,,,,,,,,4,1.0,0.265,0.0154,0.25,,54.0321689,5.18,1.5,,,cylinder,0,0,,,,"[370.0, 370.0, 350.0, 350.0, 340.0, 340.0, 330.0, 330.0, 320.0, 320.0, 310.0, 310.0, 310.0, 300.0, 300.0, 300.0, 290.0, 290.0, 290.0]","[65100, 72800, 112000, 223000, 199000, 455000, 414000, 999000, 731000, 1680000, 893000, 1310000, 2400000, 1900000, 20000000, 20000000, 20000000, 20000000, 20000000]","['failure', 'failure', 'failure', 'failure', 'failure', 'failure', 'failure', 'failure', 'failure', 'failure', 'failure', 'failure', 'failure', 'failure', 'runout', 'runout', 'runout', 'runout', 'runout']","[None, None, None, None, None, None, None, None, None, None, None, None, None, None, None, None, None, None, None]","[None, None, None, None, None, None, None, None, None, None, None, None, None, None, None, None, None, None, None]",-1.0,20000000.0,Force,,33.0,2.0,301.52,7.837,17.415,3.399,2465482.0,1273843.0,1.058,0.03,4 params,19.0,7.0,2.0,10000000.0,,
NIMS626,,,,,,,CrNi-st,Steel,,,,,,,700.0,Hot rolled,,,,0.32,0.24,0.58,0.009000000000000001,0.01,2.65,0.71,0.0,0.06,,,,,,,,0.01,0.01,0.03,,,,,,,,,,,900.0,,30.0,0.0,850.0,30.0,200.0,30.0,,,,,650.0,60.0,450.0,9.4,,,,,A5-standard specimen,Cylindric,50.25,0,723.0,,712.0,,821.0,,1682.0,,,,23.0,,72.0,,244.0,,261.0,,,0.0,,,,,,,,,4,1.0,0.265,0.0154,0.25,,54.0321689,5.18,1.5,,,cylinder,0,0,,,,"[350.0, 350.0, 340.0, 340.0, 330.0, 330.0, 330.0, 320.0, 320.0, 310.0, 310.0, 310.0, 300.0, 300.0, 300.0, 290.0, 290.0, 290.0]","[49400, 67100, 115000, 186000, 167000, 233000, 641000, 578000, 1030000, 657000, 658000, 1620000, 1230000, 20000000, 20000000, 20000000, 20000000, 20000000]","['failure', 'failure', 'failure', 'failure', 'failure', 'failure', 'failure', 'failure', 'failure', 'failure', 'failure', 'failure', 'failure', 'runout', 'runout', 'runout', 'runout', 'runout']","[None, None, None, None, None, None, None, None, None, None, None, None, None, None, None, None, None, None]","[None, None, None, None, None, None, None, None, None, None, None, None, None, None, None, None, None, None]",-1.0,20000000.0,Force,,33.0,2.0,301.52,8.278,21.24,4.349,1775261.0,1029325.0,1.054,0.036,4 params,18.0,6.0,2.0,10000000.0,,
NIMS627,,,,,,,CrNi-st,Steel,,,,,,,420.0,Hot rolled,,,,0.32,0.29,0.54,0.018000000000000002,0.004,2.64,0.75,0.0,0.05,,,,,,,,0.0,0.0,0.02,,,,,,,,,,,900.0,,30.0,0.0,850.0,30.0,200.0,30.0,,,,,650.0,60.0,450.0,8.2,,,,,A5-standard specimen,Cylindric,50.25,0,737.0,,733.0,,849.0,,1690.0,,,,24.0,,71.0,,212.0,,268.0,,,0.0,,,,,,,,,4,1.0,0.265,0.0154,0.25,,54.0321689,5.18,1.5,,,cylinder,0,0,,,,"[370.0, 370.0, 360.0, 360.0, 350.0, 350.0, 340.0, 340.0, 330.0, 330.0, 330.0, 320.0, 320.0, 320.0, 310.0, 310.0, 310.0]","[83300, 100000, 156000, 179000, 362000, 665000, 666000, 860000, 611000, 955000, 1440000, 1640000, 20000000, 20000000, 20000000, 20000000, 20000000]","['failure', 'failure', 'failure', 'failure', 'failure', 'failure', 'failure', 'failure', 'failure', 'failure', 'failure', 'failure', 'runout', 'runout', 'runout', 'runout', 'runout']","[None, None, None, None, None, None, None, None, None, None, None, None, None, None, None, None, None]","[None, None, None, None, None, None, None, None, None, None, None, None, None, None, None, None, None]",-1.0,20000000.0,Force,,33.0,2.0,321.51,9.446,20.113,4.277,1840009.0,1122032.0,1.04,0.036,4 params,17.0,6.0,2.0,10000000.0,,
NIMS628,,,,,,,CrNiMo-st,Steel,,,,,,,640.0,Hot rolled,,,,0.39,0.19,0.77,0.01,0.012,1.67,0.72,0.18,0.07,,,,,,,,0.01,0.0,0.0,,,,,,,,,,,870.0,,30.0,0.0,845.0,30.0,200.0,30.0,,,,,580.0,60.0,450.0,11.0,,,,,A5-standard specimen,Cylindric,50.25,0,1006.0,,1003.0,,1070.0,,1777.0,,,,19.0,,63.0,,144.0,,342.0,,,0.0,,,,,,,,,4,1.0,0.265,0.0154,0.25,,54.0321689,5.18,1.5,,,cylinder,0,0,,,,"[460.0, 460.0, 440.0, 440.0, 430.0, 430.0, 420.0, 420.0, 410.0, 410.0, 400.0, 400.0, 400.0, 390.0, 390.0, 390.0, 380.0, 380.0, 380.0]","[74500, 123000, 119000, 670000, 236000, 480000, 85300, 1030000, 843000, 1610000, 1050000, 1560000, 20000000, 1080000, 15800000, 20000000, 20000000, 20000000, 20000000]","['failure', 'failure', 'failure', 'failure', 'failure', 'failure', 'failure', 'failure', 'failure', 'failure', 'failure', 'failure', 'runout', 'failure', 'failure', 'runout', 'runout', 'runout', 'runout']","[None, None, None, None, None, None, None, None, None, None, None, None, None, None, None, None, None, None, None]","[None, None, None, None, None, None, None, None, None, None, None, None, None, None, None, None, None, None, None]",-1.0,20000000.0,Force,,33.0,2.0,394.91,8.116,18.268,3.528,1531153.0,768238.0,1.098,0.042,4 params,19.0,7.0,3.0,10000000.0,,
NIMS629,,,,,,,CrNiMo-st,Steel,,,,,,,740.0,Hot rolled,,,,0.4,0.23,0.7,0.011,0.01,1.82,0.78,0.18,0.09,,,,,,,,0.05,0.0,0.01,,,,,,,,,,,870.0,,30.0,0.0,845.0,30.0,200.0,30.0,,,,,580.0,60.0,450.0,10.7,,,,,A5-standard specimen,Cylindric,50.25,0,1004.0,,1002.0,,1087.0,,1792.0,,,,18.0,,62.0,,133.0,,338.0,,,0.0,,,,,,,,,4,1.0,0.265,0.0154,0.25,,54.0321689,5.18,1.5,,,cylinder,0,0,,,,"[460.0, 460.0, 440.0, 440.0, 430.0, 430.0, 420.0, 420.0, 410.0, 410.0, 400.0, 400.0, 400.0, 390.0, 390.0, 390.0, 380.0, 380.0, 380.0]","[32100, 69700, 271000, 277000, 216000, 417000, 381000, 618000, 1560000, 20000000, 1030000, 1130000, 18000000, 1770000, 20000000, 20000000, 20000000, 20000000, 20000000]","['failure', 'failure', 'failure', 'failure', 'failure', 'failure', 'failure', 'failure', 'failure', 'runout', 'failure', 'failure', 'failure', 'failure', 'runout', 'runout', 'runout', 'runout', 'runout']","[None, None, None, None, None, None, None, None, None, None, None, None, None, None, None, None, None, None, None]","[None, None, None, None, None, None, None, None, None, None, None, None, None, None, None, None, None, None, None]",-1.0,20000000.0,Force,,33.0,2.0,398.94,9.514,20.583,3.798,1387008.0,843566.0,1.058,0.035,4 params,19.0,7.0,4.0,10000000.0,,
NIMS63,,,,,,,C-st_struct,Steel,,,,,,,825.0,Hot rolled,,,,0.42,0.22,0.78,0.022,0.02,0.01,0.02,0.0,0.03,,,,,,,,0.11,0.04,0.0,,,,,,,,,,,845.0,,30.0,0.0,845.0,30.0,450.0,30.0,,,,,600.0,60.0,450.0,8.5,,,,,A5-standard specimen,Cylindric,50.25,0,518.0,,518.0,,717.0,,1439.0,,,,25.0,,67.0,,192.0,,232.0,,,0.0,,,,,,,,,4,1.0,0.25,0.0,0.25,,73.83259,3.6,1.5,,,cylinder,0,0,,,,"[450.0, 450.0, 440.0, 440.0, 430.0, 430.0, 420.0, 420.0, 410.0, 410.0, 410.0, 400.0, 400.0, 400.0, 390.0, 390.0, 390.0, 390.0, 380.0, 380.0, 380.0, 380.0]","[59900, 208000, 109000, 480000, 194000, 21200000, 89400, 214000, 1120000, 1430000, 21200000, 944000, 2490000, 21200000, 443000, 637000, 21200000, 21200000, 21200000, 21200000, 21200000, 21200000]","['failure', 'failure', 'failure', 'failure', 'failure', 'runout', 'failure', 'failure', 'failure', 'failure', 'runout', 'failure', 'failure', 'runout', 'failure', 'failure', 'runout', 'runout', 'runout', 'runout', 'runout', 'runout']","[None, None, None, None, None, None, None, None, None, None, None, None, None, None, None, None, None, None, None, None, None, None]","[None, None, None, None, None, None, None, None, None, None, None, None, None, None, None, None, None, None, None, None, None, None]",-1.0,21200000.0,Force,,50.0,1.0,399.95,8.029,14.798,6.35,732620.0,404225.0,1.153,0.139,4 params,22.0,7.0,5.0,10000000.0,,
NIMS630,,,,,,,CrNiMo-st,Steel,,,,,,,420.0,Hot rolled,,,,0.4,0.29,0.79,0.022,0.009000000000000001,1.92,0.96,0.24,0.05,,,,,,,,0.03,0.0,0.01,,,,,,,,,,,870.0,,30.0,0.0,845.0,30.0,200.0,30.0,,,,,580.0,60.0,450.0,10.4,,,,,A5-standard specimen,Cylindric,50.25,0,,,1053.0,,1144.0,,1822.0,,,,16.0,,59.0,,109.0,,359.0,,,0.0,,,,,,,,,4,1.0,0.265,0.0154,0.25,,54.0321689,5.18,1.5,,,cylinder,0,0,,,,"[480.0, 480.0, 460.0, 460.0, 440.0, 440.0, 430.0, 430.0, 420.0, 420.0, 410.0, 410.0, 410.0, 400.0, 400.0, 400.0, 390.0, 390.0, 390.0]","[37100, 248000, 178000, 273000, 195000, 201000, 750000, 2500000, 3100000, 20000000, 2200000, 5380000, 20000000, 2400000, 20000000, 20000000, 20000000, 20000000, 20000000]","['failure', 'failure', 'failure', 'failure', 'failure', 'failure', 'failure', 'failure', 'failure', 'runout', 'failure', 'failure', 'runout', 'failure', 'runout', 'runout', 'runout', 'runout', 'runout']","[None, None, None, None, None, None, None, None, None, None, None, None, None, None, None, None, None, None, None]","[None, None, None, None, None, None, None, None, None, None, None, None, None, None, None, None, None, None, None]",-1.0,20000000.0,Force,,33.0,2.0,409.09,8.707,22.062,3.791,2713528.0,1328799.0,1.089,0.037,4 params,19.0,7.0,4.0,10000000.0,,
NIMS631,,,,,,,CrNiMo-st,Steel,,,,,,,590.0,Hot rolled,,,,0.4,0.25,0.7,0.021,0.02,1.63,0.71,0.17,0.08,,,,,,,,0.07,0.0,0.01,,,,,,,,,,,870.0,,30.0,0.0,845.0,30.0,200.0,30.0,,,,,580.0,60.0,450.0,9.9,,,,,A5-standard specimen,Cylindric,50.25,0,1047.0,,1043.0,,1105.0,,1806.0,,,,17.0,,60.0,,108.0,,347.0,,,0.0,,,,,,,,,4,1.0,0.265,0.0154,0.25,,54.0321689,5.18,1.5,,,cylinder,0,0,,,,"[460.0, 460.0, 440.0, 440.0, 420.0, 420.0, 410.0, 410.0, 400.0, 400.0, 390.0, 390.0, 390.0, 380.0, 380.0, 380.0, 370.0, 370.0, 370.0]","[128000, 143000, 276000, 322000, 504000, 834000, 1370000, 1620000, 659000, 6100000, 2650000, 3480000, 20000000, 10300000, 11100000, 20000000, 20000000, 20000000, 20000000]","['failure', 'failure', 'failure', 'failure', 'failure', 'failure', 'failure', 'failure', 'failure', 'failure', 'failure', 'failure', 'runout', 'failure', 'failure', 'runout', 'runout', 'runout', 'runout']","[None, None, None, None, None, None, None, None, None, None, None, None, None, None, None, None, None, None, None]","[None, None, None, None, None, None, None, None, None, None, None, None, None, None, None, None, None, None, None]",-1.0,20000000.0,Force,,33.0,2.0,388.72,9.03,19.906,3.714,3559145.0,1833717.0,1.06,0.034,4 params,19.0,6.0,3.0,10000000.0,,
NIMS632,,,,,,,CrNiMo-st,Steel,,,,,,,640.0,Hot rolled,,,,0.39,0.19,0.77,0.01,0.012,1.67,0.72,0.18,0.07,,,,,,,,0.01,0.0,0.0,,,,,,,,,,,870.0,,30.0,0.0,845.0,30.0,200.0,30.0,,,,,630.0,60.0,450.0,11.0,,,,,A5-standard specimen,Cylindric,50.25,0,888.0,,878.0,,957.0,,1750.0,,,,22.0,,67.0,,190.0,,307.0,,,0.0,,,,,,,,,4,1.0,0.265,0.0154,0.25,,54.0321689,5.18,1.5,,,cylinder,0,0,,,,"[420.0, 420.0, 410.0, 400.0, 400.0, 400.0, 390.0, 390.0, 380.0, 380.0, 380.0, 380.0, 370.0, 370.0, 360.0, 360.0, 360.0, 350.0, 350.0, 350.0]","[53200, 81000, 100000, 123000, 167000, 580000, 173000, 305000, 367000, 577000, 830000, 20000000, 3010000, 20000000, 1040000, 20000000, 20000000, 20000000, 20000000, 20000000]","['failure', 'failure', 'failure', 'failure', 'failure', 'failure', 'failure', 'failure', 'failure', 'failure', 'failure', 'runout', 'failure', 'runout', 'failure', 'runout', 'runout', 'runout', 'runout', 'runout']","[None, None, None, None, None, None, None, None, None, None, None, None, None, None, None, None, None, None, None, None]","[None, None, None, None, None, None, None, None, None, None, None, None, None, None, None, None, None, None, None, None]",-1.0,20000000.0,Force,,33.0,2.0,369.39,7.976,21.055,4.444,1037617.0,676472.0,1.071,0.036,4 params,20.0,7.0,4.0,10000000.0,,
NIMS633,,,,,,,CrNiMo-st,Steel,,,,,,,740.0,Hot rolled,,,,0.4,0.23,0.7,0.011,0.01,1.82,0.78,0.18,0.09,,,,,,,,0.05,0.0,0.01,,,,,,,,,,,870.0,,30.0,0.0,845.0,30.0,200.0,30.0,,,,,630.0,60.0,450.0,10.7,,,,,A5-standard specimen,Cylindric,50.25,0,908.0,,899.0,,984.0,,1733.0,,,,20.0,,64.0,,178.0,,307.0,,,0.0,,,,,,,,,4,1.0,0.265,0.0154,0.25,,54.0321689,5.18,1.5,,,cylinder,0,0,,,,"[420.0, 420.0, 400.0, 400.0, 390.0, 390.0, 380.0, 380.0, 370.0, 370.0, 370.0, 360.0, 360.0, 360.0, 350.0, 350.0, 350.0]","[63500, 135000, 135000, 696000, 389000, 632000, 451000, 802000, 690000, 1780000, 13700000, 1330000, 2970000, 20000000, 20000000, 20000000, 20000000]","['failure', 'failure', 'failure', 'failure', 'failure', 'failure', 'failure', 'failure', 'failure', 'failure', 'failure', 'failure', 'failure', 'runout', 'runout', 'runout', 'runout']","[None, None, None, None, None, None, None, None, None, None, None, None, None, None, None, None, None]","[None, None, None, None, None, None, None, None, None, None, None, None, None, None, None, None, None]",-1.0,20000000.0,Force,,33.0,2.0,361.83,8.327,19.058,3.591,1780653.0,1028476.0,1.067,0.035,4 params,17.0,6.0,3.0,10000000.0,,
NIMS634,,,,,,,CrNiMo-st,Steel,,,,,,,420.0,Hot rolled,,,,0.4,0.29,0.79,0.022,0.009000000000000001,1.92,0.96,0.24,0.05,,,,,,,,0.03,0.0,0.01,,,,,,,,,,,870.0,,30.0,0.0,845.0,30.0,200.0,30.0,,,,,630.0,60.0,450.0,10.4,,,,,A5-standard specimen,Cylindric,50.25,0,951.0,,946.0,,1037.0,,1746.0,,,,18.0,,62.0,,143.0,,328.0,,,0.0,,,,,,,,,4,1.0,0.265,0.0154,0.25,,54.0321689,5.18,1.5,,,cylinder,0,0,,,,"[420.0, 420.0, 410.0, 410.0, 400.0, 400.0, 390.0, 390.0, 390.0, 380.0, 380.0, 380.0, 370.0, 370.0, 370.0, 360.0, 360.0, 360.0]","[162000, 166000, 313000, 479000, 546000, 1320000, 485000, 4430000, 20000000, 628000, 4660000, 20000000, 632000, 1490000, 20000000, 14400000, 20000000, 20000000]","['failure', 'failure', 'failure', 'failure', 'failure', 'failure', 'failure', 'failure', 'runout', 'failure', 'failure', 'runout', 'failure', 'failure', 'runout', 'failure', 'runout', 'runout']","[None, None, None, None, None, None, None, None, None, None, None, None, None, None, None, None, None, None]","[None, None, None, None, None, None, None, None, None, None, None, None, None, None, None, None, None, None]",-1.0,20000000.0,Force,,33.0,2.0,373.98,7.289,16.68,6.393,1747393.0,1046377.0,1.128,0.071,4 params,18.0,6.0,4.0,10000000.0,,
NIMS635,,,,,,,CrNiMo-st,Steel,,,,,,,590.0,Hot rolled,,,,0.4,0.25,0.7,0.021,0.02,1.63,0.71,0.17,0.08,,,,,,,,0.07,0.0,0.01,,,,,,,,,,,870.0,,30.0,0.0,845.0,30.0,200.0,30.0,,,,,630.0,60.0,450.0,9.9,,,,,A5-standard specimen,Cylindric,50.25,0,926.0,,907.0,,985.0,,1716.0,,,,20.0,,64.0,,143.0,,309.0,,,0.0,,,,,,,,,4,1.0,0.265,0.0154,0.25,,54.0321689,5.18,1.5,,,cylinder,0,0,,,,"[400.0, 400.0, 390.0, 390.0, 380.0, 380.0, 370.0, 370.0, 370.0, 360.0, 360.0, 360.0, 350.0, 350.0, 350.0, 340.0, 340.0, 340.0]","[117000, 463000, 279000, 531000, 638000, 982000, 788000, 1810000, 20000000, 6450000, 20000000, 20000000, 6000000, 6710000, 20000000, 15000000, 20000000, 20000000]","['failure', 'failure', 'failure', 'failure', 'failure', 'failure', 'failure', 'failure', 'runout', 'failure', 'runout', 'runout', 'failure', 'failure', 'runout', 'failure', 'runout', 'runout']","[None, None, None, None, None, None, None, None, None, None, None, None, None, None, None, None, None, None]","[None, None, None, None, None, None, None, None, None, None, None, None, None, None, None, None, None, None]",-1.0,20000000.0,Force,,33.0,2.0,358.26,7.981,23.553,5.507,3295910.0,1954108.0,1.066,0.04,4 params,18.0,6.0,4.0,10000000.0,,
NIMS636,,,,,,,CrNiMo-st,Steel,,,,,,,640.0,Hot rolled,,,,0.39,0.19,0.77,0.01,0.012,1.67,0.72,0.18,0.07,,,,,,,,0.01,0.0,0.0,,,,,,,,,,,870.0,,30.0,0.0,845.0,30.0,200.0,30.0,,,,,680.0,60.0,450.0,11.0,,,,,A5-standard specimen,Cylindric,50.25,0,819.0,,766.0,,843.0,,1684.0,,,,25.0,,70.0,,218.0,,270.0,,,0.0,,,,,,,,,4,1.0,0.265,0.0154,0.25,,54.0321689,5.18,1.5,,,cylinder,0,0,,,,"[360.0, 360.0, 360.0, 350.0, 350.0, 350.0, 350.0, 340.0, 340.0, 340.0, 330.0, 330.0, 330.0, 320.0, 320.0, 320.0]","[46100, 71300, 131000, 139000, 163000, 176000, 648000, 320000, 386000, 390000, 505000, 3530000, 7950000, 20000000, 20000000, 20000000]","['failure', 'failure', 'failure', 'failure', 'failure', 'failure', 'failure', 'failure', 'failure', 'failure', 'failure', 'failure', 'failure', 'runout', 'runout', 'runout']","[None, None, None, None, None, None, None, None, None, None, None, None, None, None, None, None]","[None, None, None, None, None, None, None, None, None, None, None, None, None, None, None, None]",-1.0,20000000.0,Force,,33.0,2.0,324.86,9.443,39.262,8.482,3677850.0,2047507.0,1.046,0.031,4 params,16.0,4.0,1.0,10000000.0,,
NIMS637,,,,,,,CrNiMo-st,Steel,,,,,,,740.0,Hot rolled,,,,0.4,0.23,0.7,0.011,0.01,1.82,0.78,0.18,0.09,,,,,,,,0.05,0.0,0.01,,,,,,,,,,,870.0,,30.0,0.0,845.0,30.0,200.0,30.0,,,,,680.0,60.0,450.0,10.7,,,,,A5-standard specimen,Cylindric,50.25,0,831.0,,780.0,,868.0,,1687.0,,,,23.0,,68.0,,199.0,,276.0,,,0.0,,,,,,,,,4,1.0,0.265,0.0154,0.25,,54.0321689,5.18,1.5,,,cylinder,0,0,,,,"[360.0, 360.0, 350.0, 350.0, 340.0, 340.0, 330.0, 330.0, 320.0, 320.0, 320.0, 310.0, 310.0, 310.0, 300.0, 300.0, 300.0]","[88600, 110000, 251000, 326000, 194000, 277000, 265000, 3020000, 1990000, 20000000, 20000000, 1940000, 3320000, 20000000, 20000000, 20000000, 20000000]","['failure', 'failure', 'failure', 'failure', 'failure', 'failure', 'failure', 'failure', 'failure', 'runout', 'runout', 'failure', 'failure', 'runout', 'runout', 'runout', 'runout']","[None, None, None, None, None, None, None, None, None, None, None, None, None, None, None, None, None]","[None, None, None, None, None, None, None, None, None, None, None, None, None, None, None, None, None]",-1.0,20000000.0,Force,,33.0,2.0,315.06,6.749,21.307,4.471,1941256.0,1180541.0,1.081,0.041,4 params,17.0,6.0,3.0,10000000.0,,
NIMS638,,,,,,,CrNiMo-st,Steel,,,,,,,420.0,Hot rolled,,,,0.4,0.29,0.79,0.022,0.009000000000000001,1.92,0.96,0.24,0.05,,,,,,,,0.03,0.0,0.01,,,,,,,,,,,870.0,,30.0,0.0,845.0,30.0,200.0,30.0,,,,,680.0,60.0,450.0,10.4,,,,,A5-standard specimen,Cylindric,50.25,0,804.0,,789.0,,900.0,,1672.0,,,,22.0,,66.0,,183.0,,282.0,,,0.0,,,,,,,,,4,1.0,0.265,0.0154,0.25,,54.0321689,5.18,1.5,,,cylinder,0,0,,,,"[380.0, 380.0, 370.0, 370.0, 360.0, 360.0, 360.0, 350.0, 350.0, 350.0, 340.0, 340.0, 340.0, 330.0, 330.0, 330.0]","[42200, 98400, 118000, 257000, 279000, 437000, 729000, 354000, 499000, 1010000, 10300000, 20000000, 20000000, 20000000, 20000000, 20000000]","['failure', 'failure', 'failure', 'failure', 'failure', 'failure', 'failure', 'failure', 'failure', 'failure', 'failure', 'runout', 'runout', 'runout', 'runout', 'runout']","[None, None, None, None, None, None, None, None, None, None, None, None, None, None, None, None]","[None, None, None, None, None, None, None, None, None, None, None, None, None, None, None, None]",-1.0,20000000.0,Force,,33.0,2.0,344.95,8.775,27.81,6.518,1097999.0,780013.0,1.041,0.041,4 params,16.0,4.0,2.0,10000000.0,,
NIMS639,,,,,,,CrNiMo-st,Steel,,,,,,,590.0,Hot rolled,,,,0.4,0.25,0.7,0.021,0.02,1.63,0.71,0.17,0.08,,,,,,,,0.07,0.0,0.01,,,,,,,,,,,870.0,,30.0,0.0,845.0,30.0,200.0,30.0,,,,,680.0,60.0,450.0,9.9,,,,,A5-standard specimen,Cylindric,50.25,0,829.0,,778.0,,864.0,,1650.0,,,,23.0,,67.0,,168.0,,274.0,,,0.0,,,,,,,,,4,1.0,0.265,0.0154,0.25,,54.0321689,5.18,1.5,,,cylinder,0,0,,,,"[360.0, 360.0, 360.0, 350.0, 350.0, 350.0, 340.0, 340.0, 340.0, 330.0, 330.0, 330.0, 320.0, 320.0, 320.0]","[56700, 84100, 154000, 155000, 177000, 400000, 373000, 826000, 12000000, 772000, 1550000, 13300000, 20000000, 20000000, 20000000]","['failure', 'failure', 'failure', 'failure', 'failure', 'failure', 'failure', 'failure', 'failure', 'failure', 'failure', 'failure', 'runout', 'runout', 'runout']","[None, None, None, None, None, None, None, None, None, None, None, None, None, None, None]","[None, None, None, None, None, None, None, None, None, None, None, None, None, None, None]",-1.0,20000000.0,Force,,33.0,2.0,332.23,8.966,27.298,6.583,905986.0,733510.0,1.045,0.043,4 params,15.0,4.0,3.0,10000000.0,350.0,222223
NIMS64,,,,,,,C-st_struct,Steel,,,,,,,1740.0,Hot rolled,,,,0.48,0.25,0.75,0.024,0.022,0.02,0.1,0.0,0.01,,,,,,,,0.08,0.0,0.0,,,,,,,,,,,845.0,,30.0,0.0,845.0,30.0,450.0,30.0,,,,,600.0,60.0,450.0,8.4,,,,,A5-standard specimen,Cylindric,50.25,0,731.0,,725.0,,833.0,,1573.0,,,,23.0,,64.0,,139.0,,269.0,,,0.0,,,,,,,,,4,1.0,0.25,0.0,0.25,,73.83259,3.6,1.5,,,cylinder,0,0,,,,"[540.0, 540.0, 525.0, 525.0, 510.0, 510.0, 495.0, 495.0, 480.0, 480.0, 465.0, 465.0, 465.0, 450.0, 450.0, 450.0, 435.0, 435.0, 435.0]","[92400, 102000, 112000, 123000, 233000, 273000, 369000, 453000, 565000, 682000, 1290000, 1310000, 21200000, 17900000, 21200000, 21200000, 21200000, 21200000, 21200000]","['failure', 'failure', 'failure', 'failure', 'failure', 'failure', 'failure', 'failure', 'failure', 'failure', 'failure', 'failure', 'runout', 'failure', 'runout', 'runout', 'runout', 'runout', 'runout']","[None, None, None, None, None, None, None, None, None, None, None, None, None, None, None, None, None, None, None]","[None, None, None, None, None, None, None, None, None, None, None, None, None, None, None, None, None, None, None]",-1.0,21200000.0,Force,,50.0,1.0,463.53,,17.652,,1273550.0,,1.019,,4 params,19.0,6.0,3.0,10000000.0,,
NIMS640,,,,,,,CrNiMo-st,Steel,,,,,,,740.0,Hot rolled,,,,0.47,0.28,0.72,0.011,0.006999999999999999,1.76,0.79,0.0,0.06,,,,,,,,0.03,0.0,0.01,,,,,,,,,,,870.0,,30.0,0.0,845.0,30.0,200.0,30.0,,,,,580.0,60.0,450.0,10.2,,,,,A5-standard specimen,Cylindric,50.25,0,,,1030.0,,1149.0,,1849.0,,,,16.0,,57.0,,97.0,,357.0,,,0.0,,,,,,,,,4,1.0,0.265,0.0154,0.25,,54.0321689,5.18,1.5,,,cylinder,0,0,,,,"[450.0, 450.0, 440.0, 430.0, 420.0, 420.0, 410.0, 410.0, 410.0, 400.0, 400.0, 400.0, 390.0, 390.0, 390.0, 380.0, 380.0, 380.0, 370.0, 370.0, 370.0, 360.0, 360.0, 360.0]","[222000, 311000, 254000, 399000, 349000, 555000, 426000, 2060000, 8850000, 7140000, 20000000, 20000000, 1310000, 8700000, 20000000, 1080000, 1700000, 18000000, 3850000, 4630000, 20000000, 20000000, 20000000, 20000000]","['failure', 'failure', 'failure', 'failure', 'failure', 'failure', 'failure', 'failure', 'failure', 'failure', 'runout', 'runout', 'failure', 'failure', 'runout', 'failure', 'failure', 'failure', 'failure', 'failure', 'runout', 'runout', 'runout', 'runout']","[None, None, None, None, None, None, None, None, None, None, None, None, None, None, None, None, None, None, None, None, None, None, None, None]","[None, None, None, None, None, None, None, None, None, None, None, None, None, None, None, None, None, None, None, None, None, None, None, None]",-1.0,20000000.0,Force,,33.0,2.0,379.88,6.273,14.261,3.942,3258484.0,1474517.0,1.177,0.042,4 params,24.0,9.0,5.0,10000000.0,,
NIMS641,,,,,,,CrNiMo-st,Steel,,,,,,,640.0,Hot rolled,,,,0.47,0.19,0.76,0.013,0.013,1.67,0.71,0.0,0.06,,,,,,,,0.02,0.0,0.0,,,,,,,,,,,870.0,,30.0,0.0,845.0,30.0,200.0,30.0,,,,,580.0,60.0,450.0,11.2,,,,,A5-standard specimen,Cylindric,50.25,0,1041.0,,1037.0,,1111.0,,1824.0,,,,19.0,,60.0,,114.0,,358.0,,,0.0,,,,,,,,,4,1.0,0.265,0.0154,0.25,,54.0321689,5.18,1.5,,,cylinder,0,0,,,,"[480.0, 480.0, 460.0, 460.0, 450.0, 450.0, 440.0, 440.0, 430.0, 430.0, 420.0, 420.0, 420.0, 410.0, 410.0, 410.0, 400.0, 400.0, 400.0]","[75600, 391000, 214000, 264000, 159000, 397000, 517000, 826000, 541000, 1080000, 1600000, 5140000, 12200000, 980000, 1160000, 1280000, 13600000, 20000000, 20000000]","['failure', 'failure', 'failure', 'failure', 'failure', 'failure', 'failure', 'failure', 'failure', 'failure', 'failure', 'failure', 'failure', 'failure', 'failure', 'failure', 'failure', 'runout', 'runout']","[None, None, None, None, None, None, None, None, None, None, None, None, None, None, None, None, None, None, None]","[None, None, None, None, None, None, None, None, None, None, None, None, None, None, None, None, None, None, None]",-1.0,20000000.0,Force,,33.0,2.0,406.78,10.887,16.246,3.444,1996290.0,1203848.0,1.097,0.044,4 params,19.0,7.0,2.0,10000000.0,,
NIMS642,,,,,,,CrNiMo-st,Steel,,,,,,,740.0,Hot rolled,,,,0.47,0.28,0.72,0.011,0.006999999999999999,1.76,0.79,0.0,0.06,,,,,,,,0.03,0.0,0.01,,,,,,,,,,,870.0,,30.0,0.0,845.0,30.0,200.0,30.0,,,,,630.0,60.0,450.0,10.2,,,,,A5-standard specimen,Cylindric,50.25,0,914.0,,913.0,,1032.0,,1788.0,,,,19.0,,61.0,,128.0,,322.0,,,0.0,,,,,,,,,4,1.0,0.265,0.0154,0.25,,54.0321689,5.18,1.5,,,cylinder,0,0,,,,"[420.0, 420.0, 410.0, 410.0, 400.0, 400.0, 390.0, 390.0, 380.0, 380.0, 370.0, 370.0, 370.0, 360.0, 360.0, 360.0, 350.0, 350.0, 350.0]","[40400, 60200, 148000, 243000, 243000, 771000, 379000, 656000, 1000000, 1100000, 723000, 1120000, 20000000, 5320000, 20000000, 20000000, 20000000, 20000000, 20000000]","['failure', 'failure', 'failure', 'failure', 'failure', 'failure', 'failure', 'failure', 'failure', 'failure', 'failure', 'failure', 'runout', 'failure', 'runout', 'runout', 'runout', 'runout', 'runout']","[None, None, None, None, None, None, None, None, None, None, None, None, None, None, None, None, None, None, None]","[None, None, None, None, None, None, None, None, None, None, None, None, None, None, None, None, None, None, None]",-1.0,20000000.0,Force,,33.0,2.0,365.03,9.339,24.097,4.438,2395636.0,1340950.0,1.055,0.032,4 params,19.0,7.0,3.0,10000000.0,,
NIMS643,,,,,,,CrNiMo-st,Steel,,,,,,,640.0,Hot rolled,,,,0.47,0.19,0.76,0.013,0.013,1.67,0.71,0.0,0.06,,,,,,,,0.02,0.0,0.0,,,,,,,,,,,870.0,,30.0,0.0,845.0,30.0,200.0,30.0,,,,,630.0,60.0,450.0,11.2,,,,,A5-standard specimen,Cylindric,50.25,0,920.0,,905.0,,992.0,,1748.0,,,,22.0,,64.0,,152.0,,318.0,,,0.0,,,,,,,,,4,1.0,0.265,0.0154,0.25,,54.0321689,5.18,1.5,,,cylinder,0,0,,,,"[420.0, 420.0, 410.0, 410.0, 400.0, 400.0, 390.0, 390.0, 380.0, 380.0, 380.0, 370.0, 370.0, 370.0, 360.0, 360.0, 360.0]","[143000, 179000, 178000, 338000, 393000, 474000, 584000, 698000, 844000, 848000, 937000, 7290000, 20000000, 20000000, 20000000, 20000000, 20000000]","['failure', 'failure', 'failure', 'failure', 'failure', 'failure', 'failure', 'failure', 'failure', 'failure', 'failure', 'failure', 'runout', 'runout', 'runout', 'runout', 'runout']","[None, None, None, None, None, None, None, None, None, None, None, None, None, None, None, None, None]","[None, None, None, None, None, None, None, None, None, None, None, None, None, None, None, None, None]",-1.0,20000000.0,Force,,33.0,2.0,371.53,10.274,22.995,4.817,2260523.0,1442676.0,1.045,0.039,4 params,17.0,6.0,2.0,10000000.0,,
NIMS644,,,,,,,CrNiMo-st,Steel,,,,,,,740.0,Hot rolled,,,,0.47,0.28,0.72,0.011,0.006999999999999999,1.76,0.79,0.0,0.06,,,,,,,,0.03,0.0,0.01,,,,,,,,,,,870.0,,30.0,0.0,845.0,30.0,200.0,30.0,,,,,680.0,60.0,450.0,10.2,,,,,A5-standard specimen,Cylindric,50.25,0,807.0,,795.0,,911.0,,1669.0,,,,22.0,,63.0,,150.0,,288.0,,,0.0,,,,,,,,,4,1.0,0.265,0.0154,0.25,,54.0321689,5.18,1.5,,,cylinder,0,0,,,,"[370.0, 370.0, 360.0, 360.0, 350.0, 350.0, 340.0, 340.0, 340.0, 330.0, 330.0, 330.0, 320.0, 320.0, 320.0]","[58800, 117000, 202000, 259000, 165000, 506000, 273000, 922000, 20000000, 932000, 1390000, 16000000, 20000000, 20000000, 20000000]","['failure', 'failure', 'failure', 'failure', 'failure', 'failure', 'failure', 'failure', 'runout', 'failure', 'failure', 'failure', 'runout', 'runout', 'runout']","[None, None, None, None, None, None, None, None, None, None, None, None, None, None, None]","[None, None, None, None, None, None, None, None, None, None, None, None, None, None, None]",-1.0,20000000.0,Force,,33.0,2.0,332.0,8.326,20.558,5.112,918934.0,608216.0,1.059,0.046,4 params,15.0,5.0,3.0,10000000.0,,
NIMS645,,,,,,,CrNiMo-st,Steel,,,,,,,640.0,Hot rolled,,,,0.47,0.19,0.76,0.013,0.013,1.67,0.71,0.0,0.06,,,,,,,,0.02,0.0,0.0,,,,,,,,,,,870.0,,30.0,0.0,845.0,30.0,200.0,30.0,,,,,680.0,60.0,450.0,11.2,,,,,A5-standard specimen,Cylindric,50.25,0,850.0,,797.0,,878.0,,1653.0,,,,25.0,,66.0,,174.0,,281.0,,,0.0,,,,,,,,,4,1.0,0.265,0.0154,0.25,,54.0321689,5.18,1.5,,,cylinder,0,0,,,,"[360.0, 360.0, 350.0, 350.0, 340.0, 340.0, 330.0, 330.0, 330.0, 320.0, 320.0, 320.0, 310.0, 310.0, 310.0, 300.0, 300.0, 300.0]","[66400, 79000, 281000, 299000, 218000, 1860000, 650000, 1990000, 10700000, 1360000, 3180000, 20000000, 6290000, 20000000, 20000000, 20000000, 20000000, 20000000]","['failure', 'failure', 'failure', 'failure', 'failure', 'failure', 'failure', 'failure', 'failure', 'failure', 'failure', 'runout', 'failure', 'runout', 'runout', 'runout', 'runout', 'runout']","[None, None, None, None, None, None, None, None, None, None, None, None, None, None, None, None, None, None]","[None, None, None, None, None, None, None, None, None, None, None, None, None, None, None, None, None, None]",-1.0,20000000.0,Force,,33.0,2.0,318.59,7.122,25.634,4.861,2641492.0,1443409.0,1.071,0.036,4 params,18.0,6.0,4.0,10000000.0,,
NIMS646,,,,,,,Spring-st,Steel,,,,,,,721.0,Hot rolled,,,,0.6,1.96,0.85,0.019,0.004,0.05,0.15,0.0,0.12,,,,,,,,0.017,0.0,0.021,,,,,,,,,,,845.0,,30.0,0.0,845.0,30.0,200.0,30.0,,,,,430.0,60.0,450.0,9.0,,,,,A5-standard specimen,Cylindric,50.25,0,,,1636.0,,1756.0,,2386.0,,,,11.0,,44.0,,34.0,,525.0,,,0.0,,,,,,,,,4,1.0,0.353,0.02,0.333,,26.346251,5.4,1.5,,,cylinder,0,0,,,,"[600.0, 600.0, 580.0, 580.0, 560.0, 560.0, 540.0, 540.0, 520.0, 520.0, 500.0, 500.0, 480.0, 480.0]","[472000, 1220000, 1400000, 16300000, 1340000, 12000000, 17700000, 39600000, 45000000, 100000000, 24700000, 49800000, 58900000, 100000000]","['failure', 'failure', 'failure', 'failure', 'failure', 'failure', 'failure', 'failure', 'failure', 'runout', 'failure', 'failure', 'failure', 'runout']","[None, None, None, None, None, None, None, None, None, None, None, None, None, None]","[None, None, None, None, None, None, None, None, None, None, None, None, None, None]",-1.0,100000000.0,Force,,33.0,2.0,569.88,14.955,10.1,10.404,1322620.0,1765682.0,1.094,0.142,4 params,14.0,3.0,6.0,10000000.0,,
