Repository: Tareqawwad/Masterthesis-Final

File: allData.csv (part 29 of 36)
,Institute,Sci_topic,Author,Year,Conf_level,Material,M_Type,MatGroupFKM,Batch,Manufacturer,Prod_Proc,Furn_capa,Deoxid_proc,Ingot_size,Red_ratio,HProc,Form,DorTh,Length,C,Si,Mn,P,S,Ni,Cr,Mo,Cu,Al,V,Nb,N_,Ti,Ca,O,dA,dB,dC,dD,DS,Exp_n,Exp_b,DefType,Proc_name,Microstruct,Tstart,Tend,Vcf,NTemp,Ntime,CTemp,Ctime,THTemp,THtime,THQCr,QmTemp,THTemp2,THtime2,THQCr2,QmTemp2,TTemp,Ttime,TCr,Gm,Gstd,Texture,GrainRatio,Poros,Geometry_type,CS_form,CS_surface,QS_LD,Re_U,Re_U_dev,Rp02,Rp02_dev,Rm,Rm_dev,R_true_fracture,Rtf_dev,AG,AG_dev,A5,A5_dev,Z,Z_dev,A_KerbSchlag,A_KS_dev,HV20,HV20_dev,HardProc,t_eff,t_eff_dev,HV20_core,HV20_core_dev,Rp02_base,Rm_base,AG_base,A5_base,Z_base,Deff,Kt,G0,G0_r,G0_d,A90_Mises,V90_Mises,Kp,Rz,Finish,Finish_speci,SpecF,LD,Prstrain,RS_depth,RS_I,RSII,Sa,N,outcome,fail_loc,defect_type,R_ratio,Nu,Control,Machine,f_test,L_Type,Sd,Sd_unc,k,k_unc,NE,NE_unc,1Ts,1Ts_unc,method,n_spec,n_lvls_frac,n_lvls_inf,Nu_cur,Sa_min,Nm_Sa_min
NIMS647,,,,,,,Spring-st,Steel,,,,,,,721.0,Hot rolled,,,,0.6,1.96,0.85,0.019,0.004,0.05,0.15,0.0,0.12,,,,,,,,0.017,0.0,0.021,,,,,,,,,,,845.0,,30.0,0.0,845.0,30.0,200.0,30.0,,,,,500.0,60.0,450.0,9.0,,,,,A5-standard specimen,Cylindric,50.25,0,,,1324.0,,1461.0,,1970.0,,,,12.0,,38.0,,29.0,,444.0,,,0.0,,,,,,,,,4,1.0,0.353,0.02,0.333,,26.346251,5.4,1.5,,,cylinder,0,0,,,,"[560.0, 560.0, 540.0, 540.0, 520.0, 520.0, 500.0, 500.0, 480.0, 480.0, 460.0, 460.0]","[585000, 921000, 661000, 2090000, 2860000, 5410000, 1010000, 7020000, 86600000, 100000000, 100000000, 100000000]","['failure', 'failure', 'failure', 'failure', 'failure', 'failure', 'failure', 'failure', 'failure', 'runout', 'runout', 'runout']","[None, None, None, None, None, None, None, None, None, None, None, None]","[None, None, None, None, None, None, None, None, None, None, None, None]",-1.0,100000000.0,Force,,33.0,2.0,489.41,12.795,16.009,5.941,6119146.0,5690768.0,1.106,0.072,4 params,12.0,4.0,2.0,10000000.0,,
NIMS648,,,,,,,Spring-st,Steel,,,,,,,622.0,Hot rolled,,,,0.61,0.28,0.87,0.019,0.02,0.08,0.87,0.05,0.2,,,,,,,,0.067,0.0,0.012,,,,,,,,,,,845.0,,30.0,0.0,845.0,30.0,200.0,30.0,,,,,420.0,60.0,450.0,8.7,,,,,A5-standard specimen,Cylindric,50.25,0,,,1311.0,,1421.0,,1968.0,,,,11.0,,44.0,,21.0,,507.0,,,0.0,,,,,,,,,4,1.0,0.353,0.02,0.333,,26.346251,5.4,1.5,,,cylinder,0,0,,,,"[560.0, 560.0, 540.0, 540.0, 520.0, 520.0, 500.0, 500.0, 480.0, 480.0, 460.0, 460.0, 440.0, 440.0]","[389000, 397000, 597000, 908000, 32300000, 52500000, 70300000, 93600000, 33200000, 100000000, 46100000, 100000000, 100000000, 100000000]","['failure', 'failure', 'failure', 'failure', 'failure', 'failure', 'failure', 'failure', 'failure', 'runout', 'failure', 'runout', 'runout', 'runout']","[None, None, None, None, None, None, None, None, None, None, None, None, None, None]","[None, None, None, None, None, None, None, None, None, None, None, None, None, None]",-1.0,100000000.0,Force,,33.0,2.0,529.91,9.356,17.5,10.318,1028771.0,1637355.0,1.021,0.154,4 params,14.0,2.0,5.0,10000000.0,,
NIMS649,,,,,,,Spring-st,Steel,,,,,,,622.0,Hot rolled,,,,0.61,0.28,0.87,0.019,0.02,0.08,0.87,0.05,0.2,,,,,,,,0.067,0.0,0.012,,,,,,,,,,,845.0,,30.0,0.0,845.0,30.0,200.0,30.0,,,,,490.0,60.0,450.0,8.7,,,,,A5-standard specimen,Cylindric,50.25,0,,,1220.0,,1329.0,,1854.0,,,,11.0,,43.0,,35.0,,441.0,,,0.0,,,,,,,,,4,1.0,0.353,0.02,0.333,,26.346251,5.4,1.5,,,cylinder,0,0,,,,"[540.0, 540.0, 520.0, 520.0, 500.0, 500.0, 480.0, 480.0, 460.0, 460.0]","[272000, 425000, 579000, 701000, 1970000, 8050000, 17600000, 100000000, 100000000, 100000000]","['failure', 'failure', 'failure', 'failure', 'failure', 'failure', 'failure', 'runout', 'runout', 'runout']","[None, None, None, None, None, None, None, None, None, None]","[None, None, None, None, None, None, None, None, None, None]",-1.0,100000000.0,Force,,33.0,2.0,489.9,14.881,33.105,9.677,6743302.0,6072094.0,1.038,0.054,4 params,10.0,3.0,2.0,10000000.0,,
NIMS65,,,,,,,C-st_struct,Steel,,,,,,,610.0,Hot rolled,,,,0.47,0.25,0.72,0.015,0.01,0.13,0.04,0.0,0.04,,,,,,,,0.04,0.0,0.03,,,,,,,,,,,845.0,,30.0,0.0,845.0,30.0,450.0,30.0,,,,,600.0,60.0,450.0,9.4,,,,,A5-standard specimen,Cylindric,50.25,0,625.0,,625.0,,806.0,,1523.0,,,,25.0,,65.0,,112.0,,256.0,,,0.0,,,,,,,,,4,1.0,0.25,0.0,0.25,,73.83259,3.6,1.5,,,cylinder,0,0,,,,"[520.0, 520.0, 500.0, 500.0, 490.0, 490.0, 480.0, 480.0, 470.0, 470.0, 460.0, 460.0, 450.0, 450.0, 450.0, 440.0, 440.0, 440.0, 430.0, 430.0, 430.0]","[30200, 34100, 75500, 84500, 77700, 90900, 143000, 181000, 199000, 232000, 277000, 325000, 376000, 419000, 746000, 765000, 21200000, 21200000, 21200000, 21200000, 21200000]","['failure', 'failure', 'failure', 'failure', 'failure', 'failure', 'failure', 'failure', 'failure', 'failure', 'failure', 'failure', 'failure', 'failure', 'failure', 'failure', 'runout', 'runout', 'runout', 'runout', 'runout']","[None, None, None, None, None, None, None, None, None, None, None, None, None, None, None, None, None, None, None, None, None]","[None, None, None, None, None, None, None, None, None, None, None, None, None, None, None, None, None, None, None, None, None]",-1.0,21200000.0,Force,,50.0,1.0,441.48,15.313,18.545,4.798,690523.0,402329.0,1.024,0.03,4 params,21.0,8.0,2.0,10000000.0,,
NIMS650,,,,,,,Spring-st,Steel,,,,,,,925.0,Hot rolled,,,,0.53,1.49,0.69,0.011,0.006999999999999999,0.02,0.74,0.0,0.01,,,,,,,,0.03,0.0,0.0,,,,,,,,,,,845.0,,30.0,0.0,845.0,30.0,200.0,30.0,,,,,430.0,60.0,450.0,9.3,,,,,A5-standard specimen,Cylindric,50.25,0,,,1598.0,,1720.0,,2453.0,,,,10.0,,50.0,,39.0,,516.0,,,0.0,,,,,,,,,4,1.0,0.353,0.02,0.25,,26.346251,5.4,1.5,,,cylinder,0,0,,,,"[600.0, 580.0, 580.0, 560.0, 560.0, 540.0, 540.0, 520.0, 520.0, 500.0, 500.0, 480.0, 480.0]","[1280000, 1550000, 3000000, 4070000, 59400000, 12100000, 24000000, 35000000, 100000000, 70500000, 100000000, 100000000, 100000000]","['failure', 'failure', 'failure', 'failure', 'failure', 'failure', 'failure', 'failure', 'runout', 'failure', 'runout', 'runout', 'runout']","[None, None, None, None, None, None, None, None, None, None, None, None, None]","[None, None, None, None, None, None, None, None, None, None, None, None, None]",-1.0,100000000.0,Force,,33.0,2.0,559.97,26.519,16.956,9.265,4006252.0,5852743.0,1.036,0.13,4 params,13.0,3.0,5.0,10000000.0,,
NIMS651,,,,,,,Spring-st,Steel,,,,,,,925.0,Hot rolled,,,,0.54,1.5,0.69,0.013,0.006999999999999999,0.02,0.74,0.0,0.01,,,,,,,,0.03,0.0,0.0,,,,,,,,,,,845.0,,30.0,0.0,845.0,30.0,200.0,30.0,,,,,500.0,60.0,450.0,9.3,,,,,A5-standard specimen,Cylindric,50.25,0,,,1286.0,,1399.0,,2022.0,,,,12.0,,47.0,,40.0,,435.0,,,0.0,,,,,,,,,4,1.0,0.353,0.02,0.25,,26.346251,5.4,1.5,,,cylinder,0,0,,,,"[580.0, 580.0, 560.0, 560.0, 540.0, 540.0, 520.0, 520.0, 500.0, 500.0, 480.0, 480.0]","[308000, 586000, 487000, 1130000, 4040000, 4680000, 2190000, 100000000, 14700000, 35600000, 100000000, 100000000]","['failure', 'failure', 'failure', 'failure', 'failure', 'failure', 'failure', 'runout', 'failure', 'failure', 'runout', 'runout']","[None, None, None, None, None, None, None, None, None, None, None, None]","[None, None, None, None, None, None, None, None, None, None, None, None]",-1.0,100000000.0,Force,,33.0,2.0,519.82,16.906,22.588,6.618,5135635.0,4860530.0,1.065,0.056,4 params,12.0,4.0,3.0,10000000.0,,
NIMS652,,,,,,,Stainless,Stainless_Steel,,,,,,,940.0,Hot rolled,,,,0.07,0.46,0.6,0.026,0.005,0.28,16.75,0.03,0.01,,,,,,,,0.03,0.01,0.03,,,,,,,,,,,30.0,,30.0,0.0,30.0,0.0,0.0,30.0,,,,,815.0,30.0,5.0,9.4,,,,,A5-standard specimen,Cylindric,50.25,0,311.0,,303.0,,489.0,,1092.0,,,,39.0,,74.0,,,,176.0,,,0.0,,,,,,,,,8,1.0,0.265,0.0154,0.25,,54.0321689,5.18,1.5,,,cylinder,0,0,,,,"[270.0, 270.0, 260.0, 260.0, 250.0, 250.0, 240.0, 240.0, 230.0, 230.0, 230.0, 220.0, 220.0, 220.0, 210.0, 210.0, 210.0]","[88600, 133000, 232000, 279000, 491000, 1380000, 2160000, 3310000, 2400000, 4420000, 7080000, 6860000, 20000000, 20000000, 5510000, 20000000, 20000000]","['failure', 'failure', 'failure', 'failure', 'failure', 'failure', 'failure', 'failure', 'failure', 'failure', 'failure', 'failure', 'runout', 'runout', 'failure', 'runout', 'runout']","[None, None, None, None, None, None, None, None, None, None, None, None, None, None, None, None, None]","[None, None, None, None, None, None, None, None, None, None, None, None, None, None, None, None, None]",-1.0,20000000.0,Force,,33.0,2.0,217.7,5.983,18.221,3.657,8485502.0,4957036.0,1.087,0.034,4 params,17.0,7.0,2.0,10000000.0,,
NIMS653,,,,,,,Stainless,Stainless_Steel,,,,,,,590.0,Hot rolled,,,,0.1,0.37,0.43,0.025,0.004,0.31,16.23,0.04,0.01,,,,,,,,0.0,0.0,0.02,,,,,,,,,,,30.0,,30.0,0.0,30.0,0.0,0.0,30.0,,,,,815.0,30.0,5.0,8.0,,,,,A5-standard specimen,Cylindric,50.25,0,271.0,,265.0,,478.0,,1267.0,,,,42.0,,80.0,,,,158.0,,,0.0,,,,,,,,,8,1.0,0.265,0.0154,0.25,,54.0321689,5.18,1.5,,,cylinder,0,0,,,,"[260.0, 260.0, 250.0, 250.0, 240.0, 240.0, 240.0, 230.0, 230.0, 230.0, 220.0, 220.0, 220.0, 210.0, 210.0, 210.0]","[109000, 274000, 152000, 511000, 471000, 510000, 912000, 1250000, 1610000, 4940000, 4690000, 5970000, 20000000, 20000000, 20000000, 20000000]","['failure', 'failure', 'failure', 'failure', 'failure', 'failure', 'failure', 'failure', 'failure', 'failure', 'failure', 'failure', 'runout', 'runout', 'runout', 'runout']","[None, None, None, None, None, None, None, None, None, None, None, None, None, None, None, None]","[None, None, None, None, None, None, None, None, None, None, None, None, None, None, None, None]",-1.0,20000000.0,Force,,33.0,2.0,218.4,6.836,21.69,4.743,5896439.0,3308792.0,1.058,0.031,4 params,16.0,5.0,2.0,10000000.0,,
NIMS654,,,,,,,Stainless,Stainless_Steel,,,,,,,650.0,Hot rolled,,,,0.08,0.28,0.64,0.03,0.015,0.33,16.3,0.09,0.01,,,,,,,,0.09,0.02,0.0,,,,,,,,,,,30.0,,30.0,0.0,30.0,0.0,0.0,30.0,,,,,815.0,30.0,5.0,9.5,,,,,A5-standard specimen,Cylindric,50.25,0,301.0,,298.0,,493.0,,1122.0,,,,38.0,,73.0,,,,178.0,,,0.0,,,,,,,,,8,1.0,0.265,0.0154,0.25,,54.0321689,5.18,1.5,,,cylinder,0,0,,,,"[270.0, 270.0, 260.0, 260.0, 250.0, 250.0, 240.0, 240.0, 230.0, 230.0, 230.0, 220.0, 220.0, 220.0, 210.0, 210.0, 210.0]","[40600, 57000, 195000, 298000, 240000, 531000, 2430000, 2630000, 2590000, 3830000, 20000000, 2080000, 2870000, 20000000, 13100000, 20000000, 20000000]","['failure', 'failure', 'failure', 'failure', 'failure', 'failure', 'failure', 'failure', 'failure', 'failure', 'runout', 'failure', 'failure', 'runout', 'failure', 'runout', 'runout']","[None, None, None, None, None, None, None, None, None, None, None, None, None, None, None, None, None]","[None, None, None, None, None, None, None, None, None, None, None, None, None, None, None, None, None]",-1.0,20000000.0,Force,,33.0,2.0,221.96,5.499,19.937,3.748,4482434.0,2398404.0,1.089,0.034,4 params,17.0,6.0,3.0,10000000.0,,
NIMS655,,,,,,,Stainless,Stainless_Steel,,,,,,,590.0,Hot rolled,,,,0.14,0.31,0.38,0.028,0.017,0.16,11.94,0.03,0.01,,,,,,,,0.02,0.01,0.02,,,,,,,,,,,30.0,,30.0,0.0,975.0,30.0,200.0,30.0,,,,,700.0,120.0,450.0,8.0,,,,,A5-standard specimen,Cylindric,50.25,0,,,582.0,,719.0,,1363.0,,,,23.0,,70.0,,239.0,,241.0,,,0.0,,,,,,,,,4,1.0,0.265,0.0154,0.25,,54.0321689,5.18,1.5,,,cylinder,0,0,,,,"[320.0, 320.0, 310.0, 310.0, 300.0, 300.0, 300.0, 290.0, 290.0, 290.0, 280.0, 280.0, 280.0, 270.0, 270.0, 270.0]","[113000, 149000, 147000, 284000, 231000, 560000, 643000, 731000, 924000, 1270000, 1380000, 3080000, 3500000, 20000000, 20000000, 20000000]","['failure', 'failure', 'failure', 'failure', 'failure', 'failure', 'failure', 'failure', 'failure', 'failure', 'failure', 'failure', 'failure', 'runout', 'runout', 'runout']","[None, None, None, None, None, None, None, None, None, None, None, None, None, None, None, None]","[None, None, None, None, None, None, None, None, None, None, None, None, None, None, None, None]",-1.0,20000000.0,Force,,33.0,2.0,274.95,6.931,22.78,5.069,3429982.0,1905449.0,1.039,0.032,4 params,16.0,5.0,1.0,10000000.0,,
NIMS656,,,,,,,Stainless,Stainless_Steel,,,,,,,860.0,Hot rolled,,,,0.14,0.31,0.66,0.025,0.008,0.16,11.79,0.15,0.01,,,,,,,,0.0,0.0,0.01,,,,,,,,,,,30.0,,30.0,0.0,975.0,30.0,200.0,30.0,,,,,700.0,120.0,450.0,7.5,,,,,A5-standard specimen,Cylindric,50.25,0,,,572.0,,709.0,,1465.0,,,,24.0,,73.0,,222.0,,234.0,,,0.0,,,,,,,,,4,1.0,0.265,0.0154,0.25,,54.0321689,5.18,1.5,,,cylinder,0,0,,,,"[320.0, 320.0, 310.0, 310.0, 300.0, 300.0, 290.0, 290.0, 280.0, 280.0, 270.0, 270.0, 270.0, 260.0, 260.0, 260.0, 250.0, 250.0, 250.0]","[82900, 92400, 111000, 143000, 154000, 210000, 551000, 1260000, 1190000, 3260000, 2710000, 3570000, 8510000, 7660000, 10600000, 20000000, 20000000, 20000000, 20000000]","['failure', 'failure', 'failure', 'failure', 'failure', 'failure', 'failure', 'failure', 'failure', 'failure', 'failure', 'failure', 'failure', 'failure', 'failure', 'runout', 'runout', 'runout', 'runout']","[None, None, None, None, None, None, None, None, None, None, None, None, None, None, None, None, None, None, None]","[None, None, None, None, None, None, None, None, None, None, None, None, None, None, None, None, None, None, None]",-1.0,20000000.0,Force,,33.0,2.0,261.49,8.302,24.226,7.651,8642308.0,4564160.0,1.046,0.033,4 params,19.0,7.0,2.0,10000000.0,,
NIMS657,,,,,,,Stainless,Stainless_Steel,,,,,,,730.0,Hot rolled,,,,0.14,0.32,0.81,0.029,0.019,0.24,11.65,0.04,0.01,,,,,,,,0.04,0.0,0.01,,,,,,,,,,,30.0,,30.0,0.0,975.0,30.0,200.0,30.0,,,,,700.0,120.0,450.0,9.6,,,,,A5-standard specimen,Cylindric,50.25,0,,,594.0,,733.0,,1403.0,,,,23.0,,69.0,,195.0,,244.0,,,0.0,,,,,,,,,4,1.0,0.265,0.0154,0.25,,54.0321689,5.18,1.5,,,cylinder,0,0,,,,"[330.0, 330.0, 320.0, 320.0, 310.0, 310.0, 310.0, 300.0, 300.0, 300.0, 290.0, 290.0, 290.0, 280.0, 280.0, 280.0]","[53600, 99700, 151000, 159000, 273000, 423000, 438000, 1250000, 1310000, 1320000, 1250000, 5200000, 20000000, 20000000, 20000000, 20000000]","['failure', 'failure', 'failure', 'failure', 'failure', 'failure', 'failure', 'failure', 'failure', 'failure', 'failure', 'failure', 'runout', 'runout', 'runout', 'runout']","[None, None, None, None, None, None, None, None, None, None, None, None, None, None, None, None]","[None, None, None, None, None, None, None, None, None, None, None, None, None, None, None, None]",-1.0,20000000.0,Force,,33.0,2.0,288.57,10.747,28.898,7.609,3289849.0,2184815.0,1.032,0.031,4 params,16.0,5.0,2.0,10000000.0,,
NIMS658,,,,,,,Stainless,Stainless_Steel,,,,,,,1410.0,Hot rolled,,,,0.09,0.49,0.66,0.022,0.005,0.11,12.7,0.02,0.01,,,,,,,,0.04,0.0,0.03,,,,,,,,,,,30.0,,30.0,0.0,975.0,30.0,200.0,30.0,,,,,700.0,120.0,450.0,9.5,,,,,A5-standard specimen,Cylindric,50.25,0,,,562.0,,704.0,,1439.0,,,,26.0,,74.0,,288.0,,232.0,,,0.0,,,,,,,,,4,1.0,0.265,0.0154,0.25,,54.0321689,5.18,1.5,,,cylinder,0,0,,,,"[320.0, 320.0, 310.0, 310.0, 300.0, 300.0, 290.0, 290.0, 280.0, 280.0, 280.0, 270.0, 270.0, 270.0, 260.0, 260.0, 260.0]","[29600, 80000, 171000, 182000, 241000, 1070000, 1150000, 2620000, 1390000, 6780000, 20000000, 5950000, 7570000, 12200000, 20000000, 20000000, 20000000]","['failure', 'failure', 'failure', 'failure', 'failure', 'failure', 'failure', 'failure', 'failure', 'failure', 'runout', 'failure', 'failure', 'failure', 'runout', 'runout', 'runout']","[None, None, None, None, None, None, None, None, None, None, None, None, None, None, None, None, None]","[None, None, None, None, None, None, None, None, None, None, None, None, None, None, None, None, None]",-1.0,20000000.0,Force,,33.0,2.0,272.15,7.288,28.201,6.924,6795415.0,3466108.0,1.059,0.033,4 params,17.0,6.0,3.0,10000000.0,,
NIMS659,,,,,,,Stainless,Stainless_Steel,,,,,,,590.0,Hot rolled,,,,0.14,0.31,0.38,0.028,0.017,0.16,11.94,0.03,0.01,,,,,,,,0.02,0.01,0.02,,,,,,,,,,,30.0,,30.0,0.0,975.0,30.0,200.0,30.0,,,,,750.0,120.0,450.0,8.0,,,,,A5-standard specimen,Cylindric,50.25,0,,,528.0,,679.0,,1359.0,,,,26.0,,71.0,,261.0,,224.0,,,0.0,,,,,,,,,4,1.0,0.265,0.0154,0.25,,54.0321689,5.18,1.5,,,cylinder,0,0,,,,"[300.0, 300.0, 290.0, 290.0, 280.0, 280.0, 270.0, 270.0, 260.0, 260.0, 260.0, 250.0, 250.0, 250.0, 240.0, 240.0, 240.0]","[63000, 97400, 285000, 381000, 395000, 883000, 1350000, 3310000, 1890000, 4900000, 6960000, 5580000, 7780000, 20000000, 20000000, 20000000, 20000000]","['failure', 'failure', 'failure', 'failure', 'failure', 'failure', 'failure', 'failure', 'failure', 'failure', 'failure', 'failure', 'failure', 'runout', 'runout', 'runout', 'runout']","[None, None, None, None, None, None, None, None, None, None, None, None, None, None, None, None, None]","[None, None, None, None, None, None, None, None, None, None, None, None, None, None, None, None, None]",-1.0,20000000.0,Force,,33.0,2.0,249.79,7.812,23.769,6.239,9000000.0,4683827.0,1.05,0.03,4 params,17.0,6.0,2.0,10000000.0,,
NIMS66,,,,,,,C-st_struct,Steel,,,,,,,1740.0,Hot rolled,,,,0.43,0.22,0.83,0.017,0.016,0.01,0.12,0.0,0.01,,,,,,,,0.06,0.0,0.0,,,,,,,,,,,845.0,,30.0,0.0,845.0,30.0,450.0,30.0,,,,,600.0,60.0,450.0,9.3,,,,,A5-standard specimen,Cylindric,50.25,0,627.0,,623.0,,774.0,,1539.0,,,,22.0,,68.0,,181.0,,255.0,,,0.0,,,,,,,,,4,1.0,0.25,0.0,0.25,,73.83259,3.6,1.5,,,cylinder,0,0,,,,"[520.0, 520.0, 500.0, 500.0, 480.0, 480.0, 470.0, 470.0, 460.0, 460.0, 450.0, 450.0, 450.0, 440.0, 440.0, 440.0, 430.0, 430.0, 430.0]","[55700, 58600, 106000, 107000, 178000, 225000, 175000, 257000, 381000, 596000, 564000, 741000, 820000, 688000, 1350000, 21200000, 21200000, 21200000, 21200000]","['failure', 'failure', 'failure', 'failure', 'failure', 'failure', 'failure', 'failure', 'failure', 'failure', 'failure', 'failure', 'failure', 'failure', 'failure', 'runout', 'runout', 'runout', 'runout']","[None, None, None, None, None, None, None, None, None, None, None, None, None, None, None, None, None, None, None]","[None, None, None, None, None, None, None, None, None, None, None, None, None, None, None, None, None, None, None]",-1.0,21200000.0,Force,,50.0,1.0,438.38,12.036,17.34,3.371,1003541.0,526596.0,1.034,0.029,4 params,19.0,7.0,2.0,10000000.0,,
NIMS660,,,,,,,Stainless,Stainless_Steel,,,,,,,860.0,Hot rolled,,,,0.14,0.31,0.66,0.025,0.008,0.16,11.79,0.15,0.01,,,,,,,,0.0,0.0,0.01,,,,,,,,,,,30.0,,30.0,0.0,975.0,30.0,200.0,30.0,,,,,750.0,120.0,450.0,7.5,,,,,A5-standard specimen,Cylindric,50.25,0,,,490.0,,663.0,,1405.0,,,,27.0,,73.0,,260.0,,221.0,,,0.0,,,,,,,,,4,1.0,0.265,0.0154,0.25,,54.0321689,5.18,1.5,,,cylinder,0,0,,,,"[300.0, 300.0, 290.0, 290.0, 280.0, 280.0, 270.0, 270.0, 260.0, 260.0, 260.0, 250.0, 250.0, 250.0, 250.0, 240.0, 240.0, 240.0]","[50600, 151000, 137000, 230000, 452000, 477000, 628000, 2620000, 2730000, 7080000, 20000000, 3220000, 3870000, 20000000, 20000000, 20000000, 20000000, 20000000]","['failure', 'failure', 'failure', 'failure', 'failure', 'failure', 'failure', 'failure', 'failure', 'failure', 'runout', 'failure', 'failure', 'runout', 'runout', 'runout', 'runout', 'runout']","[None, None, None, None, None, None, None, None, None, None, None, None, None, None, None, None, None, None]","[None, None, None, None, None, None, None, None, None, None, None, None, None, None, None, None, None, None]",-1.0,20000000.0,Force,,33.0,2.0,252.98,6.079,22.36,4.36,4478925.0,2284250.0,1.069,0.034,4 params,18.0,6.0,3.0,10000000.0,,
NIMS661,,,,,,,Stainless,Stainless_Steel,,,,,,,730.0,Hot rolled,,,,0.14,0.32,0.81,0.029,0.019,0.24,11.65,0.04,0.01,,,,,,,,0.04,0.0,0.01,,,,,,,,,,,30.0,,30.0,0.0,975.0,30.0,200.0,30.0,,,,,750.0,120.0,450.0,9.6,,,,,A5-standard specimen,Cylindric,50.25,0,,,506.0,,673.0,,1428.0,,,,27.0,,73.0,,251.0,,222.0,,,0.0,,,,,,,,,4,1.0,0.265,0.0154,0.25,,54.0321689,5.18,1.5,,,cylinder,0,0,,,,"[300.0, 300.0, 290.0, 290.0, 280.0, 280.0, 280.0, 270.0, 270.0, 270.0, 260.0, 260.0, 260.0, 250.0, 250.0, 250.0]","[72600, 125000, 170000, 463000, 623000, 1290000, 4220000, 1480000, 1560000, 3780000, 2490000, 3960000, 20000000, 20000000, 20000000, 20000000]","['failure', 'failure', 'failure', 'failure', 'failure', 'failure', 'failure', 'failure', 'failure', 'failure', 'failure', 'failure', 'runout', 'runout', 'runout', 'runout']","[None, None, None, None, None, None, None, None, None, None, None, None, None, None, None, None]","[None, None, None, None, None, None, None, None, None, None, None, None, None, None, None, None]",-1.0,20000000.0,Force,,33.0,2.0,258.3,7.095,25.723,5.172,6290852.0,3548783.0,1.065,0.034,4 params,16.0,5.0,2.0,10000000.0,,
NIMS662,,,,,,,Stainless,Stainless_Steel,,,,,,,1410.0,Hot rolled,,,,0.09,0.49,0.66,0.022,0.005,0.11,12.7,0.02,0.01,,,,,,,,0.04,0.0,0.03,,,,,,,,,,,30.0,,30.0,0.0,975.0,30.0,200.0,30.0,,,,,750.0,120.0,450.0,9.5,,,,,A5-standard specimen,Cylindric,50.25,0,,,473.0,,668.0,,1476.0,,,,29.0,,74.0,,311.0,,212.0,,,0.0,,,,,,,,,4,1.0,0.265,0.0154,0.25,,54.0321689,5.18,1.5,,,cylinder,0,0,,,,"[290.0, 290.0, 280.0, 280.0, 280.0, 270.0, 270.0, 270.0, 260.0, 260.0, 260.0, 250.0, 250.0, 250.0]","[82200, 108000, 247000, 674000, 711000, 776000, 1240000, 2060000, 1730000, 2310000, 4600000, 7910000, 20000000, 20000000]","['failure', 'failure', 'failure', 'failure', 'failure', 'failure', 'failure', 'failure', 'failure', 'failure', 'failure', 'failure', 'runout', 'runout']","[None, None, None, None, None, None, None, None, None, None, None, None, None, None]","[None, None, None, None, None, None, None, None, None, None, None, None, None, None]",-1.0,20000000.0,Force,,33.0,2.0,251.42,9.68,28.276,7.95,7859970.0,5050229.0,1.041,0.032,4 params,14.0,5.0,1.0,10000000.0,,
NIMS663,,,,,,,Stainless,Stainless_Steel,,,,,,,730.0,Hot rolled,,,,0.064,0.38,1.85,0.035,0.015,8.2,18.75,0.32,0.01,,,,,,,,0.08,0.0,0.01,,,,,,,,,,,1080.0,,30.0,0.0,1080.0,30.0,450.0,30.0,,,,,30.0,0.0,0.0,4.2,,,,,A5-standard specimen,Cylindric,50.25,0,,,266.0,,627.0,,2207.0,,,,71.0,,82.0,,,,158.0,,,0.0,,,,,,,,,4,1.0,0.265,0.0154,0.25,,54.0321689,5.18,1.5,,,cylinder,0,0,,,,"[170.0, 170.0, 170.0, 165.0, 165.0, 165.0, 160.0, 160.0]","[65800, 66500, 94000, 147000, 548000, 20000000, 20000000, 20000000]","['failure', 'failure', 'failure', 'failure', 'failure', 'runout', 'runout', 'runout']","[None, None, None, None, None, None, None, None]","[None, None, None, None, None, None, None, None]",-1.0,20000000.0,Force,,33.0,2.0,164.33,6.194,45.099,14.673,342251.0,513404.0,1.025,0.068,4 params,8.0,2.0,2.0,10000000.0,,
NIMS664,,,,,,,Stainless,Stainless_Steel,,,,,,,780.0,Hot rolled,,,,0.07,0.53,1.55,0.032,0.026,9.37,18.76,0.07,0.01,,,,,,,,0.1,0.0,0.02,,,,,,,,,,,1080.0,,30.0,0.0,1080.0,30.0,450.0,30.0,,,,,30.0,0.0,0.0,4.1,,,,,A5-standard specimen,Cylindric,50.25,0,,,261.0,,589.0,,1885.0,,,,78.0,,80.0,,,,161.0,,,0.0,,,,,,,,,4,1.0,0.265,0.0154,0.25,,54.0321689,5.18,1.5,,,cylinder,0,0,,,,"[170.0, 170.0, 165.0, 165.0, 160.0, 160.0, 160.0, 155.0, 155.0]","[122000, 395000, 295000, 322000, 550000, 863000, 20000000, 20000000, 20000000]","['failure', 'failure', 'failure', 'failure', 'failure', 'failure', 'runout', 'runout', 'runout']","[None, None, None, None, None, None, None, None, None]","[None, None, None, None, None, None, None, None, None]",-1.0,20000000.0,Force,,33.0,2.0,159.08,4.714,20.138,9.673,746225.0,884405.0,1.047,0.077,4 params,9.0,3.0,2.0,10000000.0,,
NIMS665,,,,,,,Stainless,Stainless_Steel,,,,,,,590.0,Hot rolled,,,,0.07,0.35,0.76,0.031,0.01,10.15,18.97,0.12,0.01,,,,,,,,0.01,0.0,0.06,,,,,,,,,,,1080.0,,30.0,0.0,1080.0,30.0,450.0,30.0,,,,,30.0,0.0,0.0,4.4,,,,,A5-standard specimen,Cylindric,50.25,0,,,268.0,,600.0,,1961.0,,,,75.0,,82.0,,,,149.0,,,0.0,,,,,,,,,4,1.0,0.265,0.0154,0.25,,54.0321689,5.18,1.5,,,cylinder,0,0,,,,"[170.0, 170.0, 165.0, 165.0, 160.0, 160.0, 155.0, 155.0, 150.0, 150.0]","[38200, 306000, 196000, 324000, 222000, 581000, 580000, 20000000, 20000000, 20000000]","['failure', 'failure', 'failure', 'failure', 'failure', 'failure', 'failure', 'runout', 'runout', 'runout']","[None, None, None, None, None, None, None, None, None, None]","[None, None, None, None, None, None, None, None, None, None]",-1.0,20000000.0,Force,,33.0,2.0,154.84,4.359,21.006,9.192,772494.0,815225.0,1.075,0.093,4 params,10.0,4.0,2.0,10000000.0,,
NIMS666,,,,,,,Stainless,Stainless_Steel,,,,,,,940.0,Hot rolled,,,,0.06,0.52,1.52,0.025,0.003,9.45,18.7,0.11,0.01,,,,,,,,0.03,0.01,0.05,,,,,,,,,,,1080.0,,30.0,0.0,1080.0,30.0,450.0,30.0,,,,,30.0,0.0,0.0,4.8,,,,,A5-standard specimen,Cylindric,50.25,0,,,233.0,,602.0,,1846.0,,,,69.0,,80.0,,,,150.0,,,0.0,,,,,,,,,4,1.0,0.265,0.0154,0.25,,54.0321689,5.18,1.5,,,cylinder,0,0,,,,"[165.0, 165.0, 160.0, 160.0, 155.0, 155.0, 150.0, 150.0]","[36500, 72700, 207000, 215000, 373000, 398000, 20000000, 20000000]","['failure', 'failure', 'failure', 'failure', 'failure', 'failure', 'runout', 'runout']","[None, None, None, None, None, None, None, None]","[None, None, None, None, None, None, None, None]",-1.0,20000000.0,Force,,33.0,2.0,152.48,3.193,32.387,11.171,758394.0,757535.0,1.022,0.066,4 params,8.0,3.0,1.0,10000000.0,,
NIMS667,,,,,,,C-st_struct,Steel,,,,,,,825.0,Hot rolled,,,,0.26,0.21,0.44,0.017,0.022,0.01,0.02,0.0,0.01,,,,,,,,0.07,0.02,0.04,,,,,,,,,,,885.0,,30.0,0.0,30.0,0.0,0.0,30.0,,,,,30.0,0.0,0.0,8.4,,,,,A5-standard specimen,Cylindric,50.25,0,354.0,,333.0,,473.0,,961.0,,,,40.0,,64.0,,169.0,,138.0,,,0.0,,,,,,,,,6,1.014,0.044,0.044,0,,147.483728,1.3,1.5,,,cylinder,0,0,,,,"[260.0, 260.0, 260.0, 240.0, 240.0, 240.0, 220.0, 220.0, 220.0, 210.0, 210.0, 210.0, 210.0, 210.0, 200.0, 200.0, 200.0, 200.0]","[40300, 59900, 64100, 87200, 88500, 107000, 246000, 389000, 562000, 324000, 395000, 1800000, 10000000, 10000000, 10000000, 10000000, 10000000, 10000000]","['failure', 'failure', 'failure', 'failure', 'failure', 'failure', 'failure', 'failure', 'failure', 'failure', 'failure', 'failure', 'runout', 'runout', 'runout', 'runout', 'runout', 'runout']","[None, None, None, None, None, None, None, None, None, None, None, None, None, None, None, None, None, None]","[None, None, None, None, None, None, None, None, None, None, None, None, None, None, None, None, None, None]",-1.0,10000000.0,Force,,140.0,3.0,209.0,4.438,12.276,2.226,655681.0,348929.0,1.094,0.038,4 params,18.0,4.0,2.0,10000000.0,,
NIMS668,,,,,,,C-st_struct,Steel,,,,,,,610.0,Hot rolled,,,,0.25,0.18,0.44,0.009000000000000001,0.017,0.08,0.12,0.0,0.08,,,,,,,,0.11,0.0,0.04,,,,,,,,,,,885.0,,30.0,0.0,30.0,0.0,0.0,30.0,,,,,30.0,0.0,0.0,7.2,,,,,A5-standard specimen,Cylindric,50.25,0,320.0,,290.0,,477.0,,954.0,,,,36.0,,63.0,,84.0,,144.0,,,0.0,,,,,,,,,6,1.014,0.044,0.044,0,,147.483728,1.3,1.5,,,cylinder,0,0,,,,"[280.0, 280.0, 260.0, 260.0, 250.0, 250.0, 240.0, 240.0, 230.0, 230.0, 230.0, 220.0, 220.0, 220.0, 210.0, 210.0, 210.0]","[22300, 30200, 40600, 116000, 46100, 85600, 128000, 236000, 630000, 2560000, 4270000, 3140000, 10000000, 10000000, 10000000, 10000000, 10000000]","['failure', 'failure', 'failure', 'failure', 'failure', 'failure', 'failure', 'failure', 'failure', 'failure', 'failure', 'failure', 'runout', 'runout', 'runout', 'runout', 'runout']","[None, None, None, None, None, None, None, None, None, None, None, None, None, None, None, None, None]","[None, None, None, None, None, None, None, None, None, None, None, None, None, None, None, None, None]",-1.0,10000000.0,Force,,140.0,3.0,221.48,5.823,22.099,5.704,2317075.0,1106708.0,1.094,0.038,4 params,17.0,6.0,2.0,10000000.0,,
NIMS669,,,,,,,C-st_struct,Steel,,,,,,,1270.0,Hot rolled,,,,0.26,0.27,0.43,0.008,0.015,0.02,0.03,0.0,0.01,,,,,,,,0.07,0.02,0.0,,,,,,,,,,,885.0,,30.0,0.0,30.0,0.0,0.0,30.0,,,,,30.0,0.0,0.0,8.4,,,,,A5-standard specimen,Cylindric,50.25,0,385.0,,329.0,,474.0,,949.0,,,,40.0,,64.0,,143.0,,135.0,,,0.0,,,,,,,,,6,1.014,0.044,0.044,0,,147.483728,1.3,1.5,,,cylinder,0,0,,,,"[260.0, 260.0, 250.0, 250.0, 240.0, 240.0, 230.0, 230.0, 220.0, 220.0, 220.0, 210.0, 210.0, 210.0, 200.0, 200.0, 200.0]","[42200, 44000, 50800, 61200, 113000, 124000, 168000, 351000, 403000, 447000, 569000, 3040000, 10000000, 10000000, 10000000, 10000000, 10000000]","['failure', 'failure', 'failure', 'failure', 'failure', 'failure', 'failure', 'failure', 'failure', 'failure', 'failure', 'failure', 'runout', 'runout', 'runout', 'runout', 'runout']","[None, None, None, None, None, None, None, None, None, None, None, None, None, None, None, None, None]","[None, None, None, None, None, None, None, None, None, None, None, None, None, None, None, None, None]",-1.0,10000000.0,Force,,140.0,3.0,211.46,7.177,17.533,4.651,1195010.0,713355.0,1.051,0.034,4 params,17.0,6.0,2.0,10000000.0,,
NIMS67,,,,,,,C-st_struct,Steel,,,,,,,1270.0,Hot rolled,,,,0.49,0.26,0.8,0.027000000000000003,0.023,0.02,0.09,0.0,0.01,,,,,,,,0.13,0.01,0.0,,,,,,,,,,,845.0,,30.0,0.0,845.0,30.0,450.0,30.0,,,,,600.0,60.0,450.0,9.3,,,,,A5-standard specimen,Cylindric,50.25,0,721.0,,710.0,,833.0,,1518.0,,,,21.0,,62.0,,139.0,,272.0,,,0.0,,,,,,,,,4,1.0,0.25,0.0,0.25,,73.83259,3.6,1.5,,,cylinder,0,0,,,,"[560.0, 560.0, 540.0, 540.0, 520.0, 520.0, 500.0, 500.0, 490.0, 490.0, 480.0, 480.0, 480.0, 470.0, 470.0, 470.0, 460.0, 460.0, 460.0]","[46500, 52400, 75600, 86200, 137000, 153000, 229000, 231000, 415000, 758000, 377000, 441000, 489000, 552000, 941000, 21200000, 21200000, 21200000, 21200000]","['failure', 'failure', 'failure', 'failure', 'failure', 'failure', 'failure', 'failure', 'failure', 'failure', 'failure', 'failure', 'failure', 'failure', 'failure', 'runout', 'runout', 'runout', 'runout']","[None, None, None, None, None, None, None, None, None, None, None, None, None, None, None, None, None, None, None]","[None, None, None, None, None, None, None, None, None, None, None, None, None, None, None, None, None, None, None]",-1.0,21200000.0,Force,,50.0,1.0,468.28,10.655,15.441,2.728,749043.0,440208.0,1.039,0.031,4 params,19.0,7.0,2.0,10000000.0,,
NIMS670,,,,,,,C-st_struct,Steel,,,,,,,1740.0,Hot rolled,,,,0.26,0.23,0.51,0.018000000000000002,0.024,0.01,0.02,0.0,0.01,,,,,,,,0.06,0.0,0.0,,,,,,,,,,,885.0,,30.0,0.0,30.0,0.0,0.0,30.0,,,,,30.0,0.0,0.0,8.8,,,,,A5-standard specimen,Cylindric,50.25,0,384.0,,353.0,,506.0,,1013.0,,,,37.0,,63.0,,145.0,,146.0,,,0.0,,,,,,,,,6,1.014,0.044,0.044,0,,147.483728,1.3,1.5,,,cylinder,0,0,,,,"[260.0, 260.0, 250.0, 250.0, 240.0, 240.0, 230.0, 230.0, 220.0, 220.0, 220.0, 210.0, 210.0, 210.0]","[61100, 65100, 75100, 80400, 108000, 191000, 247000, 256000, 1160000, 1580000, 2810000, 10000000, 10000000, 10000000]","['failure', 'failure', 'failure', 'failure', 'failure', 'failure', 'failure', 'failure', 'failure', 'failure', 'failure', 'runout', 'runout', 'runout']","[None, None, None, None, None, None, None, None, None, None, None, None, None, None]","[None, None, None, None, None, None, None, None, None, None, None, None, None, None]",-1.0,10000000.0,Force,,140.0,3.0,214.93,5.963,20.277,4.59,1864776.0,1158316.0,1.058,0.035,4 params,14.0,5.0,1.0,10000000.0,,
NIMS671,,,,,,,C-st_struct,Steel,,,,,,,825.0,Hot rolled,,,,0.35,0.21,0.77,0.021,0.022,0.01,0.01,0.0,0.02,,,,,,,,0.05,0.03,0.0,,,,,,,,,,,865.0,,30.0,0.0,865.0,30.0,450.0,30.0,,,,,600.0,60.0,450.0,8.6,,,,,A5-standard specimen,Cylindric,50.25,0,496.0,,487.0,,678.0,,1438.0,,,,26.0,,71.0,,222.0,,218.0,,,0.0,,,,,,,,,3,1.014,0.044,0.044,0,,147.483728,1.3,1.5,,,cylinder,0,0,,,,"[400.0, 380.0, 380.0, 370.0, 370.0, 360.0, 360.0, 350.0, 350.0, 350.0, 340.0, 340.0, 340.0, 330.0, 330.0, 330.0]","[25400, 38800, 48100, 77200, 152000, 63200, 229000, 302000, 6000000, 10000000, 116000, 681000, 10000000, 10000000, 10000000, 10000000]","['failure', 'failure', 'failure', 'failure', 'failure', 'failure', 'failure', 'failure', 'failure', 'runout', 'failure', 'failure', 'runout', 'runout', 'runout', 'runout']","[None, None, None, None, None, None, None, None, None, None, None, None, None, None, None, None]","[None, None, None, None, None, None, None, None, None, None, None, None, None, None, None, None]",-1.0,10000000.0,Force,,140.0,3.0,340.86,7.221,23.487,4.384,684378.0,361449.0,1.118,0.037,4 params,16.0,6.0,3.0,10000000.0,,
NIMS672,,,,,,,C-st_struct,Steel,,,,,,,1270.0,Hot rolled,,,,0.35,0.3,0.74,0.017,0.024,0.01,0.1,0.0,0.01,,,,,,,,0.07,0.02,0.0,,,,,,,,,,,865.0,,30.0,0.0,865.0,30.0,450.0,30.0,,,,,600.0,60.0,450.0,9.0,,,,,A5-standard specimen,Cylindric,50.25,0,516.0,,516.0,,699.0,,1484.0,,,,27.0,,72.0,,226.0,,231.0,,,0.0,,,,,,,,,3,1.014,0.044,0.044,0,,147.483728,1.3,1.5,,,cylinder,0,0,,,,"[380.0, 380.0, 370.0, 370.0, 360.0, 360.0, 360.0, 350.0, 350.0, 350.0, 340.0, 340.0, 340.0, 340.0]","[36300, 59700, 45500, 102000, 192000, 3180000, 10000000, 216000, 285000, 10000000, 10000000, 10000000, 10000000, 10000000]","['failure', 'failure', 'failure', 'failure', 'failure', 'failure', 'runout', 'failure', 'failure', 'runout', 'runout', 'runout', 'runout', 'runout']","[None, None, None, None, None, None, None, None, None, None, None, None, None, None]","[None, None, None, None, None, None, None, None, None, None, None, None, None, None]",-1.0,10000000.0,Force,,140.0,3.0,352.13,7.084,31.484,12.825,480379.0,336724.0,1.085,0.06,4 params,14.0,4.0,3.0,10000000.0,,
NIMS673,,,,,,,C-st_struct,Steel,,,,,,,1740.0,Hot rolled,,,,0.34,0.26,0.74,0.012,0.015,0.01,0.02,0.0,0.01,,,,,,,,0.08,0.0,0.0,,,,,,,,,,,865.0,,30.0,0.0,865.0,30.0,450.0,30.0,,,,,600.0,60.0,450.0,8.9,,,,,A5-standard specimen,Cylindric,50.25,0,468.0,,468.0,,654.0,,1451.0,,,,27.0,,73.0,,229.0,,218.0,,,0.0,,,,,,,,,3,1.014,0.044,0.044,0,,147.483728,1.3,1.5,,,cylinder,0,0,,,,"[340.0, 340.0, 330.0, 330.0, 330.0, 320.0, 320.0, 320.0, 320.0, 310.0, 310.0, 310.0]","[47300, 116000, 72600, 100000, 128000, 76000, 168000, 807000, 10000000, 10000000, 10000000, 10000000]","['failure', 'failure', 'failure', 'failure', 'failure', 'failure', 'failure', 'failure', 'runout', 'runout', 'runout', 'runout']","[None, None, None, None, None, None, None, None, None, None, None, None]","[None, None, None, None, None, None, None, None, None, None, None, None]",-1.0,10000000.0,Force,,140.0,3.0,316.73,9.98,22.164,10.882,279164.0,225553.0,1.073,0.127,4 params,12.0,3.0,2.0,10000000.0,,
NIMS674,,,,,,,C-st_struct,Steel,,,,,,,610.0,Hot rolled,,,,0.36,0.26,0.7,0.009000000000000001,0.023,0.08,0.12,0.0,0.09,,,,,,,,0.07,0.0,0.03,,,,,,,,,,,865.0,,30.0,0.0,865.0,30.0,450.0,30.0,,,,,600.0,60.0,450.0,8.0,,,,,A5-standard specimen,Cylindric,50.25,0,582.0,,576.0,,738.0,,1438.0,,,,24.0,,66.0,,174.0,,244.0,,,0.0,,,,,,,,,3,1.014,0.044,0.044,0,,147.483728,1.3,1.5,,,cylinder,0,0,,,,"[400.0, 400.0, 390.0, 390.0, 380.0, 380.0, 360.0, 360.0, 350.0, 350.0, 350.0, 340.0, 340.0, 340.0, 330.0, 330.0, 330.0]","[30600, 344000, 521000, 10000000, 68000, 10000000, 172000, 543000, 286000, 955000, 2120000, 739000, 10000000, 10000000, 10000000, 10000000, 10000000]","['failure', 'failure', 'failure', 'runout', 'failure', 'runout', 'failure', 'failure', 'failure', 'failure', 'failure', 'failure', 'runout', 'runout', 'runout', 'runout', 'runout']","[None, None, None, None, None, None, None, None, None, None, None, None, None, None, None, None, None]","[None, None, None, None, None, None, None, None, None, None, None, None, None, None, None, None, None]",-1.0,10000000.0,Force,,140.0,3.0,350.35,10.956,10.461,9.976,540904.0,486311.0,1.276,0.245,4 params,17.0,6.0,4.0,10000000.0,,
NIMS675,,,,,,,C-st_struct,Steel,,,,,,,1740.0,Hot rolled,,,,0.45,0.25,0.79,0.018000000000000002,0.016,0.02,0.13,0.0,0.02,,,,,,,,0.07,0.0,0.0,,,,,,,,,,,845.0,,30.0,0.0,845.0,30.0,450.0,30.0,,,,,600.0,60.0,450.0,8.8,,,,,A5-standard specimen,Cylindric,50.25,0,744.0,,727.0,,828.0,,1540.0,,,,22.0,,64.0,,134.0,,266.0,,,0.0,,,,,,,,,3,1.014,0.044,0.044,0,,147.483728,1.3,1.5,,,cylinder,0,0,,,,"[490.0, 490.0, 490.0, 480.0, 480.0, 470.0, 470.0, 470.0, 460.0, 460.0, 460.0, 450.0, 450.0, 450.0]","[10100, 117000, 297000, 16500, 93000, 90000, 363000, 483000, 4510000, 10000000, 10000000, 10000000, 10000000, 10000000]","['failure', 'failure', 'failure', 'failure', 'failure', 'failure', 'failure', 'failure', 'failure', 'runout', 'runout', 'runout', 'runout', 'runout']","[None, None, None, None, None, None, None, None, None, None, None, None, None, None]","[None, None, None, None, None, None, None, None, None, None, None, None, None, None]",-1.0,10000000.0,Force,,140.0,3.0,461.52,11.273,63.298,11.893,1321557.0,811975.0,1.049,0.041,4 params,14.0,4.0,2.0,10000000.0,,
NIMS676,,,,,,,C-st_struct,Steel,,,,,,,1270.0,Hot rolled,,,,0.45,0.26,0.76,0.027000000000000003,0.019,0.01,0.11,0.0,0.02,,,,,,,,0.12,0.01,0.0,,,,,,,,,,,845.0,,30.0,0.0,845.0,30.0,450.0,30.0,,,,,600.0,60.0,450.0,9.6,,,,,A5-standard specimen,Cylindric,50.25,0,564.0,,562.0,,748.0,,1486.0,,,,24.0,,68.0,,177.0,,245.0,,,0.0,,,,,,,,,3,1.014,0.044,0.044,0,,147.483728,1.3,1.5,,,cylinder,0,0,,,,"[440.0, 440.0, 430.0, 420.0, 420.0, 410.0, 410.0, 400.0, 400.0, 400.0, 390.0, 390.0, 390.0, 380.0, 380.0, 380.0]","[12400, 14200, 30200, 38900, 60800, 35400, 42200, 101000, 144000, 10000000, 164000, 10000000, 10000000, 10000000, 10000000, 10000000]","['failure', 'failure', 'failure', 'failure', 'failure', 'failure', 'failure', 'failure', 'failure', 'runout', 'failure', 'runout', 'runout', 'runout', 'runout', 'runout']","[None, None, None, None, None, None, None, None, None, None, None, None, None, None, None, None]","[None, None, None, None, None, None, None, None, None, None, None, None, None, None, None, None]",-1.0,10000000.0,Force,,140.0,3.0,394.99,10.325,19.772,4.643,126962.0,89924.0,1.041,0.053,4 params,16.0,6.0,3.0,10000000.0,,
NIMS677,,,,,,,C-st_struct,Steel,,,,,,,610.0,Hot rolled,,,,0.45,0.24,0.71,0.01,0.009000000000000001,0.12,0.06,0.0,0.13,,,,,,,,0.06,0.0,0.01,,,,,,,,,,,845.0,,30.0,0.0,845.0,30.0,450.0,30.0,,,,,600.0,60.0,450.0,8.8,,,,,A5-standard specimen,Cylindric,50.25,0,632.0,,626.0,,812.0,,1503.0,,,,23.0,,64.0,,100.0,,260.0,,,0.0,,,,,,,,,3,1.014,0.044,0.044,0,,147.483728,1.3,1.5,,,cylinder,0,0,,,,"[460.0, 460.0, 440.0, 440.0, 420.0, 420.0, 410.0, 410.0, 410.0, 400.0, 400.0, 400.0, 400.0]","[27600, 29100, 36800, 63100, 148000, 341000, 206000, 10000000, 10000000, 10000000, 10000000, 10000000, 10000000]","['failure', 'failure', 'failure', 'failure', 'failure', 'failure', 'failure', 'runout', 'runout', 'runout', 'runout', 'runout', 'runout']","[None, None, None, None, None, None, None, None, None, None, None, None, None]","[None, None, None, None, None, None, None, None, None, None, None, None, None]",-1.0,10000000.0,Force,,140.0,3.0,412.21,11.717,21.028,5.914,249126.0,211152.0,1.042,0.054,4 params,13.0,4.0,2.0,10000000.0,,
NIMS678,,,,,,,C-st_struct,Steel,,,,,,,825.0,Hot rolled,,,,0.44,0.24,0.82,0.021,0.021,0.03,0.02,0.0,0.02,,,,,,,,0.1,0.03,0.01,,,,,,,,,,,845.0,,30.0,0.0,845.0,30.0,450.0,30.0,,,,,600.0,60.0,450.0,8.8,,,,,A5-standard specimen,Cylindric,50.25,0,536.0,,538.0,,760.0,,1465.0,,,,25.0,,66.0,,184.0,,239.0,,,0.0,,,,,,,,,3,1.014,0.044,0.044,0,,147.483728,1.3,1.5,,,cylinder,0,0,,,,"[420.0, 420.0, 400.0, 400.0, 390.0, 390.0, 380.0, 380.0, 380.0, 370.0, 370.0, 370.0, 360.0, 360.0, 360.0]","[19600, 29000, 55400, 69100, 82200, 95000, 143000, 540000, 558000, 394000, 10000000, 10000000, 10000000, 10000000, 10000000]","['failure', 'failure', 'failure', 'failure', 'failure', 'failure', 'failure', 'failure', 'failure', 'failure', 'runout', 'runout', 'runout', 'runout', 'runout']","[None, None, None, None, None, None, None, None, None, None, None, None, None, None, None]","[None, None, None, None, None, None, None, None, None, None, None, None, None, None, None]",-1.0,10000000.0,Force,,140.0,3.0,371.53,10.204,25.493,4.996,455682.0,259365.0,1.044,0.038,4 params,15.0,5.0,2.0,10000000.0,,
NIMS679,,,,,,,C-st_struct,Steel,,,,,,,1740.0,Hot rolled,,,,0.55,0.23,0.76,0.018000000000000002,0.012,0.01,0.09,0.0,0.01,,,,,,,,0.07,0.0,0.0,,,,,,,,,,,825.0,,30.0,0.0,825.0,30.0,450.0,30.0,,,,,600.0,60.0,450.0,8.4,,,,,A5-standard specimen,Cylindric,50.25,0,759.0,,755.0,,854.0,,1518.0,,,,22.0,,60.0,,100.0,,276.0,,,0.0,,,,,,,,,3,1.014,0.044,0.044,0,,147.483728,1.3,1.5,,,cylinder,0,0,,,,"[520.0, 520.0, 500.0, 500.0, 490.0, 490.0, 490.0, 480.0, 480.0, 480.0, 470.0, 470.0, 470.0]","[11900, 267000, 129000, 651000, 84000, 90000, 537000, 377000, 1180000, 10000000, 10000000, 10000000, 10000000]","['failure', 'failure', 'failure', 'failure', 'failure', 'failure', 'failure', 'failure', 'failure', 'runout', 'runout', 'runout', 'runout']","[None, None, None, None, None, None, None, None, None, None, None, None, None]","[None, None, None, None, None, None, None, None, None, None, None, None, None]",-1.0,10000000.0,Force,,140.0,3.0,476.36,11.701,30.813,7.704,710357.0,475983.0,1.086,0.045,4 params,13.0,4.0,2.0,10000000.0,,
