Repository: Tareqawwad/Masterthesis-Final

File: allData.csv (part 30 of 36)
,Institute,Sci_topic,Author,Year,Conf_level,Material,M_Type,MatGroupFKM,Batch,Manufacturer,Prod_Proc,Furn_capa,Deoxid_proc,Ingot_size,Red_ratio,HProc,Form,DorTh,Length,C,Si,Mn,P,S,Ni,Cr,Mo,Cu,Al,V,Nb,N_,Ti,Ca,O,dA,dB,dC,dD,DS,Exp_n,Exp_b,DefType,Proc_name,Microstruct,Tstart,Tend,Vcf,NTemp,Ntime,CTemp,Ctime,THTemp,THtime,THQCr,QmTemp,THTemp2,THtime2,THQCr2,QmTemp2,TTemp,Ttime,TCr,Gm,Gstd,Texture,GrainRatio,Poros,Geometry_type,CS_form,CS_surface,QS_LD,Re_U,Re_U_dev,Rp02,Rp02_dev,Rm,Rm_dev,R_true_fracture,Rtf_dev,AG,AG_dev,A5,A5_dev,Z,Z_dev,A_KerbSchlag,A_KS_dev,HV20,HV20_dev,HardProc,t_eff,t_eff_dev,HV20_core,HV20_core_dev,Rp02_base,Rm_base,AG_base,A5_base,Z_base,Deff,Kt,G0,G0_r,G0_d,A90_Mises,V90_Mises,Kp,Rz,Finish,Finish_speci,SpecF,LD,Prstrain,RS_depth,RS_I,RSII,Sa,N,outcome,fail_loc,defect_type,R_ratio,Nu,Control,Machine,f_test,L_Type,Sd,Sd_unc,k,k_unc,NE,NE_unc,1Ts,1Ts_unc,method,n_spec,n_lvls_frac,n_lvls_inf,Nu_cur,Sa_min,Nm_Sa_min
NIMS68,,,,,,,C-st_struct,Steel,,,,,,,610.0,Hot rolled,,,,0.45,0.25,0.79,0.011,0.025,0.12,0.04,0.0,0.15,,,,,,,,0.09,0.0,0.04,,,,,,,,,,,845.0,,30.0,0.0,845.0,30.0,450.0,30.0,,,,,600.0,60.0,450.0,8.6,,,,,A5-standard specimen,Cylindric,50.25,0,657.0,,657.0,,811.0,,1488.0,,,,22.0,,63.0,,146.0,,268.0,,,0.0,,,,,,,,,4,1.0,0.25,0.0,0.25,,73.83259,3.6,1.5,,,cylinder,0,0,,,,"[540.0, 540.0, 520.0, 520.0, 500.0, 500.0, 480.0, 480.0, 470.0, 470.0, 460.0, 460.0, 450.0, 450.0, 440.0, 440.0, 440.0, 430.0, 430.0, 430.0]","[66500, 78600, 45500, 158000, 66500, 193000, 440000, 461000, 287000, 323000, 298000, 15900000, 265000, 21200000, 540000, 21200000, 21200000, 21200000, 21200000, 21200000]","['failure', 'failure', 'failure', 'failure', 'failure', 'failure', 'failure', 'failure', 'failure', 'failure', 'failure', 'failure', 'failure', 'runout', 'failure', 'runout', 'runout', 'runout', 'runout', 'runout']","[None, None, None, None, None, None, None, None, None, None, None, None, None, None, None, None, None, None, None, None]","[None, None, None, None, None, None, None, None, None, None, None, None, None, None, None, None, None, None, None, None]",-1.0,21200000.0,Force,,50.0,1.0,451.17,8.487,10.68,3.159,445960.0,235693.0,1.112,0.057,4 params,20.0,8.0,4.0,10000000.0,,
NIMS680,,,,,,,C-st_struct,Steel,,,,,,,1270.0,Hot rolled,,,,0.54,0.26,0.76,0.022,0.021,0.02,0.12,0.0,0.01,,,,,,,,0.08,0.01,0.0,,,,,,,,,,,825.0,,30.0,0.0,825.0,30.0,450.0,30.0,,,,,600.0,60.0,450.0,8.6,,,,,A5-standard specimen,Cylindric,50.25,0,754.0,,748.0,,848.0,,1521.0,,,,22.0,,60.0,,135.0,,275.0,,,0.0,,,,,,,,,3,1.014,0.044,0.044,0,,147.483728,1.3,1.5,,,cylinder,0,0,,,,"[520.0, 520.0, 520.0, 500.0, 500.0, 500.0, 480.0, 480.0, 480.0, 470.0, 470.0, 470.0, 460.0, 460.0, 460.0]","[14500, 15200, 33300, 28700, 32900, 425000, 265000, 423000, 475000, 317000, 10000000, 10000000, 10000000, 10000000, 10000000]","['failure', 'failure', 'failure', 'failure', 'failure', 'failure', 'failure', 'failure', 'failure', 'failure', 'runout', 'runout', 'runout', 'runout', 'runout']","[None, None, None, None, None, None, None, None, None, None, None, None, None, None, None]","[None, None, None, None, None, None, None, None, None, None, None, None, None, None, None]",-1.0,10000000.0,Force,,140.0,3.0,471.79,11.451,35.108,6.508,567016.0,340085.0,1.053,0.039,4 params,15.0,4.0,2.0,10000000.0,,
NIMS681,,,,,,,C-st_struct,Steel,,,,,,,825.0,Hot rolled,,,,0.52,0.29,0.83,0.016,0.025,0.04,0.04,0.0,0.02,,,,,,,,0.12,0.02,0.0,,,,,,,,,,,825.0,,30.0,0.0,825.0,30.0,450.0,30.0,,,,,600.0,60.0,450.0,8.8,,,,,A5-standard specimen,Cylindric,50.25,0,635.0,,639.0,,823.0,,1512.0,,,,24.0,,64.0,,130.0,,261.0,,,0.0,,,,,,,,,3,1.014,0.044,0.044,0,,147.483728,1.3,1.5,,,cylinder,0,0,,,,"[480.0, 460.0, 460.0, 450.0, 450.0, 440.0, 440.0, 440.0, 430.0, 430.0, 430.0, 420.0, 420.0, 420.0, 410.0, 410.0, 410.0]","[19900, 39000, 43000, 46200, 57900, 124000, 9190000, 10000000, 379000, 10000000, 10000000, 415000, 636000, 10000000, 10000000, 10000000, 10000000]","['failure', 'failure', 'failure', 'failure', 'failure', 'failure', 'failure', 'runout', 'failure', 'runout', 'runout', 'failure', 'failure', 'runout', 'runout', 'runout', 'runout']","[None, None, None, None, None, None, None, None, None, None, None, None, None, None, None, None, None]","[None, None, None, None, None, None, None, None, None, None, None, None, None, None, None, None, None]",-1.0,10000000.0,Force,,140.0,3.0,427.9,7.666,30.987,7.035,521466.0,268332.0,1.109,0.045,4 params,17.0,6.0,4.0,10000000.0,,
NIMS682,,,,,,,C-st_struct,Steel,,,,,,,660.0,Hot rolled,,,,0.56,0.26,0.37,0.019,0.026,0.04,0.13,0.0,0.11,,,,,,,,0.06,0.0,0.0,,,,,,,,,,,825.0,,30.0,0.0,825.0,30.0,450.0,30.0,,,,,600.0,60.0,450.0,7.6,,,,,A5-standard specimen,Cylindric,50.25,0,700.0,,703.0,,860.0,,1468.0,,,,19.0,,58.0,,114.0,,283.0,,,0.0,,,,,,,,,3,1.014,0.044,0.044,0,,147.483728,1.3,1.5,,,cylinder,0,0,,,,"[500.0, 500.0, 480.0, 480.0, 460.0, 460.0, 440.0, 440.0, 440.0, 420.0, 420.0, 420.0, 400.0, 400.0, 400.0]","[20900, 21600, 56700, 64700, 220000, 252000, 463000, 10000000, 10000000, 1570000, 10000000, 10000000, 10000000, 10000000, 10000000]","['failure', 'failure', 'failure', 'failure', 'failure', 'failure', 'failure', 'runout', 'runout', 'failure', 'runout', 'runout', 'runout', 'runout', 'runout']","[None, None, None, None, None, None, None, None, None, None, None, None, None, None, None]","[None, None, None, None, None, None, None, None, None, None, None, None, None, None, None]",-1.0,10000000.0,Force,,140.0,3.0,434.46,15.295,23.23,5.509,670272.0,627350.0,1.044,0.04,4 params,15.0,5.0,3.0,10000000.0,,
NIMS683,,,,,,,Cr-st,Steel,,,,,,,1740.0,Hot rolled,,,,0.43,0.24,0.74,0.022,0.013,0.03,1.12,0.0,0.02,,,,,,,,0.03,0.0,0.0,,,,,,,,,,,870.0,,30.0,0.0,855.0,30.0,200.0,30.0,,,,,600.0,60.0,450.0,8.2,,,,,A5-standard specimen,Cylindric,50.25,0,,,839.0,,969.0,,1665.0,,,,19.0,,62.0,,140.0,,299.0,,,0.0,,,,,,,,,3,1.014,0.044,0.044,0,,147.483728,1.3,1.5,,,cylinder,0,0,,,,"[560.0, 560.0, 550.0, 550.0, 540.0, 540.0, 530.0, 530.0, 520.0, 520.0, 520.0, 510.0, 510.0, 510.0, 500.0, 500.0, 500.0]","[32100, 78200, 45200, 45500, 100000, 240000, 105000, 236000, 461000, 10000000, 10000000, 786000, 10000000, 10000000, 10000000, 10000000, 10000000]","['failure', 'failure', 'failure', 'failure', 'failure', 'failure', 'failure', 'failure', 'failure', 'runout', 'runout', 'failure', 'runout', 'runout', 'runout', 'runout', 'runout']","[None, None, None, None, None, None, None, None, None, None, None, None, None, None, None, None, None]","[None, None, None, None, None, None, None, None, None, None, None, None, None, None, None, None, None]",-1.0,10000000.0,Force,,140.0,3.0,518.16,12.249,30.181,7.622,412931.0,311653.0,1.039,0.041,4 params,17.0,6.0,3.0,10000000.0,,
NIMS684,,,,,,,Cr-st,Steel,,,,,,,820.0,Hot rolled,,,,0.42,0.27,0.71,0.01,0.008,0.02,0.96,0.0,0.04,,,,,,,,0.01,0.0,0.01,,,,,,,,,,,870.0,,30.0,0.0,855.0,30.0,200.0,30.0,,,,,600.0,60.0,450.0,9.1,,,,,A5-standard specimen,Cylindric,50.25,0,,,781.0,,902.0,,1638.0,,,,20.0,,65.0,,169.0,,297.0,,,0.0,,,,,,,,,3,1.014,0.044,0.044,0,,147.483728,1.3,1.5,,,cylinder,0,0,,,,"[560.0, 540.0, 540.0, 520.0, 520.0, 500.0, 500.0, 500.0, 480.0, 480.0, 460.0, 440.0, 440.0, 440.0]","[45600, 83700, 311000, 2130000, 10000000, 332000, 10000000, 10000000, 703000, 883000, 1240000, 10000000, 10000000, 10000000]","['failure', 'failure', 'failure', 'failure', 'runout', 'failure', 'runout', 'runout', 'failure', 'failure', 'failure', 'runout', 'runout', 'runout']","[None, None, None, None, None, None, None, None, None, None, None, None, None, None]","[None, None, None, None, None, None, None, None, None, None, None, None, None, None]",-1.0,10000000.0,Force,,140.0,3.0,483.72,22.541,11.37,9.285,711273.0,948230.0,1.234,0.21,4 params,14.0,6.0,3.0,10000000.0,,
NIMS685,,,,,,,Cr-st,Steel,,,,,,,1120.0,Hot rolled,,,,0.4,0.31,0.78,0.012,0.01,0.07,1.1,0.0,0.13,,,,,,,,0.02,0.0,0.03,,,,,,,,,,,870.0,,30.0,0.0,855.0,30.0,200.0,30.0,,,,,600.0,60.0,450.0,8.5,,,,,A5-standard specimen,Cylindric,50.25,0,,,864.0,,979.0,,1667.0,,,,18.0,,62.0,,132.0,,318.0,,,0.0,,,,,,,,,3,1.014,0.044,0.044,0,,147.483728,1.3,1.5,,,cylinder,0,0,,,,"[570.0, 560.0, 560.0, 550.0, 550.0, 550.0, 540.0, 540.0, 530.0, 530.0, 530.0, 520.0, 520.0, 520.0, 500.0, 500.0]","[78000, 54900, 76900, 56700, 56700, 84000, 127000, 282000, 1990000, 10000000, 10000000, 431000, 1070000, 1270000, 10000000, 10000000]","['failure', 'failure', 'failure', 'failure', 'failure', 'failure', 'failure', 'failure', 'failure', 'runout', 'runout', 'failure', 'failure', 'failure', 'runout', 'runout']","[None, None, None, None, None, None, None, None, None, None, None, None, None, None, None, None]","[None, None, None, None, None, None, None, None, None, None, None, None, None, None, None, None]",-1.0,10000000.0,Force,,140.0,3.0,520.3,16.925,34.125,7.438,812883.0,801763.0,1.055,0.037,4 params,16.0,6.0,2.0,10000000.0,,
NIMS686,,,,,,,CrMo-st,Steel,,,,,,,820.0,Hot rolled,,,,0.36,0.3,0.73,0.017,0.016,0.05,1.01,0.16,0.19,,,,,,,,0.08,0.0,0.01,,,,,,,,,,,870.0,,30.0,0.0,855.0,30.0,200.0,30.0,,,,,600.0,60.0,450.0,9.3,,,,,A5-standard specimen,Cylindric,50.25,0,,,890.0,,984.0,,1735.0,,,,18.0,,64.0,,161.0,,321.0,,,0.0,,,,,,,,,3,1.014,0.044,0.044,0,,147.483728,1.3,1.5,,,cylinder,0,0,,,,"[600.0, 600.0, 580.0, 560.0, 560.0, 560.0, 550.0, 550.0, 550.0, 540.0, 540.0, 530.0, 530.0, 520.0, 520.0, 510.0, 510.0, 510.0, 500.0]","[33700, 42200, 289000, 5860000, 10000000, 10000000, 218000, 382000, 1490000, 1010000, 10000000, 257000, 10000000, 1020000, 10000000, 529000, 10000000, 10000000, 10000000]","['failure', 'failure', 'failure', 'failure', 'runout', 'runout', 'failure', 'failure', 'failure', 'failure', 'runout', 'failure', 'runout', 'failure', 'runout', 'failure', 'runout', 'runout', 'runout']","[None, None, None, None, None, None, None, None, None, None, None, None, None, None, None, None, None, None, None]","[None, None, None, None, None, None, None, None, None, None, None, None, None, None, None, None, None, None, None]",-1.0,10000000.0,Force,,140.0,3.0,531.86,13.139,15.668,8.437,734778.0,387708.0,1.214,0.162,4 params,19.0,8.0,6.0,10000000.0,,
NIMS687,,,,,,,CrMo-st,Steel,,,,,,,1250.0,Hot rolled,,,,0.35,0.3,0.7,0.019,0.012,0.02,1.03,0.15,0.01,,,,,,,,0.0,0.0,0.02,,,,,,,,,,,870.0,,30.0,0.0,855.0,30.0,200.0,30.0,,,,,600.0,60.0,450.0,9.3,,,,,A5-standard specimen,Cylindric,50.25,0,,,859.0,,955.0,,1745.0,,,,20.0,,69.0,,209.0,,309.0,,,0.0,,,,,,,,,3,1.014,0.044,0.044,0,,147.483728,1.3,1.5,,,cylinder,0,0,,,,"[560.0, 560.0, 540.0, 540.0, 540.0, 520.0, 520.0, 520.0, 500.0, 500.0, 500.0, 490.0, 490.0, 490.0, 480.0, 480.0, 480.0]","[39500, 202000, 167000, 224000, 369000, 206000, 678000, 928000, 910000, 1530000, 10000000, 1540000, 10000000, 10000000, 10000000, 10000000, 10000000]","['failure', 'failure', 'failure', 'failure', 'failure', 'failure', 'failure', 'failure', 'failure', 'failure', 'runout', 'failure', 'runout', 'runout', 'runout', 'runout', 'runout']","[None, None, None, None, None, None, None, None, None, None, None, None, None, None, None, None, None]","[None, None, None, None, None, None, None, None, None, None, None, None, None, None, None, None, None]",-1.0,10000000.0,Force,,140.0,3.0,496.01,11.56,22.113,4.556,1416203.0,810909.0,1.061,0.04,4 params,17.0,5.0,3.0,10000000.0,,
NIMS688,,,,,,,CrMo-st,Steel,,,,,,,1120.0,Hot rolled,,,,0.36,0.27,0.79,0.012,0.006999999999999999,0.03,1.03,0.17,0.04,,,,,,,,0.0,0.0,0.01,,,,,,,,,,,870.0,,30.0,0.0,855.0,30.0,200.0,30.0,,,,,600.0,60.0,450.0,9.6,,,,,A5-standard specimen,Cylindric,50.25,0,,,846.0,,964.0,,1742.0,,,,18.0,,67.0,,171.0,,306.0,,,0.0,,,,,,,,,3,1.014,0.044,0.044,0,,147.483728,1.3,1.5,,,cylinder,0,0,,,,"[580.0, 580.0, 560.0, 560.0, 540.0, 540.0, 520.0, 520.0, 520.0, 500.0, 500.0, 500.0, 480.0, 480.0, 480.0]","[27800, 60600, 242000, 250000, 734000, 917000, 1860000, 4030000, 10000000, 2060000, 10000000, 10000000, 10000000, 10000000, 10000000]","['failure', 'failure', 'failure', 'failure', 'failure', 'failure', 'failure', 'failure', 'runout', 'failure', 'runout', 'runout', 'runout', 'runout', 'runout']","[None, None, None, None, None, None, None, None, None, None, None, None, None, None, None]","[None, None, None, None, None, None, None, None, None, None, None, None, None, None, None]",-1.0,10000000.0,Force,,140.0,3.0,509.9,12.936,29.408,6.612,3101789.0,2035442.0,1.056,0.037,4 params,15.0,5.0,3.0,10000000.0,,
NIMS689,,,,,,,CrMo-st,Steel,,,,,,,530.0,Hot rolled,,,,0.36,0.23,0.81,0.014,0.022,0.05,0.99,0.16,0.08,,,,,,,,0.02,0.0,0.0,,,,,,,,,,,870.0,,30.0,0.0,855.0,30.0,200.0,30.0,,,,,600.0,60.0,450.0,9.9,,,,,A5-standard specimen,Cylindric,50.25,0,855.0,,858.0,,937.0,,1698.0,,,,21.0,,68.0,,205.0,,309.0,,,0.0,,,,,,,,,3,1.014,0.044,0.044,0,,147.483728,1.3,1.5,,,cylinder,0,0,,,,"[600.0, 580.0, 580.0, 560.0, 560.0, 560.0, 540.0, 540.0, 540.0, 520.0, 520.0, 510.0, 510.0, 510.0, 500.0, 500.0, 500.0]","[25700, 200000, 231000, 46500, 127000, 471000, 40800, 326000, 10000000, 178000, 399000, 252000, 375000, 10000000, 10000000, 10000000, 10000000]","['failure', 'failure', 'failure', 'failure', 'failure', 'failure', 'failure', 'failure', 'runout', 'failure', 'failure', 'failure', 'failure', 'runout', 'runout', 'runout', 'runout']","[None, None, None, None, None, None, None, None, None, None, None, None, None, None, None, None, None]","[None, None, None, None, None, None, None, None, None, None, None, None, None, None, None, None, None]",-1.0,10000000.0,Force,,140.0,3.0,507.7,14.779,10.334,4.501,351045.0,269578.0,1.213,0.116,4 params,17.0,6.0,3.0,10000000.0,,
NIMS69,,,,,,,C-st_struct,Steel,,,,,,,1270.0,Hot rolled,,,,0.42,0.26,0.7,0.024,0.01,0.01,0.1,0.0,0.01,,,,,,,,0.04,0.01,0.0,,,,,,,,,,,845.0,,30.0,0.0,845.0,30.0,450.0,30.0,,,,,600.0,60.0,450.0,9.0,,,,,A5-standard specimen,Cylindric,50.25,0,570.0,,568.0,,765.0,,1486.0,,,,23.0,,66.0,,140.0,,237.0,,,0.0,,,,,,,,,4,1.0,0.25,0.0,0.25,,73.83259,3.6,1.5,,,cylinder,0,0,,,,"[490.0, 470.0, 470.0, 460.0, 460.0, 450.0, 450.0, 440.0, 440.0, 430.0, 430.0, 420.0, 420.0, 420.0, 410.0, 410.0, 410.0, 400.0, 400.0, 400.0]","[64600, 82700, 185000, 134000, 215000, 283000, 307000, 520000, 1040000, 807000, 21200000, 554000, 13400000, 21200000, 1260000, 21200000, 21200000, 21200000, 21200000, 21200000]","['failure', 'failure', 'failure', 'failure', 'failure', 'failure', 'failure', 'failure', 'failure', 'failure', 'runout', 'failure', 'failure', 'runout', 'failure', 'runout', 'runout', 'runout', 'runout', 'runout']","[None, None, None, None, None, None, None, None, None, None, None, None, None, None, None, None, None, None, None, None]","[None, None, None, None, None, None, None, None, None, None, None, None, None, None, None, None, None, None, None, None]",-1.0,21200000.0,Force,,50.0,1.0,422.1,9.099,16.827,4.039,861751.0,542885.0,1.064,0.041,4 params,20.0,8.0,4.0,10000000.0,,
NIMS690,,,,,,,CrMo-st,Steel,,,,,,,500.0,Hot rolled,,,,0.34,0.25,0.72,0.019,0.011,0.12,1.01,0.17,0.1,,,,,,,,0.08,0.0,0.01,,,,,,,,,,,870.0,,30.0,0.0,855.0,30.0,200.0,30.0,,,,,600.0,60.0,450.0,9.6,,,,,A5-standard specimen,Cylindric,50.25,0,,,881.0,,978.0,,1749.0,,,,18.0,,64.0,,161.0,,320.0,,,0.0,,,,,,,,,3,1.014,0.044,0.044,0,,147.483728,1.3,1.5,,,cylinder,0,0,,,,"[580.0, 580.0, 560.0, 560.0, 540.0, 540.0, 520.0, 520.0, 520.0, 500.0, 500.0, 500.0, 480.0, 480.0, 480.0]","[21300, 28800, 80000, 176000, 679000, 2540000, 508000, 10000000, 10000000, 1060000, 1170000, 6270000, 10000000, 10000000, 10000000]","['failure', 'failure', 'failure', 'failure', 'failure', 'failure', 'failure', 'runout', 'runout', 'failure', 'failure', 'failure', 'runout', 'runout', 'runout']","[None, None, None, None, None, None, None, None, None, None, None, None, None, None, None]","[None, None, None, None, None, None, None, None, None, None, None, None, None, None, None]",-1.0,10000000.0,Force,,140.0,3.0,503.97,13.623,25.648,5.547,1936977.0,1341254.0,1.105,0.043,4 params,15.0,5.0,2.0,10000000.0,,
NIMS691,,,,,,,CrMo-st,Steel,,,,,,,530.0,Hot rolled,,,,0.41,0.24,0.77,0.014,0.015,0.04,1.06,0.2,0.05,,,,,,,,0.03,0.0,0.0,,,,,,,,,,,870.0,,30.0,0.0,855.0,30.0,200.0,30.0,,,,,600.0,60.0,450.0,10.6,,,,,A5-standard specimen,Cylindric,50.25,0,942.0,,949.0,,1030.0,,1804.0,,,,19.0,,65.0,,160.0,,337.0,,,0.0,,,,,,,,,3,1.014,0.044,0.044,0,,147.483728,1.3,1.5,,,cylinder,0,0,,,,"[640.0, 640.0, 620.0, 620.0, 600.0, 600.0, 580.0, 580.0, 560.0, 560.0, 560.0, 560.0, 540.0, 540.0, 540.0]","[20900, 33800, 55500, 144000, 266000, 317000, 513000, 1130000, 378000, 450000, 10000000, 10000000, 10000000, 10000000, 10000000]","['failure', 'failure', 'failure', 'failure', 'failure', 'failure', 'failure', 'failure', 'failure', 'failure', 'runout', 'runout', 'runout', 'runout', 'runout']","[None, None, None, None, None, None, None, None, None, None, None, None, None, None, None]","[None, None, None, None, None, None, None, None, None, None, None, None, None, None, None]",-1.0,10000000.0,Force,,140.0,3.0,560.39,14.786,23.389,4.52,890568.0,549166.0,1.066,0.042,4 params,15.0,5.0,2.0,10000000.0,,
NIMS692,,,,,,,CrMo-st,Steel,,,,,,,500.0,Hot rolled,,,,0.39,0.27,0.86,0.019,0.008,0.1,0.96,0.17,0.12,,,,,,,,0.08,0.0,0.01,,,,,,,,,,,870.0,,30.0,0.0,855.0,30.0,200.0,30.0,,,,,600.0,60.0,450.0,10.3,,,,,A5-standard specimen,Cylindric,50.25,0,942.0,,942.0,,1027.0,,1682.0,,,,18.0,,60.0,,119.0,,336.0,,,0.0,,,,,,,,,3,1.014,0.044,0.044,0,,147.483728,1.3,1.5,,,cylinder,0,0,,,,"[640.0, 640.0, 620.0, 620.0, 600.0, 600.0, 580.0, 580.0, 560.0, 560.0, 540.0, 540.0, 540.0, 520.0, 520.0, 520.0]","[21400, 23600, 185000, 221000, 367000, 412000, 711000, 835000, 663000, 1130000, 1000000, 1180000, 10000000, 10000000, 10000000, 10000000]","['failure', 'failure', 'failure', 'failure', 'failure', 'failure', 'failure', 'failure', 'failure', 'failure', 'failure', 'failure', 'runout', 'runout', 'runout', 'runout']","[None, None, None, None, None, None, None, None, None, None, None, None, None, None, None, None]","[None, None, None, None, None, None, None, None, None, None, None, None, None, None, None, None]",-1.0,10000000.0,Force,,140.0,3.0,536.94,15.349,20.884,4.085,2276670.0,1243119.0,1.075,0.035,4 params,16.0,6.0,2.0,10000000.0,,
NIMS693,,,,,,,CrMo-st,Steel,,,,,,,1740.0,Hot rolled,,,,0.43,0.26,0.74,0.019,0.012,0.02,1.07,0.22,0.02,,,,,,,,0.06,0.0,0.0,,,,,,,,,,,870.0,,30.0,0.0,855.0,30.0,200.0,30.0,,,,,600.0,60.0,450.0,9.8,,,,,A5-standard specimen,Cylindric,50.25,0,,,971.0,,1079.0,,1834.0,,,,18.0,,63.0,,150.0,,334.0,,,0.0,,,,,,,,,3,1.014,0.044,0.044,0,,147.483728,1.3,1.5,,,cylinder,0,0,,,,"[640.0, 640.0, 640.0, 620.0, 620.0, 620.0, 600.0, 600.0, 600.0, 580.0, 580.0, 580.0, 560.0, 560.0, 560.0]","[33400, 64700, 75800, 121000, 220000, 291000, 272000, 449000, 563000, 529000, 1080000, 10000000, 10000000, 10000000, 10000000]","['failure', 'failure', 'failure', 'failure', 'failure', 'failure', 'failure', 'failure', 'failure', 'failure', 'failure', 'runout', 'runout', 'runout', 'runout']","[None, None, None, None, None, None, None, None, None, None, None, None, None, None, None]","[None, None, None, None, None, None, None, None, None, None, None, None, None, None, None]",-1.0,10000000.0,Force,,140.0,3.0,576.94,20.222,26.956,5.964,1080146.0,824086.0,1.037,0.041,4 params,15.0,4.0,2.0,10000000.0,,
NIMS694,,,,,,,CrMo-st,Steel,,,,,,,610.0,Hot rolled,,,,0.4,0.26,0.77,0.018000000000000002,0.005,0.05,0.98,0.17,0.13,,,,,,,,0.05,0.0,0.01,,,,,,,,,,,870.0,,30.0,0.0,855.0,30.0,200.0,30.0,,,,,600.0,60.0,450.0,9.9,,,,,A5-standard specimen,Cylindric,50.25,0,975.0,,975.0,,1062.0,,1764.0,,,,18.0,,60.0,,115.0,,339.0,,,0.0,,,,,,,,,3,1.014,0.044,0.044,0,,147.483728,1.3,1.5,,,cylinder,0,0,,,,"[620.0, 600.0, 600.0, 590.0, 580.0, 580.0, 580.0, 570.0, 570.0, 570.0, 560.0, 560.0, 550.0, 550.0, 540.0, 540.0, 530.0, 530.0, 530.0]","[32700, 125000, 269000, 181000, 169000, 214000, 10000000, 48000, 108000, 10000000, 343000, 10000000, 341000, 707000, 147000, 2430000, 10000000, 10000000, 10000000]","['failure', 'failure', 'failure', 'failure', 'failure', 'failure', 'runout', 'failure', 'failure', 'runout', 'failure', 'runout', 'failure', 'failure', 'failure', 'failure', 'runout', 'runout', 'runout']","[None, None, None, None, None, None, None, None, None, None, None, None, None, None, None, None, None, None, None]","[None, None, None, None, None, None, None, None, None, None, None, None, None, None, None, None, None, None, None]",-1.0,10000000.0,Force,,140.0,3.0,545.85,21.956,14.803,8.205,415207.0,389424.0,1.157,0.154,4 params,19.0,8.0,4.0,10000000.0,,
NIMS695,,,,,,,CrMo-st,Steel,,,,,,,510.0,Hot rolled,,,,0.41,0.24,0.8,0.015,0.024,0.03,1.02,0.18,0.1,,,,,,,,0.04,0.0,0.01,,,,,,,,,,,870.0,,30.0,0.0,855.0,30.0,200.0,30.0,,,,,600.0,60.0,450.0,9.6,,,,,A5-standard specimen,Cylindric,50.25,0,,,979.0,,1091.0,,1799.0,,,,17.0,,60.0,,130.0,,348.0,,,0.0,,,,,,,,,3,1.014,0.044,0.044,0,,147.483728,1.3,1.5,,,cylinder,0,0,,,,"[660.0, 660.0, 660.0, 650.0, 650.0, 650.0, 640.0, 640.0, 640.0, 640.0, 630.0, 630.0, 630.0, 620.0, 620.0, 620.0]","[22300, 23100, 38300, 48700, 61000, 151000, 100000, 204000, 238000, 734000, 575000, 867000, 1460000, 10000000, 10000000, 10000000]","['failure', 'failure', 'failure', 'failure', 'failure', 'failure', 'failure', 'failure', 'failure', 'failure', 'failure', 'failure', 'failure', 'runout', 'runout', 'runout']","[None, None, None, None, None, None, None, None, None, None, None, None, None, None, None, None]","[None, None, None, None, None, None, None, None, None, None, None, None, None, None, None, None]",-1.0,10000000.0,Force,,140.0,3.0,624.98,,76.493,,1602313.0,,1.016,,4 params,16.0,4.0,1.0,10000000.0,,
NIMS696,,,,,,,Mn-st,Steel,,,,,,,480.0,Hot rolled,,,,0.39,0.22,1.57,0.017,0.018000000000000002,0.05,0.13,0.0,0.06,,,,,,,,0.01,0.0,0.01,,,,,,,,,,,870.0,,30.0,0.0,845.0,30.0,200.0,30.0,,,,,600.0,60.0,450.0,9.3,,,,,A5-standard specimen,Cylindric,50.25,0,675.0,,680.0,,811.0,,1564.0,,,,20.0,,66.0,,193.0,,265.0,,,0.0,,,,,,,,,3,1.014,0.044,0.044,0,,147.483728,1.3,1.5,,,cylinder,0,0,,,,"[500.0, 480.0, 480.0, 480.0, 460.0, 460.0, 460.0, 440.0, 420.0, 420.0, 420.0, 400.0, 400.0, 400.0, 380.0, 380.0, 380.0]","[32500, 101000, 150000, 383000, 10000000, 10000000, 10000000, 36800, 118000, 127000, 1110000, 724000, 10000000, 10000000, 10000000, 10000000, 10000000]","['failure', 'failure', 'failure', 'failure', 'runout', 'runout', 'runout', 'failure', 'failure', 'failure', 'failure', 'failure', 'runout', 'runout', 'runout', 'runout', 'runout']","[None, None, None, None, None, None, None, None, None, None, None, None, None, None, None, None, None]","[None, None, None, None, None, None, None, None, None, None, None, None, None, None, None, None, None]",-1.0,10000000.0,Force,,140.0,3.0,426.42,15.5,7.256,6.092,232425.0,200878.0,1.425,0.265,4 params,17.0,5.0,3.0,10000000.0,,
NIMS697,,,,,,,Mn-st,Steel,,,,,,,610.0,Hot rolled,,,,0.38,0.27,1.52,0.012,0.006999999999999999,0.03,0.13,0.0,0.07,,,,,,,,0.03,0.0,0.01,,,,,,,,,,,870.0,,30.0,0.0,845.0,30.0,200.0,30.0,,,,,600.0,60.0,450.0,9.1,,,,,A5-standard specimen,Cylindric,50.25,0,633.0,,614.0,,790.0,,1524.0,,,,22.0,,66.0,,173.0,,255.0,,,0.0,,,,,,,,,3,1.014,0.044,0.044,0,,147.483728,1.3,1.5,,,cylinder,0,0,,,,"[420.0, 420.0, 410.0, 410.0, 410.0, 400.0, 400.0, 400.0, 390.0, 390.0, 390.0, 380.0, 380.0, 380.0, 370.0, 370.0, 370.0]","[32000, 78000, 54000, 139000, 821000, 172000, 360000, 598000, 1200000, 10000000, 10000000, 3190000, 10000000, 10000000, 10000000, 10000000, 10000000]","['failure', 'failure', 'failure', 'failure', 'failure', 'failure', 'failure', 'failure', 'failure', 'runout', 'runout', 'failure', 'runout', 'runout', 'runout', 'runout', 'runout']","[None, None, None, None, None, None, None, None, None, None, None, None, None, None, None, None, None]","[None, None, None, None, None, None, None, None, None, None, None, None, None, None, None, None, None]",-1.0,10000000.0,Force,,140.0,3.0,387.85,9.187,38.859,8.388,1302155.0,854752.0,1.051,0.041,4 params,17.0,5.0,3.0,10000000.0,,
NIMS698,,,,,,,Mn-st,Steel,,,,,,,1740.0,Hot rolled,,,,0.4,0.25,1.34,0.017,0.015,0.02,0.13,0.0,0.02,,,,,,,,0.06,0.0,0.01,,,,,,,,,,,870.0,,30.0,0.0,845.0,30.0,200.0,30.0,,,,,600.0,60.0,450.0,8.0,,,,,A5-standard specimen,Cylindric,50.25,0,730.0,,729.0,,844.0,,1566.0,,,,23.0,,66.0,,198.0,,275.0,,,0.0,,,,,,,,,3,1.014,0.044,0.044,0,,147.483728,1.3,1.5,,,cylinder,0,0,,,,"[500.0, 500.0, 490.0, 490.0, 480.0, 480.0, 480.0, 470.0, 470.0, 470.0, 460.0, 460.0, 460.0, 450.0, 450.0, 450.0]","[19200, 63900, 446000, 582000, 194000, 343000, 1350000, 451000, 10000000, 10000000, 1900000, 10000000, 10000000, 10000000, 10000000, 10000000]","['failure', 'failure', 'failure', 'failure', 'failure', 'failure', 'failure', 'failure', 'runout', 'runout', 'failure', 'runout', 'runout', 'runout', 'runout', 'runout']","[None, None, None, None, None, None, None, None, None, None, None, None, None, None, None, None]","[None, None, None, None, None, None, None, None, None, None, None, None, None, None, None, None]",-1.0,10000000.0,Force,,140.0,3.0,468.0,9.528,41.455,10.386,1153233.0,728404.0,1.054,0.046,4 params,16.0,5.0,3.0,10000000.0,,
NIMS699,,,,,,,Mn-st,Steel,,,,,,,820.0,Hot rolled,,,,0.42,0.23,1.5,0.01,0.009000000000000001,0.04,0.15,0.0,0.05,,,,,,,,0.03,0.0,0.0,,,,,,,,,,,870.0,,30.0,0.0,845.0,30.0,200.0,30.0,,,,,600.0,60.0,450.0,9.0,,,,,A5-standard specimen,Cylindric,50.25,0,692.0,,698.0,,837.0,,1559.0,,,,20.0,,64.0,,165.0,,265.0,,,0.0,,,,,,,,,3,1.014,0.044,0.044,0,,147.483728,1.3,1.5,,,cylinder,0,0,,,,"[480.0, 480.0, 460.0, 460.0, 460.0, 450.0, 440.0, 440.0, 440.0, 430.0, 430.0, 430.0, 420.0, 420.0, 420.0, 410.0, 410.0, 410.0]","[29700, 44100, 35000, 58200, 85900, 104000, 256000, 743000, 999000, 88000, 137000, 384000, 176000, 10000000, 10000000, 10000000, 10000000, 10000000]","['failure', 'failure', 'failure', 'failure', 'failure', 'failure', 'failure', 'failure', 'failure', 'failure', 'failure', 'failure', 'failure', 'runout', 'runout', 'runout', 'runout', 'runout']","[None, None, None, None, None, None, None, None, None, None, None, None, None, None, None, None, None, None]","[None, None, None, None, None, None, None, None, None, None, None, None, None, None, None, None, None, None]",-1.0,10000000.0,Force,,140.0,3.0,420.18,8.271,20.605,4.513,479331.0,251004.0,1.098,0.037,4 params,18.0,6.0,2.0,10000000.0,,
NIMS7,,,,,,,C-st_struct,Steel,,,,,,,1270.0,Hot rolled,,,,0.28,0.27,0.5,0.021,0.018000000000000002,0.02,0.03,0.0,0.01,,,,,,,,0.08,0.01,0.0,,,,,,,,,,,885.0,,30.0,0.0,30.0,0.0,0.0,30.0,,,,,30.0,0.0,0.0,8.8,,,,,A5-standard specimen,Cylindric,50.25,0,395.0,,358.0,,519.0,,1016.0,,,,37.0,,62.0,,98.0,,147.0,,,0.0,,,,,,,,,8,1.0,0.25,0.0,0.25,,73.83259,3.6,1.5,,,cylinder,0,0,,,,"[310.0, 310.0, 300.0, 300.0, 290.0, 290.0, 280.0, 280.0, 270.0, 270.0, 270.0, 260.0, 260.0, 260.0, 250.0, 250.0, 250.0, 240.0, 240.0, 240.0]","[61600, 66200, 124000, 126000, 153000, 207000, 253000, 517000, 680000, 887000, 915000, 2500000, 4480000, 21200000, 4950000, 21200000, 21200000, 21200000, 21200000, 21200000]","['failure', 'failure', 'failure', 'failure', 'failure', 'failure', 'failure', 'failure', 'failure', 'failure', 'failure', 'failure', 'failure', 'runout', 'failure', 'runout', 'runout', 'runout', 'runout', 'runout']","[None, None, None, None, None, None, None, None, None, None, None, None, None, None, None, None, None, None, None, None]","[None, None, None, None, None, None, None, None, None, None, None, None, None, None, None, None, None, None, None, None]",-1.0,21200000.0,Force,,50.0,1.0,254.95,6.937,20.801,6.314,3231596.0,1666799.0,1.043,0.03,4 params,20.0,7.0,3.0,10000000.0,,
NIMS70,,,,,,,C-st_struct,Steel,,,,,,,1740.0,Hot rolled,,,,0.45,0.25,0.79,0.018000000000000002,0.016,0.02,0.13,0.0,0.02,,,,,,,,0.07,0.0,0.0,,,,,,,,,,,845.0,,30.0,0.0,845.0,30.0,450.0,30.0,,,,,650.0,60.0,450.0,8.8,,,,,A5-standard specimen,Cylindric,50.25,0,662.0,,632.0,,735.0,,1485.0,,,,27.0,,68.0,,188.0,,240.0,,,0.0,,,,,,,,,4,1.0,0.25,0.0,0.25,,73.83259,3.6,1.5,,,cylinder,0,0,,,,"[480.0, 480.0, 470.0, 470.0, 470.0, 460.0, 460.0, 450.0, 450.0, 440.0, 440.0, 430.0, 430.0, 430.0, 420.0, 420.0, 420.0, 410.0, 410.0, 410.0]","[101000, 105000, 131000, 154000, 207000, 233000, 252000, 400000, 410000, 378000, 384000, 393000, 779000, 849000, 679000, 1420000, 1660000, 2710000, 21200000, 21200000]","['failure', 'failure', 'failure', 'failure', 'failure', 'failure', 'failure', 'failure', 'failure', 'failure', 'failure', 'failure', 'failure', 'failure', 'failure', 'failure', 'failure', 'failure', 'runout', 'runout']","[None, None, None, None, None, None, None, None, None, None, None, None, None, None, None, None, None, None, None, None]","[None, None, None, None, None, None, None, None, None, None, None, None, None, None, None, None, None, None, None, None]",-1.0,21200000.0,Force,,50.0,1.0,411.01,11.701,18.005,3.242,1713372.0,1117763.0,1.04,0.033,4 params,20.0,8.0,1.0,10000000.0,,
NIMS700,,,,,,,Mn-st,Steel,,,,,,,1100.0,Hot rolled,,,,0.43,0.34,1.38,0.017,0.01,0.08,0.26,0.0,0.1,,,,,,,,0.03,0.0,0.0,,,,,,,,,,,870.0,,30.0,0.0,845.0,30.0,200.0,30.0,,,,,600.0,60.0,450.0,9.1,,,,,A5-standard specimen,Cylindric,50.25,0,808.0,,810.0,,917.0,,1592.0,,,,21.0,,60.0,,148.0,,287.0,,,0.0,,,,,,,,,3,1.014,0.044,0.044,0,,147.483728,1.3,1.5,,,cylinder,0,0,,,,"[540.0, 540.0, 530.0, 530.0, 520.0, 520.0, 520.0, 510.0, 510.0, 510.0, 500.0, 500.0, 500.0, 490.0, 490.0, 490.0]","[68400, 80000, 104000, 128000, 138000, 190000, 249000, 345000, 426000, 10000000, 672000, 10000000, 10000000, 10000000, 10000000, 10000000]","['failure', 'failure', 'failure', 'failure', 'failure', 'failure', 'failure', 'failure', 'failure', 'runout', 'failure', 'runout', 'runout', 'runout', 'runout', 'runout']","[None, None, None, None, None, None, None, None, None, None, None, None, None, None, None, None]","[None, None, None, None, None, None, None, None, None, None, None, None, None, None, None, None]",-1.0,10000000.0,Force,,140.0,3.0,504.97,,27.909,,463032.0,,1.02,,4 params,16.0,5.0,3.0,10000000.0,,
NIMS701,,,,,,,Mn-st,Steel,,,,,,,480.0,Hot rolled,,,,0.42,0.21,1.6,0.014,0.015,0.03,0.12,0.0,0.07,,,,,,,,0.02,0.0,0.0,,,,,,,,,,,870.0,,30.0,0.0,845.0,30.0,200.0,30.0,,,,,600.0,60.0,450.0,9.2,,,,,A5-standard specimen,Cylindric,50.25,0,716.0,,712.0,,837.0,,1567.0,,,,21.0,,64.0,,184.0,,272.0,,,0.0,,,,,,,,,3,1.014,0.044,0.044,0,,147.483728,1.3,1.5,,,cylinder,0,0,,,,"[470.0, 470.0, 460.0, 460.0, 450.0, 450.0, 450.0, 440.0, 440.0, 440.0, 430.0, 430.0, 430.0, 420.0, 420.0, 420.0, 410.0, 410.0, 410.0]","[101000, 110000, 42200, 71700, 528000, 735000, 10000000, 190000, 1400000, 10000000, 348000, 1270000, 10000000, 857000, 10000000, 10000000, 10000000, 10000000, 10000000]","['failure', 'failure', 'failure', 'failure', 'failure', 'failure', 'runout', 'failure', 'failure', 'runout', 'failure', 'failure', 'runout', 'failure', 'runout', 'runout', 'runout', 'runout', 'runout']","[None, None, None, None, None, None, None, None, None, None, None, None, None, None, None, None, None, None, None]","[None, None, None, None, None, None, None, None, None, None, None, None, None, None, None, None, None, None, None]",-1.0,10000000.0,Force,,140.0,3.0,431.67,8.533,22.273,9.376,634666.0,363409.0,1.1,0.101,4 params,19.0,6.0,5.0,10000000.0,,
NIMS702,,,,,,,Mn-st,Steel,,,,,,,480.0,Hot rolled,,,,0.42,0.24,1.58,0.014,0.022,0.06,0.17,0.0,0.07,,,,,,,,0.02,0.0,0.0,,,,,,,,,,,870.0,,30.0,0.0,845.0,30.0,200.0,30.0,,,,,600.0,60.0,450.0,9.3,,,,,A5-standard specimen,Cylindric,50.25,0,718.0,,719.0,,842.0,,1558.0,,,,20.0,,64.0,,182.0,,270.0,,,0.0,,,,,,,,,3,1.014,0.044,0.044,0,,147.483728,1.3,1.5,,,cylinder,0,0,,,,"[500.0, 480.0, 480.0, 460.0, 460.0, 440.0, 440.0, 440.0, 440.0, 420.0, 420.0, 420.0, 400.0, 400.0, 400.0]","[46100, 100000, 217000, 44900, 574000, 66500, 103000, 215000, 10000000, 430000, 10000000, 10000000, 10000000, 10000000, 10000000]","['failure', 'failure', 'failure', 'failure', 'failure', 'failure', 'failure', 'failure', 'runout', 'failure', 'runout', 'runout', 'runout', 'runout', 'runout']","[None, None, None, None, None, None, None, None, None, None, None, None, None, None, None]","[None, None, None, None, None, None, None, None, None, None, None, None, None, None, None]",-1.0,10000000.0,Force,,140.0,3.0,425.47,13.823,8.063,4.5,243399.0,139964.0,1.256,0.209,4 params,15.0,5.0,3.0,10000000.0,,
NIMS703,,,,,,,CrNi-st,Steel,,,,,,,610.0,Hot rolled,,,,0.32,0.3,0.49,0.008,0.006,2.66,0.82,0.0,0.09,,,,,,,,0.0,0.0,0.01,,,,,,,,,,,900.0,,30.0,0.0,850.0,30.0,200.0,30.0,,,,,600.0,60.0,450.0,8.7,,,,,A5-standard specimen,Cylindric,50.25,0,803.0,,801.0,,906.0,,1683.0,,,,22.0,,67.0,,189.0,,288.0,,,0.0,,,,,,,,,3,1.014,0.044,0.044,0,,147.483728,1.3,1.5,,,cylinder,0,0,,,,"[600.0, 580.0, 560.0, 560.0, 560.0, 540.0, 540.0, 540.0, 520.0, 520.0, 520.0, 500.0, 500.0, 500.0, 480.0, 480.0, 480.0]","[13400, 22200, 71000, 88000, 135000, 295000, 363000, 508000, 425000, 10000000, 10000000, 2050000, 10000000, 10000000, 10000000, 10000000, 10000000]","['failure', 'failure', 'failure', 'failure', 'failure', 'failure', 'failure', 'failure', 'failure', 'runout', 'runout', 'failure', 'runout', 'runout', 'runout', 'runout', 'runout']","[None, None, None, None, None, None, None, None, None, None, None, None, None, None, None, None, None]","[None, None, None, None, None, None, None, None, None, None, None, None, None, None, None, None, None]",-1.0,10000000.0,Force,,140.0,3.0,514.89,16.18,26.853,6.443,917471.0,577421.0,1.047,0.034,4 params,17.0,6.0,3.0,10000000.0,,
NIMS704,,,,,,,CrNi-st,Steel,,,,,,,700.0,Hot rolled,,,,0.32,0.24,0.58,0.009000000000000001,0.01,2.65,0.71,0.0,0.06,,,,,,,,0.01,0.01,0.03,,,,,,,,,,,900.0,,30.0,0.0,850.0,30.0,200.0,30.0,,,,,600.0,60.0,450.0,9.4,,,,,A5-standard specimen,Cylindric,50.25,0,797.0,,789.0,,886.0,,1714.0,,,,21.0,,70.0,,215.0,,279.0,,,0.0,,,,,,,,,3,1.014,0.044,0.044,0,,147.483728,1.3,1.5,,,cylinder,0,0,,,,"[560.0, 550.0, 550.0, 540.0, 540.0, 540.0, 530.0, 530.0, 520.0, 520.0, 520.0, 510.0, 510.0, 510.0, 500.0, 500.0, 500.0]","[14800, 40800, 51800, 168000, 185000, 390000, 822000, 862000, 349000, 1170000, 10000000, 920000, 1140000, 10000000, 10000000, 10000000, 10000000]","['failure', 'failure', 'failure', 'failure', 'failure', 'failure', 'failure', 'failure', 'failure', 'failure', 'runout', 'failure', 'failure', 'runout', 'runout', 'runout', 'runout']","[None, None, None, None, None, None, None, None, None, None, None, None, None, None, None, None, None]","[None, None, None, None, None, None, None, None, None, None, None, None, None, None, None, None, None]",-1.0,10000000.0,Force,,140.0,3.0,511.98,13.163,42.453,8.056,1469876.0,790467.0,1.04,0.034,4 params,17.0,6.0,3.0,10000000.0,,
NIMS705,,,,,,,CrNi-st,Steel,,,,,,,420.0,Hot rolled,,,,0.32,0.29,0.54,0.018000000000000002,0.004,2.64,0.75,0.0,0.05,,,,,,,,0.0,0.0,0.02,,,,,,,,,,,900.0,,30.0,0.0,850.0,30.0,200.0,30.0,,,,,600.0,60.0,450.0,8.2,,,,,A5-standard specimen,Cylindric,50.25,0,,,849.0,,941.0,,1728.0,,,,21.0,,67.0,,166.0,,296.0,,,0.0,,,,,,,,,3,1.014,0.044,0.044,0,,147.483728,1.3,1.5,,,cylinder,0,0,,,,"[600.0, 600.0, 580.0, 580.0, 560.0, 560.0, 540.0, 540.0, 540.0, 520.0, 520.0, 520.0, 500.0, 500.0, 500.0]","[62000, 73000, 128000, 179000, 522000, 882000, 1060000, 10000000, 10000000, 1750000, 10000000, 10000000, 10000000, 10000000, 10000000]","['failure', 'failure', 'failure', 'failure', 'failure', 'failure', 'failure', 'runout', 'runout', 'failure', 'runout', 'runout', 'runout', 'runout', 'runout']","[None, None, None, None, None, None, None, None, None, None, None, None, None, None, None]","[None, None, None, None, None, None, None, None, None, None, None, None, None, None, None]",-1.0,10000000.0,Force,,140.0,3.0,535.18,15.875,23.153,5.501,1180431.0,1037781.0,1.05,0.046,4 params,15.0,5.0,3.0,10000000.0,,
NIMS706,,,,,,,CrNiMo-st,Steel,,,,,,,640.0,Hot rolled,,,,0.39,0.19,0.77,0.01,0.012,1.67,0.72,0.18,0.07,,,,,,,,0.01,0.0,0.0,,,,,,,,,,,870.0,,30.0,0.0,845.0,30.0,200.0,30.0,,,,,630.0,60.0,450.0,11.0,,,,,A5-standard specimen,Cylindric,50.25,0,888.0,,878.0,,957.0,,1750.0,,,,22.0,,67.0,,190.0,,307.0,,,0.0,,,,,,,,,3,1.014,0.044,0.044,0,,147.483728,1.3,1.5,,,cylinder,0,0,,,,"[600.0, 590.0, 590.0, 580.0, 580.0, 580.0, 560.0, 560.0, 560.0, 540.0, 540.0, 540.0, 530.0, 520.0, 520.0, 520.0]","[35800, 66700, 73400, 151000, 171000, 268000, 368000, 568000, 678000, 1150000, 10000000, 10000000, 10000000, 10000000, 10000000, 10000000]","['failure', 'failure', 'failure', 'failure', 'failure', 'failure', 'failure', 'failure', 'failure', 'failure', 'runout', 'runout', 'runout', 'runout', 'runout', 'runout']","[None, None, None, None, None, None, None, None, None, None, None, None, None, None, None, None]","[None, None, None, None, None, None, None, None, None, None, None, None, None, None, None, None]",-1.0,10000000.0,Force,,140.0,3.0,542.07,33.291,33.466,11.89,1427707.0,1039600.0,1.023,0.044,4 params,16.0,5.0,3.0,10000000.0,,
NIMS707,,,,,,,CrNiMo-st,Steel,,,,,,,740.0,Hot rolled,,,,0.4,0.23,0.7,0.011,0.01,1.82,0.78,0.18,0.09,,,,,,,,0.05,0.0,0.01,,,,,,,,,,,870.0,,30.0,0.0,845.0,30.0,200.0,30.0,,,,,630.0,60.0,450.0,10.7,,,,,A5-standard specimen,Cylindric,50.25,0,908.0,,899.0,,984.0,,1733.0,,,,20.0,,64.0,,178.0,,307.0,,,0.0,,,,,,,,,3,1.014,0.044,0.044,0,,147.483728,1.3,1.5,,,cylinder,0,0,,,,"[620.0, 620.0, 610.0, 600.0, 600.0, 600.0, 580.0, 580.0, 580.0, 570.0, 560.0, 560.0, 560.0, 550.0, 540.0, 540.0, 540.0]","[25100, 38600, 44500, 62400, 81000, 225000, 288000, 475000, 565000, 10000000, 850000, 10000000, 10000000, 10000000, 10000000, 10000000, 10000000]","['failure', 'failure', 'failure', 'failure', 'failure', 'failure', 'failure', 'failure', 'failure', 'runout', 'failure', 'runout', 'runout', 'runout', 'runout', 'runout', 'runout']","[None, None, None, None, None, None, None, None, None, None, None, None, None, None, None, None, None]","[None, None, None, None, None, None, None, None, None, None, None, None, None, None, None, None, None]",-1.0,10000000.0,Force,,140.0,3.0,566.74,17.578,35.41,8.179,778977.0,524362.0,1.031,0.04,4 params,17.0,5.0,4.0,10000000.0,,
NIMS708,,,,,,,CrNiMo-st,Steel,,,,,,,420.0,Hot rolled,,,,0.4,0.29,0.79,0.022,0.009000000000000001,1.92,0.96,0.24,0.05,,,,,,,,0.03,0.0,0.01,,,,,,,,,,,870.0,,30.0,0.0,845.0,30.0,200.0,30.0,,,,,630.0,60.0,450.0,10.4,,,,,A5-standard specimen,Cylindric,50.25,0,951.0,,946.0,,1037.0,,1746.0,,,,18.0,,62.0,,143.0,,328.0,,,0.0,,,,,,,,,3,1.014,0.044,0.044,0,,147.483728,1.3,1.5,,,cylinder,0,0,,,,"[640.0, 640.0, 620.0, 620.0, 620.0, 610.0, 600.0, 600.0, 600.0, 580.0, 580.0, 580.0, 580.0, 560.0, 560.0, 560.0, 560.0]","[65000, 66000, 96000, 154000, 201000, 145000, 179000, 261000, 428000, 347000, 447000, 464000, 918000, 10000000, 10000000, 10000000, 10000000]","['failure', 'failure', 'failure', 'failure', 'failure', 'failure', 'failure', 'failure', 'failure', 'failure', 'failure', 'failure', 'failure', 'runout', 'runout', 'runout', 'runout']","[None, None, None, None, None, None, None, None, None, None, None, None, None, None, None, None, None]","[None, None, None, None, None, None, None, None, None, None, None, None, None, None, None, None, None]",-1.0,10000000.0,Force,,140.0,3.0,569.91,13.233,20.961,4.917,761743.0,500755.0,1.036,0.037,4 params,17.0,5.0,1.0,10000000.0,,
NIMS709,,,,,,,CrNiMo-st,Steel,,,,,,,590.0,Hot rolled,,,,0.4,0.25,0.7,0.021,0.02,1.63,0.71,0.17,0.08,,,,,,,,0.07,0.0,0.01,,,,,,,,,,,870.0,,30.0,0.0,845.0,30.0,200.0,30.0,,,,,630.0,60.0,450.0,9.9,,,,,A5-standard specimen,Cylindric,50.25,0,926.0,,907.0,,985.0,,1716.0,,,,20.0,,64.0,,143.0,,309.0,,,0.0,,,,,,,,,3,1.014,0.044,0.044,0,,147.483728,1.3,1.5,,,cylinder,0,0,,,,"[620.0, 620.0, 620.0, 600.0, 600.0, 600.0, 580.0, 580.0, 580.0, 560.0, 560.0, 560.0, 540.0, 540.0, 540.0, 520.0, 520.0, 520.0]","[36800, 47800, 51000, 100000, 134000, 215000, 222000, 269000, 418000, 292000, 1090000, 10000000, 650000, 10000000, 10000000, 10000000, 10000000, 10000000]","['failure', 'failure', 'failure', 'failure', 'failure', 'failure', 'failure', 'failure', 'failure', 'failure', 'failure', 'runout', 'failure', 'runout', 'runout', 'runout', 'runout', 'runout']","[None, None, None, None, None, None, None, None, None, None, None, None, None, None, None, None, None, None]","[None, None, None, None, None, None, None, None, None, None, None, None, None, None, None, None, None, None]",-1.0,10000000.0,Force,,140.0,3.0,549.86,14.728,20.993,4.386,739015.0,556704.0,1.056,0.043,4 params,18.0,5.0,3.0,10000000.0,,
