Repository: Tareqawwad/Masterthesis-Final

File: allData.csv (part 31 of 36)
,Institute,Sci_topic,Author,Year,Conf_level,Material,M_Type,MatGroupFKM,Batch,Manufacturer,Prod_Proc,Furn_capa,Deoxid_proc,Ingot_size,Red_ratio,HProc,Form,DorTh,Length,C,Si,Mn,P,S,Ni,Cr,Mo,Cu,Al,V,Nb,N_,Ti,Ca,O,dA,dB,dC,dD,DS,Exp_n,Exp_b,DefType,Proc_name,Microstruct,Tstart,Tend,Vcf,NTemp,Ntime,CTemp,Ctime,THTemp,THtime,THQCr,QmTemp,THTemp2,THtime2,THQCr2,QmTemp2,TTemp,Ttime,TCr,Gm,Gstd,Texture,GrainRatio,Poros,Geometry_type,CS_form,CS_surface,QS_LD,Re_U,Re_U_dev,Rp02,Rp02_dev,Rm,Rm_dev,R_true_fracture,Rtf_dev,AG,AG_dev,A5,A5_dev,Z,Z_dev,A_KerbSchlag,A_KS_dev,HV20,HV20_dev,HardProc,t_eff,t_eff_dev,HV20_core,HV20_core_dev,Rp02_base,Rm_base,AG_base,A5_base,Z_base,Deff,Kt,G0,G0_r,G0_d,A90_Mises,V90_Mises,Kp,Rz,Finish,Finish_speci,SpecF,LD,Prstrain,RS_depth,RS_I,RSII,Sa,N,outcome,fail_loc,defect_type,R_ratio,Nu,Control,Machine,f_test,L_Type,Sd,Sd_unc,k,k_unc,NE,NE_unc,1Ts,1Ts_unc,method,n_spec,n_lvls_frac,n_lvls_inf,Nu_cur,Sa_min,Nm_Sa_min
NIMS71,,,,,,,C-st_struct,Steel,,,,,,,1270.0,Hot rolled,,,,0.45,0.26,0.76,0.027000000000000003,0.019,0.01,0.11,0.0,0.02,,,,,,,,0.12,0.01,0.0,,,,,,,,,,,845.0,,30.0,0.0,845.0,30.0,450.0,30.0,,,,,650.0,60.0,450.0,9.6,,,,,A5-standard specimen,Cylindric,50.25,0,533.0,,524.0,,696.0,,1445.0,,,,27.0,,70.0,,188.0,,233.0,,,0.0,,,,,,,,,4,1.0,0.25,0.0,0.25,,73.83259,3.6,1.5,,,cylinder,0,0,,,,"[450.0, 450.0, 440.0, 440.0, 430.0, 430.0, 420.0, 420.0, 410.0, 410.0, 400.0, 400.0, 400.0, 390.0, 390.0, 390.0, 380.0, 380.0, 380.0]","[63100, 171000, 96000, 119000, 232000, 233000, 240000, 253000, 384000, 432000, 542000, 680000, 21200000, 749000, 21200000, 21200000, 21200000, 21200000, 21200000]","['failure', 'failure', 'failure', 'failure', 'failure', 'failure', 'failure', 'failure', 'failure', 'failure', 'failure', 'failure', 'runout', 'failure', 'runout', 'runout', 'runout', 'runout', 'runout']","[None, None, None, None, None, None, None, None, None, None, None, None, None, None, None, None, None, None, None]","[None, None, None, None, None, None, None, None, None, None, None, None, None, None, None, None, None, None, None]",-1.0,21200000.0,Force,,50.0,1.0,395.0,10.14,15.087,3.58,686604.0,460991.0,1.044,0.041,4 params,19.0,7.0,3.0,10000000.0,,
NIMS710,,,,,,,CrNiMo-st,Steel,,,,,,,740.0,Hot rolled,,,,0.47,0.28,0.72,0.011,0.006999999999999999,1.76,0.79,0.0,0.06,,,,,,,,0.03,0.0,0.01,,,,,,,,,,,870.0,,30.0,0.0,845.0,30.0,200.0,30.0,,,,,630.0,60.0,450.0,10.2,,,,,A5-standard specimen,Cylindric,50.25,0,914.0,,913.0,,1032.0,,1788.0,,,,19.0,,61.0,,128.0,,322.0,,,0.0,,,,,,,,,3,1.014,0.044,0.044,0,,147.483728,1.3,1.5,,,cylinder,0,0,,,,"[600.0, 600.0, 590.0, 590.0, 590.0, 580.0, 580.0, 580.0, 570.0, 570.0, 570.0, 560.0, 560.0, 560.0, 540.0, 540.0, 540.0]","[70800, 146000, 140000, 157000, 177000, 101000, 256000, 554000, 354000, 582000, 593000, 785000, 10000000, 10000000, 10000000, 10000000, 10000000]","['failure', 'failure', 'failure', 'failure', 'failure', 'failure', 'failure', 'failure', 'failure', 'failure', 'failure', 'failure', 'runout', 'runout', 'runout', 'runout', 'runout']","[None, None, None, None, None, None, None, None, None, None, None, None, None, None, None, None, None]","[None, None, None, None, None, None, None, None, None, None, None, None, None, None, None, None, None]",-1.0,10000000.0,Force,,140.0,3.0,560.8,16.261,31.54,9.227,780786.0,739668.0,1.032,0.049,4 params,17.0,5.0,2.0,10000000.0,,
NIMS711,,,,,,,CrNiMo-st,Steel,,,,,,,640.0,Hot rolled,,,,0.47,0.19,0.76,0.013,0.013,1.67,0.71,0.0,0.06,,,,,,,,0.02,0.0,0.0,,,,,,,,,,,870.0,,30.0,0.0,845.0,30.0,200.0,30.0,,,,,630.0,60.0,450.0,11.2,,,,,A5-standard specimen,Cylindric,50.25,0,920.0,,905.0,,992.0,,1748.0,,,,22.0,,64.0,,152.0,,318.0,,,0.0,,,,,,,,,3,1.014,0.044,0.044,0,,147.483728,1.3,1.5,,,cylinder,0,0,,,,"[620.0, 620.0, 620.0, 600.0, 600.0, 600.0, 580.0, 580.0, 580.0, 570.0, 560.0, 560.0, 560.0, 540.0, 540.0, 540.0]","[44200, 80000, 121000, 105000, 211000, 219000, 394000, 567000, 878000, 387000, 628000, 1300000, 10000000, 10000000, 10000000, 10000000]","['failure', 'failure', 'failure', 'failure', 'failure', 'failure', 'failure', 'failure', 'failure', 'failure', 'failure', 'failure', 'runout', 'runout', 'runout', 'runout']","[None, None, None, None, None, None, None, None, None, None, None, None, None, None, None, None]","[None, None, None, None, None, None, None, None, None, None, None, None, None, None, None, None]",-1.0,10000000.0,Force,,140.0,3.0,556.35,17.211,25.161,4.983,1190330.0,918571.0,1.042,0.038,4 params,16.0,5.0,2.0,10000000.0,,
NIMS712,,,,,,,Spring-st,Steel,,,,,,,721.0,Hot rolled,,,,0.6,1.96,0.85,0.019,0.004,0.05,0.15,0.01,0.12,,,,,,,,0.017,0.0,0.021,,,,,,,,,,,845.0,,30.0,0.0,845.0,30.0,200.0,30.0,,,,,430.0,60.0,450.0,9.0,,,,,A5-standard specimen,Cylindric,50.25,0,,,1636.0,,1756.0,,2386.0,,,,11.0,,44.0,,34.0,,525.0,,,0.0,,,,,,,,,3,1.014,0.044,0.044,0,,147.483728,1.3,1.5,,,cylinder,0,0,,,,"[880.0, 880.0, 840.0, 840.0, 800.0, 800.0, 760.0, 760.0, 720.0, 720.0, 680.0, 680.0, 640.0, 640.0]","[387000, 772000, 818000, 1600000, 999000, 4250000, 11100000, 17200000, 28400000, 44600000, 45500000, 90000000, 100000000, 100000000]","['failure', 'failure', 'failure', 'failure', 'failure', 'failure', 'failure', 'failure', 'failure', 'failure', 'failure', 'failure', 'runout', 'runout']","[None, None, None, None, None, None, None, None, None, None, None, None, None, None]","[None, None, None, None, None, None, None, None, None, None, None, None, None, None]",-1.0,100000000.0,Force,,140.0,3.0,779.59,25.178,15.842,7.526,3507355.0,4575595.0,1.078,0.114,4 params,14.0,3.0,4.0,10000000.0,,
NIMS713,,,,,,,Spring-st,Steel,,,,,,,721.0,Hot rolled,,,,0.6,1.96,0.85,0.019,0.004,0.05,0.15,0.01,0.12,,,,,,,,0.017,0.0,0.021,,,,,,,,,,,845.0,,30.0,0.0,845.0,30.0,200.0,30.0,,,,,500.0,60.0,450.0,9.0,,,,,A5-standard specimen,Cylindric,50.25,0,,,1324.0,,1461.0,,1970.0,,,,12.0,,38.0,,29.0,,444.0,,,0.0,,,,,,,,,3,1.014,0.044,0.044,0,,147.483728,1.3,1.5,,,cylinder,0,0,,,,"[800.0, 800.0, 760.0, 760.0, 720.0, 720.0, 680.0, 680.0, 640.0, 640.0]","[120000, 286000, 408000, 12600000, 18600000, 61100000, 39000000, 90200000, 100000000, 100000000]","['failure', 'failure', 'failure', 'failure', 'failure', 'failure', 'failure', 'failure', 'runout', 'runout']","[None, None, None, None, None, None, None, None, None, None]","[None, None, None, None, None, None, None, None, None, None]",-1.0,100000000.0,Force,,140.0,3.0,759.86,27.328,16.176,8.89,420289.0,749088.0,1.056,0.13,4 params,10.0,2.0,4.0,10000000.0,,
NIMS714,,,,,,,Spring-st,Steel,,,,,,,622.0,Hot rolled,,,,0.61,0.28,0.87,0.019,0.02,0.08,0.87,0.05,0.2,,,,,,,,0.067,0.0,0.012,,,,,,,,,,,845.0,,30.0,0.0,845.0,30.0,200.0,30.0,,,,,420.0,60.0,450.0,8.7,,,,,A5-standard specimen,Cylindric,50.25,0,,,1311.0,,1421.0,,1968.0,,,,11.0,,44.0,,21.0,,507.0,,,0.0,,,,,,,,,3,1.014,0.044,0.044,0,,147.483728,1.3,1.5,,,cylinder,0,0,,,,"[860.0, 860.0, 820.0, 820.0, 780.0, 780.0, 740.0, 740.0, 700.0, 700.0, 660.0, 660.0, 620.0, 620.0]","[204000, 205000, 2120000, 4450000, 7250000, 15900000, 6510000, 12000000, 69500000, 100000000, 32900000, 100000000, 100000000, 100000000]","['failure', 'failure', 'failure', 'failure', 'failure', 'failure', 'failure', 'failure', 'failure', 'runout', 'failure', 'runout', 'runout', 'runout']","[None, None, None, None, None, None, None, None, None, None, None, None, None, None]","[None, None, None, None, None, None, None, None, None, None, None, None, None, None]",-1.0,100000000.0,Force,,140.0,3.0,759.42,24.125,22.763,7.875,7511939.0,7785886.0,1.101,0.093,4 params,14.0,4.0,5.0,10000000.0,,
NIMS715,,,,,,,Spring-st,Steel,,,,,,,622.0,Hot rolled,,,,0.61,0.28,0.87,0.019,0.02,0.08,0.87,0.05,0.2,,,,,,,,0.067,0.0,0.012,,,,,,,,,,,845.0,,30.0,0.0,845.0,30.0,200.0,30.0,,,,,490.0,60.0,450.0,8.7,,,,,A5-standard specimen,Cylindric,50.25,0,,,1220.0,,1329.0,,1854.0,,,,11.0,,43.0,,35.0,,441.0,,,0.0,,,,,,,,,3,1.014,0.044,0.044,0,,147.483728,1.3,1.5,,,cylinder,0,0,,,,"[740.0, 740.0, 700.0, 700.0, 660.0, 660.0, 620.0, 620.0]","[86000, 125000, 5490000, 6220000, 44000000, 100000000, 100000000, 100000000]","['failure', 'failure', 'failure', 'failure', 'failure', 'runout', 'runout', 'runout']","[None, None, None, None, None, None, None, None]","[None, None, None, None, None, None, None, None]",-1.0,100000000.0,Force,,140.0,3.0,695.84,,72.545,,9000000.0,,1.005,,4 params,8.0,2.0,2.0,10000000.0,,
NIMS716,,,,,,,Spring-st,Steel,,,,,,,925.0,Hot rolled,,,,0.53,1.49,0.69,0.011,0.006999999999999999,0.02,0.74,0.0,0.01,,,,,,,,0.03,0.0,0.0,,,,,,,,,,,845.0,,30.0,0.0,845.0,30.0,200.0,30.0,,,,,430.0,60.0,450.0,9.3,,,,,A5-standard specimen,Cylindric,50.25,0,,,1598.0,,1720.0,,2453.0,,,,10.0,,50.0,,39.0,,516.0,,,0.0,,,,,,,,,3,1.014,0.044,0.044,0,,147.483728,1.3,1.5,,,cylinder,0,0,,,,"[860.0, 860.0, 820.0, 820.0, 780.0, 780.0, 740.0, 740.0, 700.0, 700.0, 660.0, 660.0, 620.0, 620.0]","[101000, 622000, 1170000, 9540000, 1190000, 1500000, 3610000, 20200000, 15700000, 29000000, 26700000, 66200000, 100000000, 100000000]","['failure', 'failure', 'failure', 'failure', 'failure', 'failure', 'failure', 'failure', 'failure', 'failure', 'failure', 'failure', 'runout', 'runout']","[None, None, None, None, None, None, None, None, None, None, None, None, None, None]","[None, None, None, None, None, None, None, None, None, None, None, None, None, None]",-1.0,100000000.0,Force,,140.0,3.0,738.67,19.852,17.544,5.53,5921691.0,4836389.0,1.154,0.075,4 params,14.0,4.0,4.0,10000000.0,,
NIMS717,,,,,,,Spring-st,Steel,,,,,,,925.0,Hot rolled,,,,0.54,1.5,0.69,0.013,0.006999999999999999,0.02,0.74,0.0,0.01,,,,,,,,0.03,0.0,0.0,,,,,,,,,,,845.0,,30.0,0.0,845.0,30.0,200.0,30.0,,,,,500.0,60.0,450.0,9.3,,,,,A5-standard specimen,Cylindric,50.25,0,,,1286.0,,1399.0,,2022.0,,,,12.0,,47.0,,40.0,,435.0,,,0.0,,,,,,,,,3,1.014,0.044,0.044,0,,147.483728,1.3,1.5,,,cylinder,0,0,,,,"[740.0, 740.0, 700.0, 700.0, 660.0, 660.0, 660.0, 620.0, 620.0, 620.0]","[140000, 220000, 5520000, 6690000, 48300000, 64800000, 100000000, 100000000, 100000000, 100000000]","['failure', 'failure', 'failure', 'failure', 'failure', 'failure', 'runout', 'runout', 'runout', 'runout']","[None, None, None, None, None, None, None, None, None, None]","[None, None, None, None, None, None, None, None, None, None]",-1.0,100000000.0,Force,,140.0,3.0,695.65,,63.702,,9000000.0,,1.007,,4 params,10.0,2.0,2.0,10000000.0,,
NIMS718,,,,,,,Carbur-st,CaseHard_Steel,,,,,,,440.0,Hot rolled,,,,0.21,0.29,0.62,0.015,0.016,1.62,0.59,0.21,0.07,,,,,,,,0.008,0.0,0.0,,,,,,,,,,,930.0,,930.0,140.0,850.0,15.0,200.0,60.0,,,,,160.0,120.0,5.0,9.9,,,,,A5-standard specimen,Cylindric,50.25,0,,,1189.0,,1353.0,,,,,,1.2,,,,11.3,,704.0,,Carburizing,0.8,,436.6,,855,1221,,13,54,3,1.014,0.044,0.044,0,,147.483728,1.3,1.5,,,cylinder,0,0,['600'],[None],['-130'],"[840.0, 840.0, 790.0, 790.0, 750.0, 750.0, 710.0, 710.0, 670.0, 670.0, 630.0, 630.0, 595.0, 595.0, 560.0, 560.0, 560.0]","[177000, 362000, 260000, 1970000, 537000, 2530000, 1730000, 21100000, 6430000, 47400000, 15200000, 56900000, 60600000, 86200000, 100000000, 100000000, 100000000]","['failure', 'failure', 'failure', 'failure', 'failure', 'failure', 'failure', 'failure', 'failure', 'failure', 'failure', 'failure', 'failure', 'failure', 'runout', 'runout', 'runout']","[None, None, None, None, None, None, None, None, None, None, None, None, None, None, None, None, None]","[None, None, None, None, None, None, None, None, None, None, None, None, None, None, None, None, None]",-1.0,100000000.0,Force,,140.0,3.0,689.06,22.616,13.156,3.583,3651596.0,3009563.0,1.142,0.062,4 params,17.0,5.0,5.0,10000000.0,670.0,6430000
NIMS719,,,,,,,Carbur-st,Steel,,,,,,,440.0,Hot rolled,,,,0.21,0.29,0.62,0.015,0.016,1.62,0.59,0.21,0.07,,,,,,,,0.008,0.0,0.0,,,,,,,,,,,930.0,,30.0,0.0,850.0,15.0,200.0,60.0,,,,,160.0,120.0,5.0,9.1,,,,,A5-standard specimen,Cylindric,50.25,0,,,1109.0,,1453.0,,2309.0,,,,13.0,,58.0,,75.0,,477.0,,,0.0,,,,,,,,,3,1.014,0.044,0.044,0,,147.483728,1.3,2.5,,,cylinder,0,0,,,,"[840.0, 840.0, 790.0, 790.0, 750.0, 750.0, 710.0, 710.0, 670.0, 670.0]","[114000, 226000, 500000, 2980000, 462000, 10100000, 37100000, 100000000, 100000000, 100000000]","['failure', 'failure', 'failure', 'failure', 'failure', 'failure', 'failure', 'runout', 'runout', 'runout']","[None, None, None, None, None, None, None, None, None, None]","[None, None, None, None, None, None, None, None, None, None]",-1.0,100000000.0,Force,,140.0,3.0,749.52,22.69,18.808,9.104,1567115.0,1879036.0,1.122,0.081,4 params,10.0,3.0,3.0,10000000.0,750.0,462000
NIMS72,,,,,,,C-st_struct,Steel,,,,,,,610.0,Hot rolled,,,,0.45,0.24,0.71,0.01,0.009000000000000001,0.12,0.06,0.0,0.13,,,,,,,,0.06,0.0,0.01,,,,,,,,,,,845.0,,30.0,0.0,845.0,30.0,450.0,30.0,,,,,650.0,60.0,450.0,8.8,,,,,A5-standard specimen,Cylindric,50.25,0,567.0,,565.0,,736.0,,1471.0,,,,26.0,,68.0,,132.0,,237.0,,,0.0,,,,,,,,,4,1.0,0.25,0.0,0.25,,73.83259,3.6,1.5,,,cylinder,0,0,,,,"[480.0, 480.0, 460.0, 460.0, 440.0, 440.0, 420.0, 420.0, 420.0, 410.0, 410.0, 400.0, 400.0, 390.0, 390.0, 390.0, 380.0, 380.0, 380.0, 370.0, 370.0, 370.0]","[37400, 42900, 36600, 77100, 201000, 214000, 426000, 464000, 740000, 1170000, 21200000, 519000, 21200000, 289000, 21200000, 21200000, 799000, 21200000, 21200000, 21200000, 21200000, 21200000]","['failure', 'failure', 'failure', 'failure', 'failure', 'failure', 'failure', 'failure', 'failure', 'failure', 'runout', 'failure', 'runout', 'failure', 'runout', 'runout', 'failure', 'runout', 'runout', 'runout', 'runout', 'runout']","[None, None, None, None, None, None, None, None, None, None, None, None, None, None, None, None, None, None, None, None, None, None]","[None, None, None, None, None, None, None, None, None, None, None, None, None, None, None, None, None, None, None, None, None, None]",-1.0,21200000.0,Force,,50.0,1.0,396.83,7.27,13.885,2.841,680616.0,325168.0,1.115,0.037,4 params,22.0,8.0,5.0,10000000.0,,
NIMS720,,,,,,,Carbur-st,Steel,,,,,,,860.0,Hot rolled,,,,0.23,0.35,0.51,0.008,0.012,1.69,0.55,0.18,0.11,,,,,,,,0.07,0.01,0.0,,,,,,,,,,,930.0,,30.0,0.0,850.0,15.0,200.0,60.0,,,,,160.0,120.0,5.0,10.0,,,,,A5-standard specimen,Cylindric,50.25,0,,,1199.0,,1610.0,,2578.0,,,,13.0,,59.0,,83.0,,507.0,,,0.0,,,,,,,,,3,1.014,0.044,0.044,0,,147.483728,1.3,2.5,,,cylinder,0,0,,,,"[840.0, 840.0, 815.0, 815.0, 790.0, 790.0, 750.0, 750.0, 710.0, 710.0, 670.0, 670.0, 630.0, 630.0, 595.0, 595.0]","[64000, 130000, 2190000, 4420000, 2120000, 6080000, 4770000, 14500000, 2550000, 24500000, 11200000, 21300000, 13100000, 100000000, 100000000, 100000000]","['failure', 'failure', 'failure', 'failure', 'failure', 'failure', 'failure', 'failure', 'failure', 'failure', 'failure', 'failure', 'failure', 'runout', 'runout', 'runout']","[None, None, None, None, None, None, None, None, None, None, None, None, None, None, None, None]","[None, None, None, None, None, None, None, None, None, None, None, None, None, None, None, None]",-1.0,100000000.0,Force,,140.0,3.0,727.37,16.403,20.54,7.269,8014424.0,6337894.0,1.168,0.056,4 params,16.0,5.0,5.0,10000000.0,710.0,2550000
NIMS721,,,,,,,Carbur-st,Steel,,,,,,,440.0,Hot rolled,,,,0.17,0.28,0.55,0.002,0.016,1.64,0.45,0.16,0.05,,,,,,,,0.017,0.0,0.008,,,,,,,,,,,930.0,,30.0,0.0,850.0,15.0,200.0,60.0,,,,,160.0,120.0,5.0,8.0,,,,,A5-standard specimen,Cylindric,50.25,0,,,1081.0,,1376.0,,2176.0,,,,12.0,,56.0,,105.0,,426.0,,,0.0,,,,,,,,,3,1.014,0.044,0.044,0,,147.483728,1.3,2.5,,,cylinder,0,0,,,,"[750.0, 750.0, 710.0, 710.0, 670.0, 670.0, 630.0, 630.0, 595.0, 595.0, 560.0, 560.0]","[147000, 479000, 244000, 439000, 419000, 847000, 1280000, 4870000, 1140000, 20100000, 100000000, 100000000]","['failure', 'failure', 'failure', 'failure', 'failure', 'failure', 'failure', 'failure', 'failure', 'failure', 'runout', 'runout']","[None, None, None, None, None, None, None, None, None, None, None, None]","[None, None, None, None, None, None, None, None, None, None, None, None]",-1.0,100000000.0,Force,,140.0,3.0,593.47,16.555,10.539,3.146,2598310.0,2312312.0,1.153,0.061,4 params,12.0,5.0,2.0,10000000.0,595.0,1140000
NIMS722,,,,,,,Carbur-st,Steel,,,,,,,440.0,Hot rolled,,,,0.21,0.29,0.62,0.015,0.016,1.62,0.59,0.21,0.07,,,,,,,,0.008,0.0,0.0,,,,,,,,,,,930.0,,30.0,0.0,30.0,0.0,0.0,30.0,,,,,160.0,120.0,5.0,9.1,,,,,A5-standard specimen,Cylindric,50.25,0,,,855.0,,1221.0,,1935.0,,,,13.0,,54.0,,88.0,,410.0,,,0.0,,,,,,,,,6,1.014,0.044,0.044,0,,147.483728,1.3,2.5,,,cylinder,0,0,,,,"[630.0, 630.0, 612.0, 612.0, 595.0, 595.0, 595.0, 577.0, 577.0, 577.0, 560.0, 560.0, 560.0]","[36000, 124000, 90400, 100000000, 87000, 88000, 100000000, 63000, 895000, 100000000, 100000000, 100000000, 100000000]","['failure', 'failure', 'failure', 'runout', 'failure', 'failure', 'runout', 'failure', 'failure', 'runout', 'runout', 'runout', 'runout']","[None, None, None, None, None, None, None, None, None, None, None, None, None]","[None, None, None, None, None, None, None, None, None, None, None, None, None]",-1.0,100000000.0,Force,,140.0,3.0,586.32,19.157,14.651,11.795,159077.0,131853.0,1.151,0.151,4 params,13.0,4.0,4.0,10000000.0,577.0,237455
NIMS723,,,,,,,Carbur-st,CaseHard_Steel,,,,,,,390.0,Hot rolled,,,,0.2,0.32,0.77,0.024,0.028,0.46,0.47,0.19,0.2,,,,,,,,0.046,0.0,0.0,,,,,,,,,,,930.0,,930.0,130.2,850.0,15.0,200.0,60.0,,,,,160.0,120.0,5.0,9.0,,,,,A5-standard specimen,Cylindric,50.25,0,,,1164.0,,1393.0,,,,,,1.3,,,,6.9,,750.0,,Carburizing,1.0,,455.2,,623,942,,17,54,3,1.014,0.044,0.044,0,,147.483728,1.3,1.5,,,cylinder,0,0,['600'],[None],['-140'],"[890.0, 890.0, 840.0, 840.0, 790.0, 790.0, 750.0, 750.0, 710.0, 710.0, 670.0, 670.0, 630.0, 630.0, 595.0, 595.0]","[65000, 117000, 186000, 228000, 442000, 496000, 544000, 8020000, 2450000, 4180000, 5690000, 17000000, 46300000, 66000000, 100000000, 100000000]","['failure', 'failure', 'failure', 'failure', 'failure', 'failure', 'failure', 'failure', 'failure', 'failure', 'failure', 'failure', 'failure', 'failure', 'runout', 'runout']","[None, None, None, None, None, None, None, None, None, None, None, None, None, None, None, None]","[None, None, None, None, None, None, None, None, None, None, None, None, None, None, None, None]",-1.0,100000000.0,Force,,140.0,3.0,669.48,20.047,16.135,4.386,8397541.0,4786246.0,1.104,0.036,4 params,16.0,6.0,3.0,10000000.0,,
NIMS724,,,,,,,Carbur-st,Steel,,,,,,,390.0,Hot rolled,,,,0.2,0.32,0.77,0.024,0.028,0.46,0.47,0.19,0.2,,,,,,,,0.046,0.0,0.0,,,,,,,,,,,930.0,,30.0,0.0,850.0,15.0,200.0,60.0,,,,,160.0,120.0,5.0,8.8,,,,,A5-standard specimen,Cylindric,50.25,0,,,1086.0,,1471.0,,1971.0,,,,9.0,,35.0,,65.0,,496.0,,,0.0,,,,,,,,,3,1.014,0.044,0.044,0,,147.483728,1.3,2.5,,,cylinder,0,0,,,,"[750.0, 670.0, 670.0, 630.0, 630.0, 595.0, 595.0, 560.0, 560.0, 530.0, 530.0, 500.0, 500.0, 475.0, 475.0]","[133000, 582000, 682000, 1310000, 2230000, 3650000, 3730000, 8340000, 72800000, 8330000, 65200000, 22100000, 64400000, 54100000, 100000000]","['failure', 'failure', 'failure', 'failure', 'failure', 'failure', 'failure', 'failure', 'failure', 'failure', 'failure', 'failure', 'failure', 'failure', 'runout']","[None, None, None, None, None, None, None, None, None, None, None, None, None, None, None]","[None, None, None, None, None, None, None, None, None, None, None, None, None, None, None]",-1.0,100000000.0,Force,,140.0,3.0,545.54,18.403,12.484,3.636,9000000.0,5667085.0,1.066,0.036,4 params,15.0,6.0,4.0,10000000.0,,
NIMS725,,,,,,,Carbur-st,Steel,,,,,,,440.0,Hot rolled,,,,0.23,0.29,0.85,0.011,0.011,0.44,0.6,0.16,0.07,,,,,,,,0.013,0.0,0.0,,,,,,,,,,,930.0,,30.0,0.0,850.0,15.0,200.0,60.0,,,,,160.0,120.0,5.0,9.5,,,,,A5-standard specimen,Cylindric,50.25,0,,,1136.0,,1517.0,,2175.0,,,,11.0,,45.0,,64.0,,426.0,,,0.0,,,,,,,,,3,1.014,0.044,0.044,0,,147.483728,1.3,2.5,,,cylinder,0,0,,,,"[710.0, 710.0, 670.0, 670.0, 630.0, 630.0, 595.0, 595.0, 560.0, 560.0, 530.0, 530.0, 500.0, 500.0]","[694000, 1430000, 2800000, 3220000, 4570000, 74500000, 21900000, 23800000, 9130000, 43100000, 12300000, 100000000, 100000000, 100000000]","['failure', 'failure', 'failure', 'failure', 'failure', 'failure', 'failure', 'failure', 'failure', 'failure', 'failure', 'runout', 'runout', 'runout']","[None, None, None, None, None, None, None, None, None, None, None, None, None, None]","[None, None, None, None, None, None, None, None, None, None, None, None, None, None]",-1.0,100000000.0,Force,,140.0,3.0,608.13,16.992,7.832,4.854,4868512.0,5849110.0,1.155,0.153,4 params,14.0,4.0,5.0,10000000.0,,
NIMS726,,,,,,,Carbur-st,Steel,,,,,,,690.0,Hot rolled,,,,0.18,0.26,0.76,0.009000000000000001,0.014,0.56,0.62,0.17,0.12,,,,,,,,0.06,0.0,0.0,,,,,,,,,,,930.0,,30.0,0.0,850.0,15.0,200.0,60.0,,,,,160.0,120.0,5.0,10.0,,,,,A5-standard specimen,Cylindric,50.25,0,,,861.0,,1125.0,,2063.0,,,,15.0,,66.0,,204.0,,306.0,,,0.0,,,,,,,,,3,1.014,0.044,0.044,0,,147.483728,1.3,2.5,,,cylinder,0,0,,,,"[670.0, 630.0, 630.0, 630.0, 595.0, 595.0, 595.0, 560.0, 560.0, 560.0, 530.0, 530.0, 500.0, 500.0, 475.0]","[106000, 45000, 231000, 3270000, 80000, 27000000, 71900000, 968000, 9250000, 46800000, 55300000, 94800000, 100000000, 100000000, 100000000]","['failure', 'failure', 'failure', 'failure', 'failure', 'failure', 'failure', 'failure', 'failure', 'failure', 'failure', 'failure', 'runout', 'runout', 'runout']","[None, None, None, None, None, None, None, None, None, None, None, None, None, None, None]","[None, None, None, None, None, None, None, None, None, None, None, None, None, None, None]",-1.0,100000000.0,Force,,140.0,3.0,576.32,13.969,19.241,8.143,1254531.0,879061.0,1.222,0.143,4 params,15.0,4.0,5.0,10000000.0,,
NIMS727,,,,,,,Carbur-st,Steel,,,,,,,390.0,Hot rolled,,,,0.2,0.32,0.77,0.024,0.028,0.46,0.47,0.19,0.2,,,,,,,,0.046,0.0,0.0,,,,,,,,,,,930.0,,30.0,0.0,30.0,0.0,0.0,30.0,,,,,160.0,120.0,5.0,8.8,,,,,A5-standard specimen,Cylindric,50.25,0,,,623.0,,942.0,,1643.0,,,,17.0,,54.0,,97.0,,336.0,,,0.0,,,,,,,,,6,1.014,0.044,0.044,0,,147.483728,1.3,2.5,,,cylinder,0,0,,,,"[500.0, 475.0, 475.0, 445.0, 445.0, 445.0, 420.0, 420.0, 420.0]","[50000, 60000, 69000, 180000, 220000, 1860000, 100000000, 100000000, 100000000]","['failure', 'failure', 'failure', 'failure', 'failure', 'failure', 'runout', 'runout', 'runout']","[None, None, None, None, None, None, None, None, None]","[None, None, None, None, None, None, None, None, None]",-1.0,100000000.0,Force,,140.0,3.0,432.29,13.47,24.159,6.004,857427.0,751705.0,1.079,0.052,4 params,9.0,3.0,1.0,10000000.0,,
NIMS728,,,,,,,Carbur-st,CaseHard_Steel,,,,,,,460.0,Hot rolled,,,,0.21,0.3,0.76,0.021,0.006,0.08,1.09,0.03,0.14,,,,,,,,0.025,0.0,0.004,,,,,,,,,,,930.0,,930.0,100.2,850.0,15.0,200.0,60.0,,,,,160.0,120.0,5.0,6.2,,,,,A5-standard specimen,Cylindric,50.25,0,,,1093.0,,1186.0,,,,,,0.5,,,,6.2,,677.0,,Carburizing,0.8,,418.05,,804,1042,,14,55,3,1.014,0.044,0.044,0,,147.483728,1.3,1.5,,,cylinder,0,0,['600'],[None],['-160'],"[790.0, 750.0, 750.0, 710.0, 710.0, 670.0, 670.0, 630.0, 630.0, 595.0, 595.0, 560.0, 560.0, 530.0, 500.0, 500.0]","[65000, 315000, 489000, 372000, 501000, 522000, 1490000, 532000, 2930000, 7160000, 12000000, 5130000, 43800000, 22000000, 71300000, 100000000]","['failure', 'failure', 'failure', 'failure', 'failure', 'failure', 'failure', 'failure', 'failure', 'failure', 'failure', 'failure', 'failure', 'failure', 'failure', 'runout']","[None, None, None, None, None, None, None, None, None, None, None, None, None, None, None, None]","[None, None, None, None, None, None, None, None, None, None, None, None, None, None, None, None]",-1.0,100000000.0,Force,,140.0,3.0,576.3,16.015,11.449,2.415,4890628.0,3047231.0,1.146,0.039,4 params,16.0,7.0,4.0,10000000.0,560.0,5130000
NIMS729,,,,,,,Carbur-st,Steel,,,,,,,460.0,Hot rolled,,,,0.21,0.3,0.76,0.021,0.006,0.08,1.09,0.03,0.14,,,,,,,,0.025,0.0,0.004,,,,,,,,,,,930.0,,30.0,0.0,850.0,15.0,200.0,60.0,,,,,160.0,120.0,5.0,6.2,,,,,A5-standard specimen,Cylindric,50.25,0,,,1178.0,,1525.0,,2151.0,,,,11.0,,43.0,,62.0,,426.0,,,0.0,,,,,,,,,3,1.014,0.044,0.044,0,,147.483728,1.3,2.5,,,cylinder,0,0,,,,"[750.0, 750.0, 710.0, 710.0, 670.0, 670.0, 630.0, 630.0, 595.0, 595.0, 560.0, 560.0, 530.0, 530.0]","[139000, 680000, 249000, 1670000, 423000, 3520000, 5560000, 7240000, 3720000, 13200000, 8220000, 100000000, 21900000, 100000000]","['failure', 'failure', 'failure', 'failure', 'failure', 'failure', 'failure', 'failure', 'failure', 'failure', 'failure', 'runout', 'failure', 'runout']","[None, None, None, None, None, None, None, None, None, None, None, None, None, None]","[None, None, None, None, None, None, None, None, None, None, None, None, None, None]",-1.0,100000000.0,Force,,140.0,3.0,577.08,14.09,12.537,2.539,9000000.0,6274480.0,1.181,0.045,4 params,14.0,6.0,3.0,10000000.0,560.0,8220000
NIMS73,,,,,,,C-st_struct,Steel,,,,,,,825.0,Hot rolled,,,,0.44,0.24,0.82,0.021,0.021,0.03,0.02,0.0,0.02,,,,,,,,0.1,0.03,0.01,,,,,,,,,,,845.0,,30.0,0.0,845.0,30.0,450.0,30.0,,,,,650.0,60.0,450.0,8.8,,,,,A5-standard specimen,Cylindric,50.25,0,491.0,,493.0,,696.0,,1424.0,,,,26.0,,69.0,,172.0,,219.0,,,0.0,,,,,,,,,4,1.0,0.25,0.0,0.25,,73.83259,3.6,1.5,,,cylinder,0,0,,,,"[440.0, 440.0, 430.0, 430.0, 420.0, 420.0, 410.0, 410.0, 400.0, 400.0, 390.0, 390.0, 390.0, 380.0, 380.0, 380.0, 370.0, 370.0, 370.0]","[51900, 56800, 101000, 118000, 166000, 176000, 236000, 306000, 414000, 503000, 458000, 654000, 917000, 452000, 980000, 21200000, 21200000, 21200000, 21200000]","['failure', 'failure', 'failure', 'failure', 'failure', 'failure', 'failure', 'failure', 'failure', 'failure', 'failure', 'failure', 'failure', 'failure', 'failure', 'runout', 'runout', 'runout', 'runout']","[None, None, None, None, None, None, None, None, None, None, None, None, None, None, None, None, None, None, None]","[None, None, None, None, None, None, None, None, None, None, None, None, None, None, None, None, None, None, None]",-1.0,21200000.0,Force,,50.0,1.0,378.38,10.675,17.829,3.637,1012243.0,632891.0,1.038,0.034,4 params,19.0,7.0,2.0,10000000.0,,
NIMS730,,,,,,,Carbur-st,Steel,,,,,,,690.0,Hot rolled,,,,0.23,0.2,0.8,0.013,0.018000000000000002,0.04,1.14,0.02,0.07,,,,,,,,0.07,0.0,0.01,,,,,,,,,,,930.0,,30.0,0.0,850.0,15.0,200.0,60.0,,,,,160.0,120.0,5.0,4.4,,,,,A5-standard specimen,Cylindric,50.25,0,,,1206.0,,1607.0,,2136.0,,,,9.0,,35.0,,57.0,,476.0,,,0.0,,,,,,,,,3,1.014,0.044,0.044,0,,147.483728,1.3,2.5,,,cylinder,0,0,,,,"[750.0, 750.0, 750.0, 710.0, 710.0, 670.0, 670.0, 630.0, 630.0, 595.0, 595.0, 560.0, 560.0, 530.0, 500.0, 500.0]","[67000, 230000, 380000, 522000, 652000, 697000, 1160000, 1550000, 3140000, 1120000, 4460000, 13200000, 23900000, 17900000, 100000000, 100000000]","['failure', 'failure', 'failure', 'failure', 'failure', 'failure', 'failure', 'failure', 'failure', 'failure', 'failure', 'failure', 'failure', 'failure', 'runout', 'runout']","[None, None, None, None, None, None, None, None, None, None, None, None, None, None, None, None]","[None, None, None, None, None, None, None, None, None, None, None, None, None, None, None, None]",-1.0,100000000.0,Force,,140.0,3.0,576.54,16.398,11.805,2.388,4853815.0,3086345.0,1.126,0.041,4 params,16.0,5.0,3.0,10000000.0,595.0,2234994
NIMS731,,,,,,,Carbur-st,Steel,,,,,,,390.0,Hot rolled,,,,0.19,0.21,0.77,0.017,0.011,0.12,1.02,0.05,0.16,,,,,,,,0.025,0.004,0.0,,,,,,,,,,,930.0,,30.0,0.0,850.0,15.0,200.0,60.0,,,,,160.0,120.0,5.0,5.7,,,,,A5-standard specimen,Cylindric,50.25,0,,,1059.0,,1401.0,,1746.0,,,,7.0,,26.0,,45.0,,416.0,,,0.0,,,,,,,,,3,1.014,0.044,0.044,0,,147.483728,1.3,2.5,,,cylinder,0,0,,,,"[710.0, 710.0, 670.0, 670.0, 630.0, 630.0, 595.0, 595.0, 560.0, 560.0, 530.0, 530.0, 500.0, 500.0, 475.0, 475.0]","[75000, 97000, 348000, 419000, 561000, 2080000, 888000, 1950000, 4080000, 4960000, 14700000, 30000000, 21900000, 60000000, 100000000, 100000000]","['failure', 'failure', 'failure', 'failure', 'failure', 'failure', 'failure', 'failure', 'failure', 'failure', 'failure', 'failure', 'failure', 'failure', 'runout', 'runout']","[None, None, None, None, None, None, None, None, None, None, None, None, None, None, None, None]","[None, None, None, None, None, None, None, None, None, None, None, None, None, None, None, None]",-1.0,100000000.0,Force,,140.0,3.0,544.81,18.399,15.661,4.211,7248339.0,4793330.0,1.073,0.037,4 params,16.0,5.0,3.0,10000000.0,560.0,4498533
NIMS732,,,,,,,Carbur-st,Steel,,,,,,,460.0,Hot rolled,,,,0.21,0.3,0.76,0.021,0.006,0.08,1.09,0.03,0.14,,,,,,,,0.025,0.0,0.004,,,,,,,,,,,930.0,,30.0,0.0,30.0,0.0,0.0,30.0,,,,,160.0,120.0,5.0,6.2,,,,,A5-standard specimen,Cylindric,50.25,0,,,804.0,,1042.0,,1741.0,,,,14.0,,55.0,,81.0,,365.0,,,0.0,,,,,,,,,6,1.014,0.044,0.044,0,,147.483728,1.3,2.5,,,cylinder,0,0,,,,"[595.0, 595.0, 560.0, 560.0, 530.0, 530.0, 500.0, 500.0, 475.0, 475.0, 445.0, 445.0, 420.0, 420.0]","[56000, 271000, 170000, 818000, 423000, 675000, 242000, 3510000, 3390000, 31100000, 11600000, 14000000, 100000000, 100000000]","['failure', 'failure', 'failure', 'failure', 'failure', 'failure', 'failure', 'failure', 'failure', 'failure', 'failure', 'failure', 'runout', 'runout']","[None, None, None, None, None, None, None, None, None, None, None, None, None, None]","[None, None, None, None, None, None, None, None, None, None, None, None, None, None]",-1.0,100000000.0,Force,,140.0,3.0,472.97,12.228,14.088,3.082,2939408.0,2335439.0,1.156,0.045,4 params,14.0,5.0,3.0,10000000.0,475.0,3390000
NIMS733,,,,,,,Carbur-st,CaseHard_Steel,,,,,,,690.0,Hot rolled,,,,0.21,0.31,0.81,0.012,0.019,0.06,1.17,0.17,0.07,,,,,,,,0.08,0.0,0.0,,,,,,,,,,,930.0,,930.0,90.0,850.0,30.0,200.0,60.0,,,,,160.0,120.0,5.0,6.2,,,,,A5-standard specimen,Cylindric,50.25,0,,,1281.0,,1648.0,,,,,,1.3,,,,20.1,,685.0,,Carburizing,0.7,,436.6,,926,1292,,13,55,3,1.014,0.044,0.044,0,,147.483728,1.3,1.5,,,cylinder,0,0,['600'],[None],['-120'],"[1000.0, 1000.0, 970.0, 970.0, 940.0, 940.0, 890.0, 890.0, 840.0, 840.0, 790.0, 790.0, 750.0, 750.0, 710.0, 710.0]","[43000, 39000, 196000, 775000, 847000, 1130000, 871000, 4020000, 9970000, 2040000, 8410000, 11200000, 100000000, 95600000, 100000000, 100000000]","['failure', 'failure', 'failure', 'failure', 'failure', 'failure', 'failure', 'failure', 'failure', 'failure', 'failure', 'failure', 'runout', 'failure', 'runout', 'runout']","[None, None, None, None, None, None, None, None, None, None, None, None, None, None, None, None]","[None, None, None, None, None, None, None, None, None, None, None, None, None, None, None, None]",-1.0,100000000.0,Force,,140.0,3.0,805.75,23.919,19.62,4.828,9000000.0,4950296.0,1.116,0.041,4 params,16.0,6.0,3.0,10000000.0,790.0,8410000
NIMS734,,,,,,,Carbur-st,Steel,,,,,,,690.0,Hot rolled,,,,0.21,0.31,0.81,0.012,0.019,0.06,1.17,0.17,0.07,,,,,,,,0.08,0.0,0.0,,,,,,,,,,,930.0,,30.0,0.0,850.0,30.0,200.0,60.0,,,,,160.0,120.0,5.0,5.9,,,,,A5-standard specimen,Cylindric,50.25,0,,,1179.0,,1578.0,,2399.0,,,,13.0,,54.0,,101.0,,467.0,,,0.0,,,,,,,,,3,1.014,0.044,0.044,0,,147.483728,1.3,2.5,,,cylinder,0,0,,,,"[940.0, 940.0, 890.0, 890.0, 840.0, 840.0, 790.0, 790.0, 750.0, 750.0, 750.0, 710.0, 710.0, 710.0]","[54000, 384000, 70000, 113000, 477000, 4810000, 24800000, 26100000, 9820000, 17700000, 55800000, 43400000, 100000000, 100000000]","['failure', 'failure', 'failure', 'failure', 'failure', 'failure', 'failure', 'failure', 'failure', 'failure', 'failure', 'failure', 'runout', 'runout']","[None, None, None, None, None, None, None, None, None, None, None, None, None, None]","[None, None, None, None, None, None, None, None, None, None, None, None, None, None]",-1.0,100000000.0,Force,,140.0,3.0,792.92,21.714,21.072,4.861,3002427.0,2287395.0,1.142,0.054,4 params,14.0,4.0,3.0,10000000.0,750.0,9820000
NIMS735,,,,,,,Carbur-st,Steel,,,,,,,240.0,Hot rolled,,,,0.21,0.26,0.65,0.015,0.024,0.02,0.91,0.15,0.01,,,,,,,,0.05,0.01,0.0,,,,,,,,,,,930.0,,30.0,0.0,850.0,30.0,200.0,60.0,,,,,160.0,120.0,5.0,4.3,,,,,A5-standard specimen,Cylindric,50.25,0,,,942.0,,1272.0,,1937.0,,,,12.0,,49.0,,74.0,,396.0,,,0.0,,,,,,,,,3,1.014,0.044,0.044,0,,147.483728,1.3,2.5,,,cylinder,0,0,,,,"[630.0, 630.0, 610.0, 610.0, 595.0, 595.0, 580.0, 580.0, 570.0, 570.0, 560.0, 560.0]","[71000, 288000, 109000, 2030000, 1700000, 100000000, 2780000, 100000000, 316000, 100000000, 100000000, 100000000]","['failure', 'failure', 'failure', 'failure', 'failure', 'runout', 'failure', 'runout', 'failure', 'runout', 'runout', 'runout']","[None, None, None, None, None, None, None, None, None, None, None, None]","[None, None, None, None, None, None, None, None, None, None, None, None]",-1.0,100000000.0,Force,,140.0,3.0,581.46,11.541,24.3,13.143,1194166.0,986386.0,1.127,0.087,4 params,12.0,5.0,4.0,10000000.0,570.0,316000
NIMS736,,,,,,,Carbur-st,Steel,,,,,,,530.0,Hot rolled,,,,0.18,0.25,0.79,0.016,0.015,0.07,1.08,0.15,0.08,,,,,,,,0.017,0.004,0.008,,,,,,,,,,,930.0,,30.0,0.0,850.0,30.0,200.0,60.0,,,,,160.0,120.0,5.0,5.6,,,,,A5-standard specimen,Cylindric,50.25,0,,,968.0,,1280.0,,1981.0,,,,12.0,,52.0,,76.0,,416.0,,,0.0,,,,,,,,,3,1.014,0.044,0.044,0,,147.483728,1.3,2.5,,,cylinder,0,0,,,,"[630.0, 630.0, 610.0, 610.0, 595.0, 595.0, 580.0, 580.0, 570.0, 570.0, 560.0, 560.0]","[114000, 232000, 4880000, 52000000, 190000, 389000, 402000, 6890000, 1710000, 1790000, 100000000, 100000000]","['failure', 'failure', 'failure', 'failure', 'failure', 'failure', 'failure', 'failure', 'failure', 'failure', 'runout', 'runout']","[None, None, None, None, None, None, None, None, None, None, None, None]","[None, None, None, None, None, None, None, None, None, None, None, None]",-1.0,100000000.0,Force,,140.0,3.0,560.86,33.044,18.371,20.252,2249505.0,3898957.0,1.183,0.229,4 params,12.0,5.0,2.0,10000000.0,570.0,1749543
NIMS737,,,,,,,Carbur-st,Steel,,,,,,,690.0,Hot rolled,,,,0.21,0.31,0.81,0.012,0.019,0.06,1.17,0.17,0.07,,,,,,,,0.08,0.0,0.0,,,,,,,,,,,930.0,,30.0,0.0,30.0,0.0,0.0,30.0,,,,,160.0,120.0,5.0,5.9,,,,,A5-standard specimen,Cylindric,50.25,0,,,926.0,,1292.0,,2078.0,,,,13.0,,55.0,,96.0,,426.0,,,0.0,,,,,,,,,6,1.014,0.044,0.044,0,,147.483728,1.3,2.5,,,cylinder,0,0,,,,"[710.0, 710.0, 670.0, 670.0, 670.0, 630.0, 630.0, 630.0, 595.0, 595.0, 595.0, 560.0, 560.0, 560.0]","[62500, 153000, 96000, 103000, 366000, 251000, 2440000, 2810000, 5630000, 33800000, 100000000, 100000000, 100000000, 100000000]","['failure', 'failure', 'failure', 'failure', 'failure', 'failure', 'failure', 'failure', 'failure', 'failure', 'runout', 'runout', 'runout', 'runout']","[None, None, None, None, None, None, None, None, None, None, None, None, None, None]","[None, None, None, None, None, None, None, None, None, None, None, None, None, None]",-1.0,100000000.0,Force,,140.0,3.0,600.16,17.18,24.768,5.473,3750229.0,2297361.0,1.087,0.038,4 params,14.0,4.0,2.0,10000000.0,595.0,5630000
NIMS738,,,,,,,Stainless,Stainless_Steel,,,,,,,940.0,Hot rolled,,,,0.07,0.46,0.6,0.026,0.005,0.28,16.75,0.03,0.01,,,,,,,,0.03,0.01,0.03,,,,,,,,,,,30.0,,30.0,0.0,30.0,0.0,0.0,30.0,,,,,815.0,30.0,5.0,9.4,,,,,A5-standard specimen,Cylindric,50.25,0,311.0,,303.0,,489.0,,1092.0,,,,39.0,,74.0,,,,176.0,,,0.0,,,,,,,,,6,1.014,0.044,0.044,0,,147.483728,1.3,1.5,,,cylinder,0,0,,,,"[340.0, 340.0, 330.0, 330.0, 320.0, 320.0, 320.0, 310.0, 310.0, 310.0, 300.0, 300.0]","[49000, 88300, 106000, 165000, 263000, 1840000, 2690000, 4700000, 7890000, 10000000, 7790000, 10000000]","['failure', 'failure', 'failure', 'failure', 'failure', 'failure', 'failure', 'failure', 'failure', 'runout', 'failure', 'runout']","[None, None, None, None, None, None, None, None, None, None, None, None]","[None, None, None, None, None, None, None, None, None, None, None, None]",-1.0,10000000.0,Force,,140.0,3.0,304.24,9.499,43.49,11.228,7991322.0,4693281.0,1.048,0.037,4 params,12.0,5.0,2.0,10000000.0,,
NIMS739,,,,,,,Stainless,Stainless_Steel,,,,,,,590.0,Hot rolled,,,,0.1,0.37,0.43,0.025,0.004,0.31,16.23,0.04,0.01,,,,,,,,0.0,0.0,0.02,,,,,,,,,,,30.0,,30.0,0.0,30.0,0.0,0.0,30.0,,,,,815.0,30.0,5.0,8.0,,,,,A5-standard specimen,Cylindric,50.25,0,271.0,,265.0,,478.0,,1267.0,,,,42.0,,80.0,,,,158.0,,,0.0,,,,,,,,,6,1.014,0.044,0.044,0,,147.483728,1.3,1.5,,,cylinder,0,0,,,,"[310.0, 310.0, 300.0, 300.0, 295.0, 290.0, 290.0, 290.0, 290.0, 285.0, 285.0, 280.0]","[19000, 36000, 178000, 778000, 4430000, 1090000, 1910000, 4260000, 10000000, 10000000, 10000000, 10000000]","['failure', 'failure', 'failure', 'failure', 'failure', 'failure', 'failure', 'failure', 'runout', 'runout', 'runout', 'runout']","[None, None, None, None, None, None, None, None, None, None, None, None]","[None, None, None, None, None, None, None, None, None, None, None, None]",-1.0,10000000.0,Force,,140.0,3.0,288.5,8.759,69.193,16.464,4700714.0,2957725.0,1.029,0.044,4 params,12.0,4.0,3.0,10000000.0,,
NIMS74,,,,,,,C-st_struct,Steel,,,,,,,825.0,Hot rolled,,,,0.42,0.22,0.78,0.022,0.02,0.01,0.02,0.0,0.03,,,,,,,,0.11,0.04,0.0,,,,,,,,,,,845.0,,30.0,0.0,845.0,30.0,450.0,30.0,,,,,650.0,60.0,450.0,8.5,,,,,A5-standard specimen,Cylindric,50.25,0,500.0,,498.0,,669.0,,1373.0,,,,28.0,,69.0,,190.0,,215.0,,,0.0,,,,,,,,,4,1.0,0.25,0.0,0.25,,73.83259,3.6,1.5,,,cylinder,0,0,,,,"[420.0, 420.0, 410.0, 410.0, 400.0, 400.0, 400.0, 390.0, 390.0, 390.0, 380.0, 380.0, 380.0, 370.0, 370.0, 370.0, 360.0, 360.0, 360.0, 350.0, 350.0, 350.0]","[51100, 384000, 130000, 348000, 173000, 620000, 945000, 409000, 434000, 21200000, 253000, 329000, 21200000, 1400000, 21200000, 21200000, 1500000, 1550000, 21200000, 20500000, 21200000, 21200000]","['failure', 'failure', 'failure', 'failure', 'failure', 'failure', 'failure', 'failure', 'failure', 'runout', 'failure', 'failure', 'runout', 'failure', 'runout', 'runout', 'failure', 'failure', 'runout', 'failure', 'runout', 'runout']","[None, None, None, None, None, None, None, None, None, None, None, None, None, None, None, None, None, None, None, None, None, None]","[None, None, None, None, None, None, None, None, None, None, None, None, None, None, None, None, None, None, None, None, None, None]",-1.0,21200000.0,Force,,50.0,1.0,370.74,6.528,13.29,5.459,858337.0,467538.0,1.138,0.087,4 params,22.0,7.0,5.0,10000000.0,,
NIMS740,,,,,,,Stainless,Stainless_Steel,,,,,,,650.0,Hot rolled,,,,0.08,0.28,0.64,0.03,0.015,0.33,16.3,0.09,0.01,,,,,,,,0.09,0.02,0.0,,,,,,,,,,,30.0,,30.0,0.0,30.0,0.0,0.0,30.0,,,,,815.0,30.0,5.0,9.5,,,,,A5-standard specimen,Cylindric,50.25,0,301.0,,298.0,,493.0,,1122.0,,,,38.0,,73.0,,,,178.0,,,0.0,,,,,,,,,6,1.014,0.044,0.044,0,,147.483728,1.3,1.5,,,cylinder,0,0,,,,"[330.0, 330.0, 320.0, 320.0, 320.0, 310.0, 310.0, 305.0, 305.0, 300.0, 300.0, 300.0, 300.0, 295.0, 290.0]","[20200, 24000, 64800, 123000, 272000, 164000, 549000, 1970000, 10000000, 2780000, 5950000, 10000000, 10000000, 10000000, 10000000]","['failure', 'failure', 'failure', 'failure', 'failure', 'failure', 'failure', 'failure', 'runout', 'failure', 'failure', 'runout', 'runout', 'runout', 'runout']","[None, None, None, None, None, None, None, None, None, None, None, None, None, None, None]","[None, None, None, None, None, None, None, None, None, None, None, None, None, None, None]",-1.0,10000000.0,Force,,140.0,3.0,301.65,8.369,51.972,12.9,2385718.0,1221829.0,1.031,0.035,4 params,15.0,5.0,4.0,10000000.0,,
NIMS741,,,,,,,Stainless,Stainless_Steel,,,,,,,590.0,Hot rolled,,,,0.14,0.31,0.38,0.028,0.017,0.16,11.94,0.03,0.01,,,,,,,,0.02,0.01,0.02,,,,,,,,,,,30.0,,30.0,0.0,975.0,30.0,200.0,30.0,,,,,700.0,120.0,450.0,8.0,,,,,A5-standard specimen,Cylindric,50.25,0,,,582.0,,719.0,,1363.0,,,,23.0,,70.0,,239.0,,241.0,,,0.0,,,,,,,,,3,1.014,0.044,0.044,0,,147.483728,1.3,1.5,,,cylinder,0,0,,,,"[450.0, 450.0, 440.0, 440.0, 430.0, 430.0, 420.0, 420.0, 420.0, 410.0, 410.0, 410.0, 400.0, 400.0]","[82700, 91000, 130000, 384000, 238000, 945000, 412000, 767000, 2420000, 1270000, 1290000, 10000000, 2470000, 10000000]","['failure', 'failure', 'failure', 'failure', 'failure', 'failure', 'failure', 'failure', 'failure', 'failure', 'failure', 'runout', 'failure', 'runout']","[None, None, None, None, None, None, None, None, None, None, None, None, None, None]","[None, None, None, None, None, None, None, None, None, None, None, None, None, None]",-1.0,10000000.0,Force,,140.0,3.0,403.29,13.15,27.811,5.217,2365851.0,1683256.0,1.052,0.039,4 params,14.0,6.0,2.0,10000000.0,,
NIMS742,,,,,,,Stainless,Stainless_Steel,,,,,,,860.0,Hot rolled,,,,0.14,0.31,0.66,0.025,0.008,0.16,11.79,0.15,0.01,,,,,,,,0.0,0.0,0.01,,,,,,,,,,,30.0,,30.0,0.0,975.0,30.0,200.0,30.0,,,,,700.0,120.0,450.0,7.5,,,,,A5-standard specimen,Cylindric,50.25,0,,,572.0,,709.0,,1465.0,,,,24.0,,73.0,,222.0,,234.0,,,0.0,,,,,,,,,3,1.014,0.044,0.044,0,,147.483728,1.3,1.5,,,cylinder,0,0,,,,"[440.0, 440.0, 430.0, 430.0, 420.0, 420.0, 410.0, 410.0, 405.0, 405.0, 400.0, 400.0, 400.0, 395.0]","[99000, 99000, 185000, 242000, 232000, 298000, 456000, 755000, 492000, 1560000, 2220000, 10000000, 10000000, 10000000]","['failure', 'failure', 'failure', 'failure', 'failure', 'failure', 'failure', 'failure', 'failure', 'failure', 'failure', 'runout', 'runout', 'runout']","[None, None, None, None, None, None, None, None, None, None, None, None, None, None]","[None, None, None, None, None, None, None, None, None, None, None, None, None, None]",-1.0,10000000.0,Force,,140.0,3.0,400.63,11.097,28.24,5.638,1300598.0,948495.0,1.031,0.04,4 params,14.0,6.0,2.0,10000000.0,,
