Repository: Tareqawwad/Masterthesis-Final

File: allData.csv (part 32 of 36)
,Institute,Sci_topic,Author,Year,Conf_level,Material,M_Type,MatGroupFKM,Batch,Manufacturer,Prod_Proc,Furn_capa,Deoxid_proc,Ingot_size,Red_ratio,HProc,Form,DorTh,Length,C,Si,Mn,P,S,Ni,Cr,Mo,Cu,Al,V,Nb,N_,Ti,Ca,O,dA,dB,dC,dD,DS,Exp_n,Exp_b,DefType,Proc_name,Microstruct,Tstart,Tend,Vcf,NTemp,Ntime,CTemp,Ctime,THTemp,THtime,THQCr,QmTemp,THTemp2,THtime2,THQCr2,QmTemp2,TTemp,Ttime,TCr,Gm,Gstd,Texture,GrainRatio,Poros,Geometry_type,CS_form,CS_surface,QS_LD,Re_U,Re_U_dev,Rp02,Rp02_dev,Rm,Rm_dev,R_true_fracture,Rtf_dev,AG,AG_dev,A5,A5_dev,Z,Z_dev,A_KerbSchlag,A_KS_dev,HV20,HV20_dev,HardProc,t_eff,t_eff_dev,HV20_core,HV20_core_dev,Rp02_base,Rm_base,AG_base,A5_base,Z_base,Deff,Kt,G0,G0_r,G0_d,A90_Mises,V90_Mises,Kp,Rz,Finish,Finish_speci,SpecF,LD,Prstrain,RS_depth,RS_I,RSII,Sa,N,outcome,fail_loc,defect_type,R_ratio,Nu,Control,Machine,f_test,L_Type,Sd,Sd_unc,k,k_unc,NE,NE_unc,1Ts,1Ts_unc,method,n_spec,n_lvls_frac,n_lvls_inf,Nu_cur,Sa_min,Nm_Sa_min
NIMS743,,,,,,,Stainless,Stainless_Steel,,,,,,,730.0,Hot rolled,,,,0.14,0.32,0.81,0.029,0.019,0.24,11.65,0.04,0.01,,,,,,,,0.04,0.0,0.01,,,,,,,,,,,30.0,,30.0,0.0,975.0,30.0,200.0,30.0,,,,,700.0,120.0,450.0,9.6,,,,,A5-standard specimen,Cylindric,50.25,0,,,594.0,,733.0,,1403.0,,,,23.0,,69.0,,195.0,,244.0,,,0.0,,,,,,,,,3,1.014,0.044,0.044,0,,147.483728,1.3,1.5,,,cylinder,0,0,,,,"[460.0, 460.0, 450.0, 450.0, 440.0, 440.0, 430.0, 430.0, 430.0, 425.0, 425.0, 425.0, 420.0, 420.0]","[49000, 133000, 171000, 195000, 541000, 569000, 354000, 420000, 821000, 4410000, 10000000, 10000000, 10000000, 10000000]","['failure', 'failure', 'failure', 'failure', 'failure', 'failure', 'failure', 'failure', 'failure', 'failure', 'runout', 'runout', 'runout', 'runout']","[None, None, None, None, None, None, None, None, None, None, None, None, None, None]","[None, None, None, None, None, None, None, None, None, None, None, None, None, None]",-1.0,10000000.0,Force,,140.0,3.0,425.55,10.475,37.347,7.503,1400906.0,952535.0,1.039,0.041,4 params,14.0,5.0,2.0,10000000.0,,
NIMS744,,,,,,,Stainless,Stainless_Steel,,,,,,,1410.0,Hot rolled,,,,0.09,0.49,0.66,0.022,0.005,0.11,12.7,0.02,0.01,,,,,,,,0.04,0.0,0.03,,,,,,,,,,,30.0,,30.0,0.0,975.0,30.0,200.0,30.0,,,,,700.0,120.0,450.0,9.5,,,,,A5-standard specimen,Cylindric,50.25,0,,,562.0,,704.0,,1439.0,,,,26.0,,74.0,,288.0,,232.0,,,0.0,,,,,,,,,3,1.014,0.044,0.044,0,,147.483728,1.3,1.5,,,cylinder,0,0,,,,"[450.0, 450.0, 440.0, 440.0, 430.0, 430.0, 420.0, 420.0, 415.0, 410.0, 410.0, 410.0, 405.0, 405.0, 400.0]","[46000, 51000, 95000, 106000, 154000, 197000, 642000, 913000, 1440000, 1280000, 1960000, 10000000, 1290000, 10000000, 10000000]","['failure', 'failure', 'failure', 'failure', 'failure', 'failure', 'failure', 'failure', 'failure', 'failure', 'failure', 'runout', 'failure', 'runout', 'runout']","[None, None, None, None, None, None, None, None, None, None, None, None, None, None, None]","[None, None, None, None, None, None, None, None, None, None, None, None, None, None, None]",-1.0,10000000.0,Force,,140.0,3.0,407.02,,36.972,,1867145.0,,1.022,,4 params,15.0,7.0,3.0,10000000.0,,
NIMS745,,,,,,,Stainless,Stainless_Steel,,,,,,,730.0,Hot rolled,,,,0.064,0.38,1.85,0.035,0.015,8.2,18.75,0.32,0.01,,,,,,,,0.08,0.0,0.01,,,,,,,,,,,1080.0,,30.0,0.0,1080.0,30.0,450.0,30.0,,,,,30.0,0.0,0.0,4.2,,,,,A5-standard specimen,Cylindric,50.25,0,,,266.0,,607.0,,2207.0,,,,71.0,,82.0,,,,158.0,,,0.0,,,,,,,,,3,1.014,0.044,0.044,0,,147.483728,1.3,1.5,,,cylinder,0,0,,,,"[270.0, 270.0, 260.0, 260.0, 250.0, 250.0, 245.0, 240.0, 240.0, 240.0, 235.0, 235.0]","[17000, 17700, 17100, 67000, 48500, 73700, 69400, 176000, 353000, 10000000, 10000000, 10000000]","['failure', 'failure', 'failure', 'failure', 'failure', 'failure', 'failure', 'failure', 'failure', 'runout', 'runout', 'runout']","[None, None, None, None, None, None, None, None, None, None, None, None]","[None, None, None, None, None, None, None, None, None, None, None, None]",-1.0,10000000.0,Force,,8.0,3.0,239.02,6.995,21.203,4.948,196981.0,146708.0,1.054,0.044,4 params,12.0,5.0,2.0,10000000.0,,
NIMS746,,,,,,,Stainless,Stainless_Steel,,,,,,,780.0,Hot rolled,,,,0.07,0.53,1.55,0.032,0.026,9.37,18.76,0.07,0.01,,,,,,,,0.1,0.0,0.02,,,,,,,,,,,1080.0,,30.0,0.0,1080.0,30.0,450.0,30.0,,,,,30.0,0.0,0.0,4.1,,,,,A5-standard specimen,Cylindric,50.25,0,,,261.0,,589.0,,1885.0,,,,78.0,,80.0,,,,161.0,,,0.0,,,,,,,,,3,1.014,0.044,0.044,0,,147.483728,1.3,1.5,,,cylinder,0,0,,,,"[260.0, 260.0, 250.0, 250.0, 240.0, 240.0, 230.0, 230.0, 225.0, 225.0, 220.0, 220.0, 220.0, 215.0]","[15000, 18100, 25100, 32500, 57200, 95700, 96600, 472000, 112000, 556000, 775000, 10000000, 10000000, 10000000]","['failure', 'failure', 'failure', 'failure', 'failure', 'failure', 'failure', 'failure', 'failure', 'failure', 'failure', 'runout', 'runout', 'runout']","[None, None, None, None, None, None, None, None, None, None, None, None, None, None]","[None, None, None, None, None, None, None, None, None, None, None, None, None, None]",-1.0,10000000.0,Force,,8.0,3.0,220.55,6.107,21.873,4.079,500136.0,278631.0,1.061,0.038,4 params,14.0,6.0,2.0,10000000.0,,
NIMS747,,,,,,,Stainless,Stainless_Steel,,,,,,,590.0,Hot rolled,,,,0.07,0.35,0.76,0.031,0.01,10.15,18.97,0.12,0.01,,,,,,,,0.01,0.0,0.06,,,,,,,,,,,1080.0,,30.0,0.0,1080.0,30.0,450.0,30.0,,,,,30.0,0.0,0.0,4.4,,,,,A5-standard specimen,Cylindric,50.25,0,,,268.0,,600.0,,1961.0,,,,75.0,,82.0,,,,149.0,,,0.0,,,,,,,,,3,1.014,0.044,0.044,0,,147.483728,1.3,1.5,,,cylinder,0,0,,,,"[260.0, 260.0, 250.0, 250.0, 240.0, 240.0, 230.0, 230.0, 230.0, 225.0, 225.0, 225.0]","[26500, 26900, 38900, 47000, 37600, 189000, 86500, 120000, 243000, 10000000, 10000000, 10000000]","['failure', 'failure', 'failure', 'failure', 'failure', 'failure', 'failure', 'failure', 'failure', 'runout', 'runout', 'runout']","[None, None, None, None, None, None, None, None, None, None, None, None]","[None, None, None, None, None, None, None, None, None, None, None, None]",-1.0,10000000.0,Force,,8.0,3.0,227.19,5.512,14.509,5.292,175504.0,147996.0,1.078,0.066,4 params,12.0,4.0,1.0,10000000.0,,
NIMS748,,,,,,,Stainless,Stainless_Steel,,,,,,,940.0,Hot rolled,,,,0.06,0.52,1.52,0.025,0.003,9.45,18.7,0.11,0.01,,,,,,,,0.03,0.01,0.05,,,,,,,,,,,1080.0,,30.0,0.0,1080.0,30.0,450.0,30.0,,,,,30.0,0.0,0.0,4.8,,,,,A5-standard specimen,Cylindric,50.25,0,,,233.0,,602.0,,1846.0,,,,69.0,,80.0,,,,150.0,,,0.0,,,,,,,,,3,1.014,0.044,0.044,0,,147.483728,1.3,1.5,,,cylinder,0,0,,,,"[270.0, 270.0, 260.0, 260.0, 250.0, 250.0, 240.0, 240.0, 235.0, 230.0, 230.0, 225.0, 225.0, 220.0]","[15200, 18000, 21100, 21300, 23700, 32100, 57000, 78400, 115000, 298000, 10000000, 202000, 2590000, 10000000]","['failure', 'failure', 'failure', 'failure', 'failure', 'failure', 'failure', 'failure', 'failure', 'failure', 'runout', 'failure', 'failure', 'runout']","[None, None, None, None, None, None, None, None, None, None, None, None, None, None]","[None, None, None, None, None, None, None, None, None, None, None, None, None, None]",-1.0,10000000.0,Force,,8.0,3.0,223.44,7.519,20.263,4.285,457690.0,338718.0,1.092,0.038,4 params,14.0,7.0,2.0,10000000.0,,
NIMS749,,,,,,,C-st_struct,Steel,,,,,,,1740.0,Hot rolled,,,,0.26,0.23,0.51,0.018000000000000002,0.024,0.01,0.02,0.0,0.01,,,,,,,,0.06,0.0,0.0,,,,,,,,,,,885.0,,30.0,0.0,30.0,0.0,0.0,30.0,,,,,30.0,0.0,0.0,8.8,,,,,A5-standard specimen,Cylindric,50.25,0,420.0,,346.0,,507.0,,1027.0,,,,37.0,,63.0,,,,143.0,,,0.0,,,,,,,,,8,1.0,0.0,0,0,,1052.039456,1.25,1.5,,,cylinder,0,0,,,,"[275.0, 250.0, 210.0, 200.0, 205.0, 200.0, 195.0]","[33100, 57600, 1900000, 10000000, 1110000, 2200000, 10000000]","['failure', 'failure', 'failure', 'runout', 'failure', 'failure', 'runout']","[None, None, None, None, None, None, None]","[None, None, None, None, None, None, None]",-1.0,10000000.0,Force,,25.0,3.0,199.82,6.898,14.174,3.746,2249169.0,2034886.0,1.067,0.062,4 params,7.0,5.0,2.0,10000000.0,,
NIMS75,,,,,,,C-st_struct,Steel,,,,,,,1740.0,Hot rolled,,,,0.48,0.25,0.75,0.024,0.022,0.02,0.1,0.0,0.01,,,,,,,,0.08,0.0,0.0,,,,,,,,,,,845.0,,30.0,0.0,845.0,30.0,450.0,30.0,,,,,650.0,60.0,450.0,8.4,,,,,A5-standard specimen,Cylindric,50.25,0,646.0,,629.0,,738.0,,1496.0,,,,26.0,,67.0,,170.0,,237.0,,,0.0,,,,,,,,,4,1.0,0.25,0.0,0.25,,73.83259,3.6,1.5,,,cylinder,0,0,,,,"[480.0, 480.0, 470.0, 470.0, 460.0, 460.0, 450.0, 450.0, 440.0, 440.0, 430.0, 430.0, 430.0, 420.0, 420.0, 420.0, 410.0, 410.0, 410.0, 410.0]","[71900, 86900, 122000, 149000, 149000, 199000, 212000, 328000, 330000, 371000, 444000, 481000, 714000, 1220000, 1560000, 20300000, 2170000, 21200000, 21200000, 21200000]","['failure', 'failure', 'failure', 'failure', 'failure', 'failure', 'failure', 'failure', 'failure', 'failure', 'failure', 'failure', 'failure', 'failure', 'failure', 'failure', 'failure', 'runout', 'runout', 'runout']","[None, None, None, None, None, None, None, None, None, None, None, None, None, None, None, None, None, None, None, None]","[None, None, None, None, None, None, None, None, None, None, None, None, None, None, None, None, None, None, None, None]",-1.0,21200000.0,Force,,50.0,1.0,415.36,10.794,19.672,4.5,1315170.0,693835.0,1.031,0.029,4 params,20.0,8.0,2.0,10000000.0,,
NIMS750,,,,,,,C-st_struct,Steel,,,,,,,825.0,Hot rolled,,,,0.22,0.19,0.42,0.026,0.022,0.01,0.02,0.0,0.02,,,,,,,,0.04,0.02,0.0,,,,,,,,,,,885.0,,30.0,0.0,30.0,0.0,0.0,30.0,,,,,30.0,0.0,0.0,8.6,,,,,A5-standard specimen,Cylindric,50.25,0,351.0,,307.0,,404.0,,982.0,,,,41.0,,65.0,,,,131.0,,,0.0,,,,,,,,,8,1.0,0.0,0,0,,1052.039456,1.25,1.5,,,cylinder,0,0,,,,"[275.0, 250.0, 225.0, 190.0, 195.0, 190.0, 185.0]","[23400, 36500, 113000, 10000000, 800000, 4550000, 10000000]","['failure', 'failure', 'failure', 'runout', 'failure', 'failure', 'runout']","[None, None, None, None, None, None, None]","[None, None, None, None, None, None, None]",-1.0,10000000.0,Force,,25.0,3.0,189.97,7.892,13.436,3.774,1947215.0,1749850.0,1.112,0.06,4 params,7.0,5.0,2.0,10000000.0,,
NIMS751,,,,,,,C-st_struct,Steel,,,,,,,610.0,Hot rolled,,,,0.27,0.23,0.37,0.008,0.03,0.06,0.1,0.0,0.09,,,,,,,,0.08,0.0,0.04,,,,,,,,,,,885.0,,30.0,0.0,30.0,0.0,0.0,30.0,,,,,30.0,0.0,0.0,8.6,,,,,A5-standard specimen,Cylindric,50.25,0,440.0,,366.0,,527.0,,997.0,,,,36.0,,60.0,,,,150.0,,,0.0,,,,,,,,,8,1.0,0.0,0,0,,1052.039456,1.25,1.5,,,cylinder,0,0,,,,"[275.0, 250.0, 230.0, 235.0, 240.0, 235.0, 240.0]","[56000, 247000, 10000000, 10000000, 176000, 10000000, 10000000]","['failure', 'failure', 'runout', 'runout', 'failure', 'runout', 'runout']","[None, None, None, None, None, None, None]","[None, None, None, None, None, None, None]",-1.0,10000000.0,Force,,25.0,3.0,241.93,1168975.335,10.331,7.183,227784.0,339620.0,1.072,810518102876.438,4 params,7.0,3.0,3.0,10000000.0,,
NIMS752,,,,,,,C-st_struct,Steel,,,,,,,1740.0,Hot rolled,,,,0.34,0.26,0.74,0.012,0.015,0.01,0.02,0.0,0.01,,,,,,,,0.08,0.0,0.0,,,,,,,,,,,865.0,,30.0,0.0,30.0,30.0,0.0,30.0,,,,,30.0,0.0,0.0,,,,,,A5-standard specimen,Cylindric,50.25,0,440.0,,396.0,,565.0,,1134.0,,,,36.0,,63.0,,,,176.0,,,0.0,,,,,,,,,8,1.0,0.0,0,0,,1052.039456,1.25,1.5,,,cylinder,0,0,,,,"[300.0, 275.0, 250.0, 220.0, 225.0, 220.0, 225.0]","[15600, 39100, 70700, 10000000, 633000, 10000000, 10000000]","['failure', 'failure', 'failure', 'runout', 'failure', 'runout', 'runout']","[None, None, None, None, None, None, None]","[None, None, None, None, None, None, None]",-1.0,10000000.0,Force,,25.0,3.0,227.02,15.435,12.388,4.975,406881.0,365972.0,1.069,0.085,4 params,7.0,4.0,2.0,10000000.0,,
NIMS753,,,,,,,C-st_struct,Steel,,,,,,,1270.0,Hot rolled,,,,0.33,0.26,0.76,0.023,0.013,0.01,0.1,0.0,0.03,,,,,,,,0.08,0.02,0.0,,,,,,,,,,,865.0,,30.0,0.0,30.0,30.0,0.0,30.0,,,,,30.0,0.0,0.0,,,,,,A5-standard specimen,Cylindric,50.25,0,434.0,,394.0,,593.0,,1169.0,,,,34.0,,62.0,,,,174.0,,,0.0,,,,,,,,,8,1.0,0.0,0,0,,1052.039456,1.25,1.5,,,cylinder,0,0,,,,"[300.0, 275.0, 250.0, 235.0, 240.0, 235.0, 230.0]","[28900, 61100, 279000, 10000000, 1190000, 846000, 1710000]","['failure', 'failure', 'failure', 'runout', 'failure', 'failure', 'failure']","[None, None, None, None, None, None, None]","[None, None, None, None, None, None, None]",-1.0,10000000.0,Force,,25.0,3.0,230.94,7.663,15.737,4.606,1362895.0,1034302.0,1.057,0.055,4 params,7.0,6.0,1.0,10000000.0,,
NIMS754,,,,,,,C-st_struct,Steel,,,,,,,1740.0,Hot rolled,,,,0.37,0.24,0.72,0.015,0.02,0.02,0.02,0.0,0.02,,,,,,,,0.1,0.0,0.0,,,,,,,,,,,865.0,,30.0,0.0,30.0,30.0,0.0,30.0,,,,,30.0,0.0,0.0,,,,,,A5-standard specimen,Cylindric,50.25,0,446.0,,414.0,,617.0,,1150.0,,,,32.0,,58.0,,,,175.0,,,0.0,,,,,,,,,8,1.0,0.0,0,0,,1052.039456,1.25,1.5,,,cylinder,0,0,,,,"[300.0, 275.0, 250.0, 230.0, 235.0, 230.0, 225.0]","[25400, 60300, 166000, 10000000, 278000, 824000, 1280000]","['failure', 'failure', 'failure', 'runout', 'failure', 'failure', 'failure']","[None, None, None, None, None, None, None]","[None, None, None, None, None, None, None]",-1.0,10000000.0,Force,,25.0,3.0,225.27,7.664,12.793,3.321,823594.0,705581.0,1.072,0.056,4 params,7.0,6.0,1.0,10000000.0,,
NIMS755,,,,,,,C-st_struct,Steel,,,,,,,1740.0,Hot rolled,,,,0.37,0.24,0.72,0.015,0.02,0.02,0.02,0.0,0.02,,,,,,,,0.1,0.0,0.0,,,,,,,,,,,865.0,,30.0,0.0,865.0,30.0,450.0,30.0,,,,,550.0,60.0,450.0,,,,,,A5-standard specimen,Cylindric,50.25,0,600.0,,587.0,,780.0,,1514.0,,,,24.0,,67.0,,,,242.0,,,0.0,,,,,,,,,4,1.0,0.0,0,0,,1052.039456,1.25,1.5,,,cylinder,0,0,,,,"[420.0, 410.0, 400.0, 390.0, 395.0, 390.0, 385.0, 380.0]","[46400, 40200, 40000, 10000000, 20200, 158000, 470000, 10000000]","['failure', 'failure', 'failure', 'runout', 'failure', 'failure', 'failure', 'runout']","[None, None, None, None, None, None, None, None]","[None, None, None, None, None, None, None, None]",-1.0,10000000.0,Force,,25.0,3.0,383.31,22.362,24.289,11.319,193397.0,223692.0,1.089,30148015.743,4 params,8.0,6.0,2.0,10000000.0,,
NIMS756,,,,,,,C-st_struct,Steel,,,,,,,610.0,Hot rolled,,,,0.34,0.26,0.74,0.012,0.015,0.01,0.02,0.0,0.01,,,,,,,,0.08,0.0,0.04,,,,,,,,,,,865.0,,30.0,0.0,865.0,30.0,450.0,30.0,,,,,600.0,60.0,450.0,,,,,,A5-standard specimen,Cylindric,50.25,0,504.0,,480.0,,656.0,,1468.0,,,,28.0,,74.0,,,,222.0,,,0.0,,,,,,,,,4,1.0,0.0,0,0,,1052.039456,1.25,1.5,,,cylinder,0,0,,,,"[370.0, 350.0, 330.0, 315.0, 320.0, 315.0, 310.0]","[13800, 28800, 125000, 10000000, 604000, 2080000, 10000000]","['failure', 'failure', 'failure', 'runout', 'failure', 'failure', 'runout']","[None, None, None, None, None, None, None]","[None, None, None, None, None, None, None]",-1.0,10000000.0,Force,,25.0,3.0,314.96,12.062,30.116,8.283,1047316.0,796866.0,1.044,0.056,4 params,7.0,5.0,2.0,10000000.0,,
NIMS757,,,,,,,C-st_struct,Steel,,,,,,,1740.0,Hot rolled,,,,0.33,0.26,0.76,0.023,0.013,0.01,0.1,0.0,0.03,,,,,,,,0.08,0.0,0.0,,,,,,,,,,,865.0,,30.0,0.0,865.0,30.0,450.0,30.0,,,,,600.0,60.0,450.0,,,,,,A5-standard specimen,Cylindric,50.25,0,605.0,,596.0,,733.0,,1541.0,,,,23.0,,71.0,,,,245.0,,,0.0,,,,,,,,,4,1.0,0.0,0,0,,1052.039456,1.25,1.5,,,cylinder,0,0,,,,"[420.0, 410.0, 400.0, 395.0, 400.0, 395.0, 390.0]","[33400, 54300, 229000, 10000000, 229000, 235000, 10000000]","['failure', 'failure', 'failure', 'runout', 'failure', 'failure', 'runout']","[None, None, None, None, None, None, None]","[None, None, None, None, None, None, None]",-1.0,10000000.0,Force,,25.0,3.0,394.94,,37.167,,296578.0,,1.015,,4 params,7.0,4.0,2.0,10000000.0,,
NIMS758,,,,,,,C-st_struct,Steel,,,,,,,1270.0,Hot rolled,,,,0.37,0.24,0.72,0.015,0.02,0.02,0.02,0.0,0.02,,,,,,,,0.08,0.02,0.0,,,,,,,,,,,865.0,,30.0,0.0,865.0,30.0,450.0,30.0,,,,,600.0,60.0,450.0,,,,,,A5-standard specimen,Cylindric,50.25,0,555.0,,542.0,,730.0,,1473.0,,,,25.0,,68.0,,,,222.0,,,0.0,,,,,,,,,4,1.0,0.0,0,0,,1052.039456,1.25,1.5,,,cylinder,0,0,,,,"[390.0, 370.0, 360.0, 345.0, 350.0, 345.0, 350.0]","[27700, 80700, 259000, 10000000, 438000, 10000000, 10000000]","['failure', 'failure', 'failure', 'runout', 'failure', 'runout', 'runout']","[None, None, None, None, None, None, None]","[None, None, None, None, None, None, None]",-1.0,10000000.0,Force,,25.0,3.0,350.07,,26.454,,446650.0,,1.016,,4 params,7.0,4.0,2.0,10000000.0,,
NIMS759,,,,,,,C-st_struct,Steel,,,,,,,1270.0,Hot rolled,,,,0.37,0.24,0.72,0.015,0.02,0.02,0.02,0.0,0.02,,,,,,,,0.08,0.02,0.0,,,,,,,,,,,865.0,,30.0,0.0,865.0,30.0,450.0,30.0,,,,,650.0,60.0,450.0,,,,,,A5-standard specimen,Cylindric,50.25,0,553.0,,513.0,,669.0,,1417.0,,,,29.0,,70.0,,,,211.0,,,0.0,,,,,,,,,4,1.0,0.0,0,0,,1052.039456,1.25,1.5,,,cylinder,0,0,,,,"[360.0, 350.0, 340.0, 320.0, 325.0, 320.0, 315.0]","[15100, 23400, 47600, 10000000, 872000, 188000, 700000]","['failure', 'failure', 'failure', 'runout', 'failure', 'failure', 'failure']","[None, None, None, None, None, None, None]","[None, None, None, None, None, None, None]",-1.0,10000000.0,Force,,25.0,3.0,314.86,9.644,29.597,7.919,675219.0,625719.0,1.057,0.059,4 params,7.0,6.0,1.0,10000000.0,,
NIMS76,,,,,,,C-st_struct,Steel,,,,,,,610.0,Hot rolled,,,,0.47,0.25,0.72,0.015,0.01,0.13,0.04,0.0,0.04,,,,,,,,0.04,0.0,0.03,,,,,,,,,,,845.0,,30.0,0.0,845.0,30.0,450.0,30.0,,,,,650.0,60.0,450.0,9.4,,,,,A5-standard specimen,Cylindric,50.25,0,585.0,,570.0,,741.0,,1489.0,,,,26.0,,68.0,,132.0,,235.0,,,0.0,,,,,,,,,4,1.0,0.25,0.0,0.25,,73.83259,3.6,1.5,,,cylinder,0,0,,,,"[460.0, 460.0, 440.0, 440.0, 430.0, 430.0, 420.0, 420.0, 410.0, 410.0, 400.0, 400.0, 400.0, 390.0, 390.0, 390.0, 380.0, 380.0, 380.0, 380.0]","[72900, 73700, 174000, 199000, 317000, 332000, 352000, 485000, 886000, 1110000, 906000, 7520000, 21200000, 1740000, 21200000, 21200000, 21200000, 21200000, 21200000, 21200000]","['failure', 'failure', 'failure', 'failure', 'failure', 'failure', 'failure', 'failure', 'failure', 'failure', 'failure', 'failure', 'runout', 'failure', 'runout', 'runout', 'runout', 'runout', 'runout', 'runout']","[None, None, None, None, None, None, None, None, None, None, None, None, None, None, None, None, None, None, None, None]","[None, None, None, None, None, None, None, None, None, None, None, None, None, None, None, None, None, None, None, None]",-1.0,21200000.0,Force,,50.0,1.0,395.21,9.372,22.858,4.078,2201925.0,1150551.0,1.056,0.03,4 params,20.0,7.0,3.0,10000000.0,,
NIMS760,,,,,,,C-st_struct,Steel,,,,,,,1270.0,Hot rolled,,,,0.45,0.26,0.76,0.027000000000000003,0.019,0.01,0.11,0.0,0.02,,,,,,,,0.12,0.01,0.0,,,,,,,,,,,845.0,,30.0,0.0,30.0,30.0,0.0,30.0,,,,,30.0,0.0,0.0,,,,,,A5-standard specimen,Cylindric,50.25,0,453.0,,432.0,,659.0,,1228.0,,,,27.0,,58.0,,,,187.0,,,0.0,,,,,,,,,8,1.0,0.0,0,0,,1052.039456,1.25,1.5,,,cylinder,0,0,,,,"[300.0, 270.0, 260.0, 250.0, 255.0, 250.0, 255.0]","[45100, 238000, 292000, 10000000, 337000, 10000000, 446000]","['failure', 'failure', 'failure', 'runout', 'failure', 'runout', 'failure']","[None, None, None, None, None, None, None]","[None, None, None, None, None, None, None]",-1.0,10000000.0,Force,,25.0,3.0,314.86,10.076,29.597,8.109,675219.0,662980.0,1.057,0.057,4 params,7.0,6.0,1.0,10000000.0,,
NIMS761,,,,,,,C-st_struct,Steel,,,,,,,1740.0,Hot rolled,,,,0.48,0.25,0.75,0.024,0.022,0.02,0.1,0.0,0.01,,,,,,,,0.08,0.0,0.0,,,,,,,,,,,845.0,,30.0,0.0,30.0,30.0,0.0,30.0,,,,,30.0,0.0,0.0,,,,,,A5-standard specimen,Cylindric,50.25,0,525.0,,466.0,,670.0,,1296.0,,,,26.0,,54.0,,,,187.0,,,0.0,,,,,,,,,8,1.0,0.0,0,0,,1052.039456,1.25,1.5,,,cylinder,0,0,,,,"[300.0, 290.0, 270.0, 260.0, 265.0, 260.0, 265.0]","[135000, 169000, 763000, 10000000, 370000, 10000000, 10000000]","['failure', 'failure', 'failure', 'runout', 'failure', 'runout', 'runout']","[None, None, None, None, None, None, None]","[None, None, None, None, None, None, None]",-1.0,10000000.0,Force,,25.0,3.0,266.0,7.972,12.294,8.197,553258.0,685969.0,1.068,0.089,4 params,7.0,4.0,2.0,10000000.0,270.0,763000
NIMS762,,,,,,,C-st_struct,Steel,,,,,,,1740.0,Hot rolled,,,,0.43,0.22,0.83,0.017,0.016,0.01,0.12,0.0,0.01,,,,,,,,0.06,0.0,0.0,,,,,,,,,,,845.0,,30.0,0.0,30.0,30.0,0.0,30.0,,,,,30.0,0.0,0.0,,,,,,A5-standard specimen,Cylindric,50.25,0,503.0,,462.0,,672.0,,1298.0,,,,30.0,,61.0,,,,187.0,,,0.0,,,,,,,,,8,1.0,0.0,0,0,,1052.039456,1.25,1.5,,,cylinder,0,0,,,,"[300.0, 290.0, 270.0, 260.0, 265.0, 260.0, 265.0]","[56300, 99200, 345000, 10000000, 296000, 10000000, 1570000]","['failure', 'failure', 'failure', 'runout', 'failure', 'runout', 'failure']","[None, None, None, None, None, None, None]","[None, None, None, None, None, None, None]",-1.0,10000000.0,Force,,25.0,3.0,261.94,8.333,20.844,5.761,826629.0,790926.0,1.062,0.061,4 params,7.0,4.0,1.0,10000000.0,265.0,681704
NIMS763,,,,,,,C-st_struct,Steel,,,,,,,1740.0,Hot rolled,,,,0.43,0.22,0.83,0.017,0.016,0.01,0.12,0.0,0.01,,,,,,,,0.06,0.0,0.0,,,,,,,,,,,845.0,,30.0,0.0,845.0,30.0,450.0,30.0,,,,,550.0,60.0,450.0,,,,,,A5-standard specimen,Cylindric,50.25,0,702.0,,702.0,,863.0,,1651.0,,,,20.0,,66.0,,,,277.0,,,0.0,,,,,,,,,4,1.0,0.0,0,0,,1052.039456,1.25,1.5,,,cylinder,0,0,,,,"[480.0, 460.0, 450.0, 440.0, 445.0, 440.0, 435.0]","[37000, 64800, 223000, 10000000, 392000, 538000, 10000000]","['failure', 'failure', 'failure', 'runout', 'failure', 'failure', 'runout']","[None, None, None, None, None, None, None]","[None, None, None, None, None, None, None]",-1.0,10000000.0,Force,,25.0,3.0,439.97,,32.55,,477145.0,,1.022,,4 params,7.0,5.0,2.0,10000000.0,445.0,392000
NIMS764,,,,,,,C-st_struct,Steel,,,,,,,1270.0,Hot rolled,,,,0.45,0.26,0.76,0.027000000000000003,0.019,0.01,0.11,0.0,0.02,,,,,,,,0.12,0.01,0.0,,,,,,,,,,,845.0,,30.0,0.0,845.0,30.0,450.0,30.0,,,,,600.0,60.0,450.0,,,,,,A5-standard specimen,Cylindric,50.25,0,568.0,,551.0,,774.0,,1559.0,,,,23.0,,68.0,,,,253.0,,,0.0,,,,,,,,,4,1.0,0.0,0,0,,1052.039456,1.25,1.5,,,cylinder,0,0,,,,"[430.0, 400.0, 390.0, 380.0, 385.0, 380.0, 375.0]","[26200, 64100, 247000, 10000000, 232000, 486000, 10000000]","['failure', 'failure', 'failure', 'runout', 'failure', 'failure', 'runout']","[None, None, None, None, None, None, None]","[None, None, None, None, None, None, None]",-1.0,10000000.0,Force,,25.0,3.0,379.86,13.183,23.173,6.049,370021.0,370289.0,1.034,0.058,4 params,7.0,5.0,2.0,10000000.0,385.0,232000
NIMS765,,,,,,,C-st_struct,Steel,,,,,,,1740.0,Hot rolled,,,,0.48,0.25,0.75,0.024,0.022,0.02,0.1,0.0,0.01,,,,,,,,0.08,0.0,0.0,,,,,,,,,,,845.0,,30.0,0.0,845.0,30.0,450.0,30.0,,,,,600.0,60.0,450.0,,,,,,A5-standard specimen,Cylindric,50.25,0,736.0,,728.0,,844.0,,1582.0,,,,20.0,,64.0,,,,266.0,,,0.0,,,,,,,,,4,1.0,0.0,0,0,,1052.039456,1.25,1.5,,,cylinder,0,0,,,,"[480.0, 460.0, 450.0, 435.0, 440.0, 435.0, 430.0]","[26700, 44900, 117000, 10000000, 241000, 418000, 10000000]","['failure', 'failure', 'failure', 'runout', 'failure', 'failure', 'runout']","[None, None, None, None, None, None, None]","[None, None, None, None, None, None, None]",-1.0,10000000.0,Force,,25.0,3.0,434.99,,28.44,,333781.0,,1.022,,4 params,7.0,5.0,2.0,10000000.0,440.0,241000
NIMS766,,,,,,,C-st_struct,Steel,,,,,,,1740.0,Hot rolled,,,,0.43,0.22,0.83,0.017,0.016,0.01,0.12,0.0,0.01,,,,,,,,0.06,0.0,0.0,,,,,,,,,,,845.0,,30.0,0.0,845.0,30.0,450.0,30.0,,,,,600.0,60.0,450.0,,,,,,A5-standard specimen,Cylindric,50.25,0,657.0,,652.0,,787.0,,1568.0,,,,21.0,,68.0,,,,254.0,,,0.0,,,,,,,,,4,1.0,0.0,0,0,,1052.039456,1.25,1.5,,,cylinder,0,0,,,,"[450.0, 440.0, 420.0, 410.0, 415.0, 410.0, 415.0]","[20700, 34000, 93700, 10000000, 284000, 10000000, 182000]","['failure', 'failure', 'failure', 'runout', 'failure', 'runout', 'failure']","[None, None, None, None, None, None, None]","[None, None, None, None, None, None, None]",-1.0,10000000.0,Force,,25.0,3.0,412.45,,29.076,,232738.0,,1.02,,4 params,7.0,4.0,1.0,10000000.0,415.0,227350
NIMS767,,,,,,,C-st_struct,Steel,,,,,,,1740.0,Hot rolled,,,,0.43,0.22,0.83,0.017,0.016,0.01,0.12,0.0,0.01,,,,,,,,0.06,0.0,0.0,,,,,,,,,,,845.0,,30.0,0.0,845.0,30.0,450.0,30.0,,,,,650.0,60.0,450.0,,,,,,A5-standard specimen,Cylindric,50.25,0,603.0,,588.0,,730.0,,1540.0,,,,25.0,,70.0,,,,230.0,,,0.0,,,,,,,,,4,1.0,0.0,0,0,,1052.039456,1.25,1.5,,,cylinder,0,0,,,,"[400.0, 380.0, 370.0, 360.0, 365.0, 360.0, 365.0]","[21800, 49600, 129000, 10000000, 183000, 10000000, 800000]","['failure', 'failure', 'failure', 'runout', 'failure', 'runout', 'failure']","[None, None, None, None, None, None, None]","[None, None, None, None, None, None, None]",-1.0,10000000.0,Force,,25.0,3.0,361.99,11.253,32.73,7.618,391788.0,331111.0,1.042,0.057,4 params,7.0,4.0,1.0,10000000.0,365.0,382623
NIMS768,,,,,,,Cr-st,Steel,,,,,,,1740.0,Hot rolled,,,,0.42,0.22,0.72,0.016,0.014,0.03,1.06,0.0,0.01,,,,,,,,0.03,0.0,0.01,,,,,,,,,,,870.0,,30.0,0.0,855.0,30.0,200.0,30.0,,,,,550.0,60.0,450.0,,,,,,A5-standard specimen,Cylindric,50.25,0,903.0,,903.0,,1006.0,,1716.0,,,,18.0,,62.0,,,,319.0,,,0.0,,,,,,,,,4,1.0,0.0,0,0,,1052.039456,1.25,1.5,,,cylinder,0,0,,,,"[600.0, 580.0, 560.0, 540.0, 530.0, 535.0, 530.0, 535.0]","[64000, 175000, 376000, 568000, 10000000, 174000, 10000000, 330000]","['failure', 'failure', 'failure', 'failure', 'runout', 'failure', 'runout', 'failure']","[None, None, None, None, None, None, None, None]","[None, None, None, None, None, None, None, None]",-1.0,10000000.0,Force,,25.0,3.0,528.13,118.462,12.876,6.698,459102.0,455160.0,1.095,1.564726771893572e17,4 params,8.0,5.0,1.0,10000000.0,,
NIMS769,,,,,,,Cr-st,Steel,,,,,,,1740.0,Hot rolled,,,,0.42,0.22,0.72,0.016,0.014,0.03,1.06,0.0,0.01,,,,,,,,0.03,0.0,0.01,,,,,,,,,,,870.0,,30.0,0.0,855.0,30.0,200.0,30.0,,,,,600.0,60.0,450.0,,,,,,A5-standard specimen,Cylindric,50.25,0,805.0,,813.0,,921.0,,1674.0,,,,21.0,,65.0,,,,293.0,,,0.0,,,,,,,,,4,1.0,0.0,0,0,,1052.039456,1.25,1.5,,,cylinder,0,0,,,,"[540.0, 520.0, 500.0, 470.0, 475.0, 480.0, 475.0, 480.0]","[91600, 103000, 574000, 10000000, 10000000, 1560000, 10000000, 10000000]","['failure', 'failure', 'failure', 'runout', 'runout', 'failure', 'runout', 'runout']","[None, None, None, None, None, None, None, None]","[None, None, None, None, None, None, None, None]",-1.0,10000000.0,Force,,25.0,3.0,482.02,30.593,26.334,9.488,1306132.0,1205929.0,1.031,0.109,4 params,8.0,4.0,3.0,10000000.0,,
NIMS77,,,,,,,C-st_struct,Steel,,,,,,,1740.0,Hot rolled,,,,0.43,0.22,0.83,0.017,0.016,0.01,0.12,0.0,0.01,,,,,,,,0.06,0.0,0.0,,,,,,,,,,,845.0,,30.0,0.0,845.0,30.0,450.0,30.0,,,,,650.0,60.0,450.0,9.3,,,,,A5-standard specimen,Cylindric,50.25,0,585.0,,589.0,,706.0,,1476.0,,,,25.0,,70.0,,210.0,,230.0,,,0.0,,,,,,,,,4,1.0,0.25,0.0,0.25,,73.83259,3.6,1.5,,,cylinder,0,0,,,,"[450.0, 450.0, 440.0, 440.0, 430.0, 430.0, 420.0, 420.0, 410.0, 410.0, 400.0, 400.0, 400.0, 390.0, 390.0, 390.0, 380.0, 380.0, 380.0]","[965000, 144000, 108000, 111000, 236000, 262000, 335000, 342000, 673000, 899000, 943000, 1160000, 1200000, 1790000, 1890000, 21200000, 21200000, 21200000, 21200000]","['failure', 'failure', 'failure', 'failure', 'failure', 'failure', 'failure', 'failure', 'failure', 'failure', 'failure', 'failure', 'failure', 'failure', 'failure', 'runout', 'runout', 'runout', 'runout']","[None, None, None, None, None, None, None, None, None, None, None, None, None, None, None, None, None, None, None]","[None, None, None, None, None, None, None, None, None, None, None, None, None, None, None, None, None, None, None]",-1.0,21200000.0,Force,,50.0,1.0,387.21,9.17,17.064,3.544,1864658.0,1120361.0,1.084,0.038,4 params,19.0,7.0,2.0,10000000.0,,
NIMS770,,,,,,,Cr-st,Steel,,,,,,,820.0,Hot rolled,,,,0.42,0.26,0.78,0.01,0.004,0.04,0.94,0.0,0.05,,,,,,,,0.03,0.0,0.02,,,,,,,,,,,870.0,,30.0,0.0,855.0,30.0,200.0,30.0,,,,,600.0,60.0,450.0,,,,,,A5-standard specimen,Cylindric,50.25,0,840.0,,845.0,,952.0,,1689.0,,,,18.0,,62.0,,,,306.0,,,0.0,,,,,,,,,4,1.0,0.0,0,0,,1052.039456,1.25,1.5,,,cylinder,0,0,,,,"[550.0, 530.0, 510.0, 475.0, 480.0, 475.0, 470.0]","[52600, 192000, 235000, 10000000, 202000, 391000, 10000000]","['failure', 'failure', 'failure', 'runout', 'failure', 'failure', 'runout']","[None, None, None, None, None, None, None]","[None, None, None, None, None, None, None]",-1.0,10000000.0,Force,,25.0,3.0,474.54,41.993,10.039,6.164,357522.0,371222.0,1.098,4.445901747140808e22,4 params,7.0,5.0,2.0,10000000.0,,
NIMS771,,,,,,,Cr-st,Steel,,,,,,,1120.0,Hot rolled,,,,0.4,0.32,0.79,0.013,0.011,0.05,1.09,0.0,0.04,,,,,,,,0.02,0.0,0.01,,,,,,,,,,,870.0,,30.0,0.0,855.0,30.0,200.0,30.0,,,,,600.0,60.0,450.0,,,,,,A5-standard specimen,Cylindric,50.25,0,829.0,,833.0,,943.0,,1690.0,,,,21.0,,65.0,,,,301.0,,,0.0,,,,,,,,,4,1.0,0.0,0,0,,1052.039456,1.25,1.5,,,cylinder,0,0,,,,"[560.0, 540.0, 520.0, 480.0, 485.0, 490.0, 485.0, 490.0]","[47400, 83500, 372000, 10000000, 10000000, 1250000, 10000000, 697000]","['failure', 'failure', 'failure', 'runout', 'runout', 'failure', 'runout', 'failure']","[None, None, None, None, None, None, None, None]","[None, None, None, None, None, None, None, None]",-1.0,10000000.0,Force,,25.0,3.0,487.84,16.409,23.195,6.18,1123627.0,959199.0,1.028,0.07,4 params,8.0,4.0,2.0,10000000.0,,
NIMS772,,,,,,,Cr-st,Steel,,,,,,,1740.0,Hot rolled,,,,0.42,0.22,0.72,0.016,0.014,0.03,1.06,0.0,0.01,,,,,,,,0.03,0.0,0.01,,,,,,,,,,,870.0,,30.0,0.0,855.0,30.0,200.0,30.0,,,,,650.0,60.0,450.0,,,,,,A5-standard specimen,Cylindric,50.25,0,717.0,,717.0,,840.0,,1617.0,,,,25.0,,69.0,,,,274.0,,,0.0,,,,,,,,,4,1.0,0.0,0,0,,1052.039456,1.25,1.5,,,cylinder,0,0,,,,"[510.0, 490.0, 470.0, 450.0, 430.0, 440.0, 445.0, 440.0, 445.0]","[15100, 467000, 510000, 492000, 10000000, 10000000, 128000, 10000000, 270000]","['failure', 'failure', 'failure', 'failure', 'runout', 'runout', 'failure', 'runout', 'failure']","[None, None, None, None, None, None, None, None, None]","[None, None, None, None, None, None, None, None, None]",-1.0,10000000.0,Force,,25.0,3.0,438.77,12.378,15.405,5.392,530835.0,411448.0,1.177,0.081,4 params,9.0,5.0,2.0,10000000.0,,
NIMS773,,,,,,,CrMo-st,Steel,,,,,,,640.0,Hot rolled,,,,0.33,0.27,0.69,0.015,0.008,0.04,0.99,0.17,0.05,,,,,,,,0.03,0.0,0.0,,,,,,,,,,,870.0,,30.0,0.0,855.0,30.0,200.0,30.0,,,,,550.0,60.0,450.0,,,,,,A5-standard specimen,Cylindric,50.25,0,,,1017.0,,1088.0,,1903.0,,,,16.0,,65.0,,,,344.3,,,0.0,,,,,,,,,4,1.0,0.0,0,0,,1052.039456,1.25,1.5,,,cylinder,0,0,,,,"[610.0, 590.0, 570.0, 560.0, 565.0, 560.0, 565.0]","[131000, 159000, 328000, 10000000, 2690000, 10000000, 10000000]","['failure', 'failure', 'failure', 'runout', 'failure', 'runout', 'runout']","[None, None, None, None, None, None, None]","[None, None, None, None, None, None, None]",-1.0,10000000.0,Force,,25.0,3.0,566.84,564027.461,34.404,12.322,996220.0,964554.0,1.05,194392445357827.22,4 params,7.0,4.0,2.0,10000000.0,,
NIMS774,,,,,,,CrMo-st,Steel,,,,,,,1250.0,Hot rolled,,,,0.35,0.3,0.7,0.019,0.012,0.02,1.03,0.015,0.01,,,,,,,,0.0,0.0,0.02,,,,,,,,,,,870.0,,30.0,0.0,855.0,30.0,200.0,30.0,,,,,600.0,60.0,450.0,,,,,,A5-standard specimen,Cylindric,50.25,0,,,847.0,,939.0,,1795.0,,,,19.0,,69.0,,,,308.0,,,0.0,,,,,,,,,4,1.0,0.0,0,0,,1052.039456,1.25,1.5,,,cylinder,0,0,,,,"[550.0, 530.0, 510.0, 490.0, 500.0, 505.0, 500.0, 495.0]","[37200, 119000, 261000, 10000000, 10000000, 1360000, 570000, 10000000]","['failure', 'failure', 'failure', 'runout', 'runout', 'failure', 'failure', 'runout']","[None, None, None, None, None, None, None, None]","[None, None, None, None, None, None, None, None]",-1.0,10000000.0,Force,,25.0,3.0,499.98,15.644,33.479,7.763,839990.0,758127.0,1.033,0.058,4 params,8.0,5.0,3.0,10000000.0,,
NIMS775,,,,,,,CrMo-st,Steel,,,,,,,640.0,Hot rolled,,,,0.33,0.27,0.69,0.015,0.008,0.04,0.99,0.17,0.05,,,,,,,,0.03,0.0,0.0,,,,,,,,,,,870.0,,30.0,0.0,855.0,30.0,200.0,30.0,,,,,600.0,60.0,450.0,,,,,,A5-standard specimen,Cylindric,50.25,0,,,893.0,,987.0,,1787.0,,,,18.0,,67.0,,,,317.3,,,0.0,,,,,,,,,4,1.0,0.0,0,0,,1052.039456,1.25,1.5,,,cylinder,0,0,,,,"[580.0, 560.0, 540.0, 530.0, 535.0, 530.0, 535.0]","[40100, 88700, 219000, 10000000, 185000, 10000000, 780000]","['failure', 'failure', 'failure', 'runout', 'failure', 'runout', 'failure']","[None, None, None, None, None, None, None]","[None, None, None, None, None, None, None]",-1.0,10000000.0,Force,,25.0,3.0,531.54,16.253,28.791,8.865,427196.0,413624.0,1.039,0.067,4 params,7.0,4.0,1.0,10000000.0,,
NIMS776,,,,,,,CrMo-st,Steel,,,,,,,1120.0,Hot rolled,,,,0.28,0.27,0.8,0.015,0.012,0.07,1.07,0.17,0.12,,,,,,,,0.03,0.0,0.02,,,,,,,,,,,870.0,,30.0,0.0,855.0,30.0,200.0,30.0,,,,,600.0,60.0,450.0,,,,,,A5-standard specimen,Cylindric,50.25,0,,,980.0,,1078.0,,1818.0,,,,16.0,,61.0,,,,335.0,,,0.0,,,,,,,,,4,1.0,0.0,0,0,,1052.039456,1.25,1.5,,,cylinder,0,0,,,,"[630.0, 610.0, 590.0, 570.0, 580.0, 585.0, 580.0, 575.0]","[62000, 151000, 215000, 10000000, 10000000, 862000, 820000, 10000000]","['failure', 'failure', 'failure', 'runout', 'runout', 'failure', 'failure', 'runout']","[None, None, None, None, None, None, None, None]","[None, None, None, None, None, None, None, None]",-1.0,10000000.0,Force,,25.0,3.0,579.98,17.651,31.504,9.248,733950.0,684388.0,1.028,0.072,4 params,8.0,5.0,3.0,10000000.0,,
NIMS777,,,,,,,CrMo-st,Steel,,,,,,,640.0,Hot rolled,,,,0.33,0.27,0.69,0.015,0.008,0.04,0.99,0.17,0.05,,,,,,,,0.03,0.0,0.0,,,,,,,,,,,870.0,,30.0,0.0,855.0,30.0,200.0,30.0,,,,,650.0,60.0,450.0,,,,,,A5-standard specimen,Cylindric,50.25,0,782.0,,780.0,,881.0,,1740.0,,,,21.0,,71.0,,,,284.3,,,0.0,,,,,,,,,4,1.0,0.0,0,0,,1052.039456,1.25,1.5,,,cylinder,0,0,,,,"[510.0, 490.0, 470.0, 460.0, 465.0, 460.0, 465.0]","[41900, 121000, 870000, 10000000, 541000, 10000000, 658000]","['failure', 'failure', 'failure', 'runout', 'failure', 'runout', 'failure']","[None, None, None, None, None, None, None]","[None, None, None, None, None, None, None]",-1.0,10000000.0,Force,,25.0,3.0,462.4,,31.548,,874982.0,,1.02,,4 params,7.0,4.0,1.0,10000000.0,,
NIMS778,,,,,,,CrNiMo-st,Steel,,,,,,,640.0,Hot rolled,,,,0.39,0.25,0.71,0.015,0.013,1.76,0.82,0.23,0.09,,,,,,,,0.03,0.0,0.0,,,,,,,,,,,870.0,,30.0,0.0,845.0,30.0,200.0,30.0,,,,,580.0,60.0,450.0,,,,,,A5-standard specimen,Cylindric,50.25,0,1094.0,,1084.0,,1146.0,,1857.0,,,,15.0,,59.0,,,,358.0,,,0.0,,,,,,,,,4,1.0,0.0,0,0,,1052.039456,1.25,1.5,,,cylinder,0,0,,,,"[660.0, 640.0, 620.0, 600.0, 605.0, 610.0, 605.0, 610.0]","[105000, 224000, 298000, 10000000, 10000000, 439000, 10000000, 1030000]","['failure', 'failure', 'failure', 'runout', 'runout', 'failure', 'runout', 'failure']","[None, None, None, None, None, None, None, None]","[None, None, None, None, None, None, None, None]",-1.0,10000000.0,Force,,25.0,3.0,607.97,27611.934,23.254,10.522,664869.0,603255.0,1.032,1.4933154321918623e18,4 params,8.0,4.0,2.0,10000000.0,,
NIMS779,,,,,,,CrNiMo-st,Steel,,,,,,,640.0,Hot rolled,,,,0.42,0.25,0.73,0.012,0.021,1.69,0.73,0.22,0.09,,,,,,,,0.02,0.01,0.01,,,,,,,,,,,870.0,,30.0,0.0,845.0,30.0,200.0,30.0,,,,,630.0,60.0,450.0,,,,,,A5-standard specimen,Cylindric,50.25,0,917.0,,910.0,,1015.0,,1808.0,,,,18.0,,62.0,,,,318.0,,,0.0,,,,,,,,,4,1.0,0.0,0,0,,1052.039456,1.25,1.5,,,cylinder,0,0,,,,"[600.0, 580.0, 560.0, 540.0, 545.0, 550.0, 545.0, 540.0]","[81100, 163000, 300000, 10000000, 10000000, 491000, 906000, 914000]","['failure', 'failure', 'failure', 'runout', 'runout', 'failure', 'failure', 'failure']","[None, None, None, None, None, None, None, None]","[None, None, None, None, None, None, None, None]",-1.0,10000000.0,Force,,25.0,3.0,542.39,,23.271,,785951.0,,1.019,,4 params,8.0,6.0,2.0,10000000.0,,
NIMS78,,,,,,,C-st_struct,Steel,,,,,,,1270.0,Hot rolled,,,,0.49,0.26,0.8,0.027000000000000003,0.023,0.02,0.09,0.0,0.01,,,,,,,,0.13,0.01,0.0,,,,,,,,,,,845.0,,30.0,0.0,845.0,30.0,450.0,30.0,,,,,650.0,60.0,450.0,9.3,,,,,A5-standard specimen,Cylindric,50.25,0,654.0,,624.0,,744.0,,1449.0,,,,26.0,,65.0,,172.0,,245.0,,,0.0,,,,,,,,,4,1.0,0.25,0.0,0.25,,73.83259,3.6,1.5,,,cylinder,0,0,,,,"[500.0, 500.0, 480.0, 480.0, 460.0, 460.0, 450.0, 450.0, 440.0, 440.0, 430.0, 430.0, 430.0, 420.0, 420.0, 420.0, 410.0, 410.0, 410.0]","[46000, 48100, 96900, 103000, 227000, 236000, 275000, 305000, 524000, 563000, 594000, 649000, 1090000, 998000, 1420000, 1620000, 18500000, 21200000, 21200000]","['failure', 'failure', 'failure', 'failure', 'failure', 'failure', 'failure', 'failure', 'failure', 'failure', 'failure', 'failure', 'failure', 'failure', 'failure', 'failure', 'failure', 'runout', 'runout']","[None, None, None, None, None, None, None, None, None, None, None, None, None, None, None, None, None, None, None]","[None, None, None, None, None, None, None, None, None, None, None, None, None, None, None, None, None, None, None]",-1.0,21200000.0,Force,,50.0,1.0,414.97,,18.928,,1556090.0,,1.022,,4 params,19.0,7.0,1.0,10000000.0,,
NIMS780,,,,,,,CrNiMo-st,Steel,,,,,,,640.0,Hot rolled,,,,0.39,0.25,0.71,0.015,0.013,1.76,0.82,0.23,0.09,,,,,,,,0.03,0.0,0.0,,,,,,,,,,,870.0,,30.0,0.0,845.0,30.0,200.0,30.0,,,,,630.0,60.0,450.0,,,,,,A5-standard specimen,Cylindric,50.25,0,984.0,,953.0,,1029.0,,1724.0,,,,18.0,,62.0,,,,327.0,,,0.0,,,,,,,,,4,1.0,0.0,0,0,,1052.039456,1.25,1.5,,,cylinder,0,0,,,,"[610.0, 590.0, 570.0, 550.0, 555.0, 550.0, 555.0]","[84700, 201000, 406000, 10000000, 1390000, 10000000, 700000]","['failure', 'failure', 'failure', 'runout', 'failure', 'runout', 'failure']","[None, None, None, None, None, None, None]","[None, None, None, None, None, None, None]",-1.0,10000000.0,Force,,25.0,3.0,552.49,,25.973,,1066334.0,,1.021,,4 params,7.0,4.0,1.0,10000000.0,,
NIMS781,,,,,,,CrNiMo-st,Steel,,,,,,,420.0,Hot rolled,,,,0.37,0.29,0.76,0.017,0.01,1.88,0.9,0.24,0.03,,,,,,,,0.07,0.0,0.01,,,,,,,,,,,870.0,,30.0,0.0,845.0,30.0,200.0,30.0,,,,,630.0,60.0,450.0,,,,,,A5-standard specimen,Cylindric,50.25,0,1013.0,,998.0,,1067.0,,1761.0,,,,17.0,,62.0,,,,339.0,,,0.0,,,,,,,,,4,1.0,0.0,0,0,,1052.039456,1.25,1.5,,,cylinder,0,0,,,,"[620.0, 600.0, 580.0, 560.0, 570.0, 575.0, 570.0, 565.0]","[214000, 300000, 750000, 10000000, 10000000, 1490000, 891000, 10000000]","['failure', 'failure', 'failure', 'runout', 'runout', 'failure', 'failure', 'runout']","[None, None, None, None, None, None, None, None]","[None, None, None, None, None, None, None, None]",-1.0,10000000.0,Force,,25.0,3.0,569.98,20.118,21.922,9.506,1172202.0,1198664.0,1.028,0.105,4 params,8.0,5.0,3.0,10000000.0,,
NIMS782,,,,,,,CrNiMo-st,Steel,,,,,,,640.0,Hot rolled,,,,0.39,0.25,0.71,0.015,0.013,1.76,0.82,0.23,0.09,,,,,,,,0.03,0.0,0.0,,,,,,,,,,,870.0,,30.0,0.0,845.0,30.0,200.0,30.0,,,,,680.0,60.0,450.0,,,,,,A5-standard specimen,Cylindric,50.25,0,863.0,,810.0,,884.0,,1680.0,,,,21.0,,67.0,,,,286.0,,,0.0,,,,,,,,,1.5,1.0,0.0,0,0,,1052.039456,1.25,1.5,,,cylinder,0,0,,,,"[540.0, 520.0, 500.0, 480.0, 485.0, 480.0, 475.0]","[41100, 103000, 427000, 10000000, 982000, 474000, 10000000]","['failure', 'failure', 'failure', 'runout', 'failure', 'failure', 'runout']","[None, None, None, None, None, None, None]","[None, None, None, None, None, None, None]",-1.0,10000000.0,Force,,25.0,3.0,479.98,15.032,25.162,6.592,850578.0,786691.0,1.035,0.063,4 params,7.0,5.0,2.0,10000000.0,,
NIMS783,,,,,,,Spring-st,Steel,,,,,,,1228.0,Hot rolled,,,,0.59,1.99,0.92,0.027000000000000003,0.01,0.01,0.15,0.004,0.01,,,,,,,,0.04,0.0,0.0,,,,,,,,,,,845.0,,30.0,0.0,845.0,30.0,200.0,30.0,,,,,430.0,60.0,450.0,,,,,,A5-standard specimen,Cylindric,50.25,0,,,1589.0,,1730.0,,,,,,6.0,,34.0,,29.0,,528.0,,,0.0,,,,,,,,,1.5,1.01,0.067,0.067,0,,28.03275411,1.29,0.5,,,cylinder,0,0,,,,"[840.0, 840.0, 780.0, 780.0, 740.0, 740.0, 720.0, 720.0, 700.0, 700.0]","[127000, 945000, 1020000, 2470000, 5090000, 6510000, 11800000, 12100000, 100000000, 100000000]","['failure', 'failure', 'failure', 'failure', 'failure', 'failure', 'failure', 'failure', 'runout', 'runout']","[None, None, None, None, None, None, None, None, None, None]","[None, None, None, None, None, None, None, None, None, None]",-1.0,100000000.0,Force,,700.0,3.0,731.27,22.318,23.332,5.536,7815832.0,6727613.0,1.066,0.054,4 params,10.0,3.0,2.0,10000000.0,,
NIMS784,,,,,,,Spring-st,Steel,,,,,,,1228.0,Hot rolled,,,,0.59,1.99,0.92,0.027000000000000003,0.01,0.01,0.15,0.004,0.01,,,,,,,,0.04,0.0,0.0,,,,,,,,,,,845.0,,30.0,0.0,845.0,30.0,200.0,30.0,,,,,500.0,60.0,450.0,,,,,,A5-standard specimen,Cylindric,50.25,0,,,1276.0,,1423.0,,,,,,9.0,,31.0,,28.0,,441.0,,,0.0,,,,,,,,,6,1.01,0.067,0.067,0,,28.03275411,1.29,0.5,,,cylinder,0,0,,,,"[760.0, 740.0, 740.0, 720.0, 720.0, 700.0, 700.0, 680.0, 660.0, 660.0, 640.0, 640.0]","[194000, 176000, 4600000, 9160000, 9310000, 25500000, 100000000, 30300000, 23000000, 37900000, 100000000, 100000000]","['failure', 'failure', 'failure', 'failure', 'failure', 'failure', 'runout', 'failure', 'failure', 'failure', 'runout', 'runout']","[None, None, None, None, None, None, None, None, None, None, None, None]","[None, None, None, None, None, None, None, None, None, None, None, None]",-1.0,100000000.0,Force,,700.0,3.0,715.93,32.765,67.856,18.649,9000000.0,9698391.0,1.038,0.057,4 params,12.0,3.0,4.0,10000000.0,,
