Repository: Tareqawwad/Masterthesis-Final

File: allData.csv (part 33 of 36)
,Institute,Sci_topic,Author,Year,Conf_level,Material,M_Type,MatGroupFKM,Batch,Manufacturer,Prod_Proc,Furn_capa,Deoxid_proc,Ingot_size,Red_ratio,HProc,Form,DorTh,Length,C,Si,Mn,P,S,Ni,Cr,Mo,Cu,Al,V,Nb,N_,Ti,Ca,O,dA,dB,dC,dD,DS,Exp_n,Exp_b,DefType,Proc_name,Microstruct,Tstart,Tend,Vcf,NTemp,Ntime,CTemp,Ctime,THTemp,THtime,THQCr,QmTemp,THTemp2,THtime2,THQCr2,QmTemp2,TTemp,Ttime,TCr,Gm,Gstd,Texture,GrainRatio,Poros,Geometry_type,CS_form,CS_surface,QS_LD,Re_U,Re_U_dev,Rp02,Rp02_dev,Rm,Rm_dev,R_true_fracture,Rtf_dev,AG,AG_dev,A5,A5_dev,Z,Z_dev,A_KerbSchlag,A_KS_dev,HV20,HV20_dev,HardProc,t_eff,t_eff_dev,HV20_core,HV20_core_dev,Rp02_base,Rm_base,AG_base,A5_base,Z_base,Deff,Kt,G0,G0_r,G0_d,A90_Mises,V90_Mises,Kp,Rz,Finish,Finish_speci,SpecF,LD,Prstrain,RS_depth,RS_I,RSII,Sa,N,outcome,fail_loc,defect_type,R_ratio,Nu,Control,Machine,f_test,L_Type,Sd,Sd_unc,k,k_unc,NE,NE_unc,1Ts,1Ts_unc,method,n_spec,n_lvls_frac,n_lvls_inf,Nu_cur,Sa_min,Nm_Sa_min
NIMS785,,,,,,,C-st_struct,Steel,,,,,,,825.0,Hot rolled,,,,0.26,0.21,0.44,0.017,0.022,0.01,0.02,0.0,0.01,,,,,,,,0.07,0.02,0.04,,,,,,,,,,,885.0,,30.0,0.0,30.0,0.0,0.0,30.0,,,,,30.0,0.0,0.0,8.4,,,,,A5-standard specimen,Cylindric,50.25,0,354.0,,333.0,,473.0,,961.0,,,,40.0,,64.0,,169.0,,138.0,,,0.0,,,,,,,,,6,1.014,0.044,0.044,0,,147.483728,1.3,1.5,,,cylinder,0,0,,,,"[210.0, 210.0, 205.0, 205.0, 205.0, 200.0, 200.0, 200.0, 190.0, 190.0, 190.0, 180.0, 180.0, 180.0]","[21700, 103000, 29100, 76000, 265000, 176000, 368000, 602000, 796000, 194000, 278000, 10000000, 10000000, 10000000]","['failure', 'failure', 'failure', 'failure', 'failure', 'failure', 'failure', 'failure', 'failure', 'failure', 'failure', 'runout', 'runout', 'runout']","[None, None, None, None, None, None, None, None, None, None, None, None, None, None]","[None, None, None, None, None, None, None, None, None, None, None, None, None, None]",0.0,10000000.0,Force,,140.0,3.0,184.75,5.211,23.36,5.727,1081143.0,816237.0,1.088,0.049,4 params,14.0,4.0,1.0,10000000.0,,
NIMS786,,,,,,,C-st_struct,Steel,,,,,,,610.0,Hot rolled,,,,0.25,0.18,0.44,0.009000000000000001,0.017,0.08,0.12,0.0,0.08,,,,,,,,0.11,0.0,0.04,,,,,,,,,,,885.0,,30.0,0.0,30.0,0.0,0.0,30.0,,,,,30.0,0.0,0.0,7.2,,,,,A5-standard specimen,Cylindric,50.25,0,320.0,,290.0,,477.0,,954.0,,,,36.0,,63.0,,84.0,,144.0,,,0.0,,,,,,,,,6,1.014,0.044,0.044,0,,147.483728,1.3,1.5,,,cylinder,0,0,,,,"[220.0, 220.0, 210.0, 210.0, 200.0, 200.0, 190.0, 190.0, 190.0, 180.0, 180.0, 180.0, 170.0, 170.0, 170.0, 160.0, 160.0, 160.0]","[62000, 187000, 176000, 486000, 346000, 613000, 2000000, 2080000, 10000000, 2530000, 10000000, 10000000, 2520000, 10000000, 10000000, 10000000, 10000000, 10000000]","['failure', 'failure', 'failure', 'failure', 'failure', 'failure', 'failure', 'failure', 'runout', 'failure', 'runout', 'runout', 'failure', 'runout', 'runout', 'runout', 'runout', 'runout']","[None, None, None, None, None, None, None, None, None, None, None, None, None, None, None, None, None, None]","[None, None, None, None, None, None, None, None, None, None, None, None, None, None, None, None, None, None]",0.0,10000000.0,Force,,140.0,3.0,181.15,4.225,12.868,3.26,1913706.0,1363650.0,1.131,0.046,4 params,18.0,6.0,4.0,10000000.0,,
NIMS787,,,,,,,C-st_struct,Steel,,,,,,,1270.0,Hot rolled,,,,0.26,0.27,0.43,0.008,0.015,0.02,0.03,0.0,0.01,,,,,,,,0.07,0.02,0.0,,,,,,,,,,,885.0,,30.0,0.0,30.0,0.0,0.0,30.0,,,,,30.0,0.0,0.0,8.4,,,,,A5-standard specimen,Cylindric,50.25,0,385.0,,329.0,,474.0,,949.0,,,,40.0,,64.0,,143.0,,135.0,,,0.0,,,,,,,,,6,1.014,0.044,0.044,0,,147.483728,1.3,1.5,,,cylinder,0,0,,,,"[210.0, 210.0, 210.0, 200.0, 200.0, 200.0, 190.0, 190.0, 190.0, 180.0, 180.0, 180.0, 170.0, 170.0, 170.0]","[97000, 137000, 150000, 264000, 495000, 543000, 768000, 924000, 1010000, 3680000, 10000000, 10000000, 10000000, 10000000, 10000000]","['failure', 'failure', 'failure', 'failure', 'failure', 'failure', 'failure', 'failure', 'failure', 'failure', 'runout', 'runout', 'runout', 'runout', 'runout']","[None, None, None, None, None, None, None, None, None, None, None, None, None, None, None]","[None, None, None, None, None, None, None, None, None, None, None, None, None, None, None]",0.0,10000000.0,Force,,140.0,3.0,180.93,12.804,20.621,7.757,2842206.0,2454943.0,1.031,0.041,4 params,15.0,4.0,2.0,10000000.0,,
NIMS788,,,,,,,C-st_struct,Steel,,,,,,,1740.0,Hot rolled,,,,0.26,0.23,0.51,0.018000000000000002,0.024,0.01,0.02,0.0,0.01,,,,,,,,0.06,0.0,0.0,,,,,,,,,,,885.0,,30.0,0.0,30.0,0.0,0.0,30.0,,,,,30.0,0.0,0.0,8.8,,,,,A5-standard specimen,Cylindric,50.25,0,384.0,,353.0,,506.0,,1013.0,,,,37.0,,63.0,,145.0,,146.0,,,0.0,,,,,,,,,3,1.014,0.044,0.044,0,,147.483728,1.3,1.5,,,cylinder,0,0,,,,"[220.0, 220.0, 220.0, 210.0, 210.0, 210.0, 200.0, 200.0, 200.0, 190.0, 190.0, 190.0, 180.0, 180.0, 180.0]","[83000, 90000, 118000, 247000, 255000, 324000, 579000, 653000, 934000, 1630000, 3370000, 3660000, 10000000, 10000000, 10000000]","['failure', 'failure', 'failure', 'failure', 'failure', 'failure', 'failure', 'failure', 'failure', 'failure', 'failure', 'failure', 'runout', 'runout', 'runout']","[None, None, None, None, None, None, None, None, None, None, None, None, None, None, None]","[None, None, None, None, None, None, None, None, None, None, None, None, None, None, None]",0.0,10000000.0,Force,,140.0,3.0,184.93,1.117,22.519,9.456,4660919.0,2835301.0,1.028,0.035,4 params,15.0,4.0,1.0,10000000.0,,
NIMS789,,,,,,,C-st_struct,Steel,,,,,,,825.0,Hot rolled,,,,0.35,0.21,0.77,0.021,0.022,0.01,0.01,0.0,0.02,,,,,,,,0.05,0.03,0.0,,,,,,,,,,,865.0,,30.0,0.0,865.0,30.0,450.0,30.0,,,,,600.0,60.0,450.0,8.6,,,,,A5-standard specimen,Cylindric,50.25,0,496.0,,487.0,,678.0,,1438.0,,,,26.0,,71.0,,222.0,,218.0,,,0.0,,,,,,,,,3,1.014,0.044,0.044,0,,147.483728,1.3,1.5,,,cylinder,0,0,,,,"[295.0, 290.0, 290.0, 285.0, 280.0, 280.0, 280.0, 275.0, 275.0, 270.0, 270.0, 270.0, 265.0, 265.0, 260.0]","[186000, 194000, 257000, 1390000, 404000, 832000, 10000000, 766000, 899000, 1600000, 10000000, 10000000, 726000, 10000000, 10000000]","['failure', 'failure', 'failure', 'failure', 'failure', 'failure', 'runout', 'failure', 'failure', 'failure', 'runout', 'runout', 'failure', 'runout', 'runout']","[None, None, None, None, None, None, None, None, None, None, None, None, None, None, None]","[None, None, None, None, None, None, None, None, None, None, None, None, None, None, None]",0.0,10000000.0,Force,,140.0,3.0,270.36,7.374,15.907,7.755,1010810.0,815907.0,1.089,0.117,4 params,15.0,7.0,4.0,10000000.0,,
NIMS79,,,,,,,C-st_struct,Steel,,,,,,,610.0,Hot rolled,,,,0.45,0.25,0.79,0.011,0.025,0.12,0.04,0.0,0.15,,,,,,,,0.09,0.0,0.04,,,,,,,,,,,845.0,,30.0,0.0,845.0,30.0,450.0,30.0,,,,,650.0,60.0,450.0,8.6,,,,,A5-standard specimen,Cylindric,50.25,0,577.0,,577.0,,723.0,,1451.0,,,,26.0,,68.0,,178.0,,236.0,,,0.0,,,,,,,,,4,1.0,0.25,0.0,0.25,,73.83259,3.6,1.5,,,cylinder,0,0,,,,"[460.0, 460.0, 460.0, 440.0, 440.0, 430.0, 430.0, 420.0, 420.0, 410.0, 410.0, 410.0, 400.0, 400.0, 400.0, 390.0, 390.0, 390.0, 380.0, 380.0, 380.0]","[54600, 56100, 176000, 218000, 332000, 367000, 556000, 320000, 1790000, 610000, 1030000, 1070000, 1700000, 21200000, 21200000, 1350000, 21200000, 21200000, 21200000, 21200000, 21200000]","['failure', 'failure', 'failure', 'failure', 'failure', 'failure', 'failure', 'failure', 'failure', 'failure', 'failure', 'failure', 'failure', 'runout', 'runout', 'failure', 'runout', 'runout', 'runout', 'runout', 'runout']","[None, None, None, None, None, None, None, None, None, None, None, None, None, None, None, None, None, None, None, None, None]","[None, None, None, None, None, None, None, None, None, None, None, None, None, None, None, None, None, None, None, None, None]",-1.0,21200000.0,Force,,50.0,1.0,398.0,8.361,19.361,3.348,1641211.0,831896.0,1.067,0.031,4 params,21.0,7.0,3.0,10000000.0,,
NIMS790,,,,,,,C-st_struct,Steel,,,,,,,1270.0,Hot rolled,,,,0.35,0.3,0.74,0.017,0.024,0.01,0.1,0.0,0.01,,,,,,,,0.07,0.02,0.0,,,,,,,,,,,865.0,,30.0,0.0,865.0,30.0,450.0,30.0,,,,,600.0,60.0,450.0,9.0,,,,,A5-standard specimen,Cylindric,50.25,0,516.0,,516.0,,699.0,,1484.0,,,,27.0,,72.0,,226.0,,231.0,,,0.0,,,,,,,,,3,1.014,0.044,0.044,0,,147.483728,1.3,1.5,,,cylinder,0,0,,,,"[300.0, 300.0, 300.0, 290.0, 290.0, 290.0, 280.0, 280.0, 280.0, 270.0, 270.0, 270.0, 260.0, 260.0, 260.0]","[168000, 189000, 203000, 172000, 400000, 509000, 279000, 407000, 809000, 532000, 800000, 1060000, 10000000, 10000000, 10000000]","['failure', 'failure', 'failure', 'failure', 'failure', 'failure', 'failure', 'failure', 'failure', 'failure', 'failure', 'failure', 'runout', 'runout', 'runout']","[None, None, None, None, None, None, None, None, None, None, None, None, None, None, None]","[None, None, None, None, None, None, None, None, None, None, None, None, None, None, None]",0.0,10000000.0,Force,,140.0,3.0,264.76,7.393,13.845,5.276,1045415.0,881348.0,1.063,0.084,4 params,15.0,4.0,1.0,10000000.0,,
NIMS791,,,,,,,C-st_struct,Steel,,,,,,,1740.0,Hot rolled,,,,0.34,0.26,0.74,0.012,0.015,0.01,0.02,0.0,0.01,,,,,,,,0.08,0.0,0.0,,,,,,,,,,,865.0,,30.0,0.0,865.0,30.0,450.0,30.0,,,,,600.0,60.0,450.0,8.9,,,,,A5-standard specimen,Cylindric,50.25,0,468.0,,468.0,,654.0,,1451.0,,,,27.0,,73.0,,229.0,,218.0,,,0.0,,,,,,,,,3,1.014,0.044,0.044,0,,147.483728,1.3,1.5,,,cylinder,0,0,,,,"[280.0, 280.0, 270.0, 270.0, 260.0, 260.0, 250.0, 250.0, 250.0, 240.0, 240.0, 240.0, 230.0, 230.0, 230.0]","[123000, 207000, 273000, 309000, 451000, 861000, 907000, 1280000, 10000000, 5380000, 10000000, 10000000, 10000000, 10000000, 10000000]","['failure', 'failure', 'failure', 'failure', 'failure', 'failure', 'failure', 'failure', 'runout', 'failure', 'runout', 'runout', 'runout', 'runout', 'runout']","[None, None, None, None, None, None, None, None, None, None, None, None, None, None, None]","[None, None, None, None, None, None, None, None, None, None, None, None, None, None, None]",0.0,10000000.0,Force,,140.0,3.0,244.95,6.917,19.759,4.418,2090452.0,1591621.0,1.048,0.042,4 params,15.0,5.0,3.0,10000000.0,,
NIMS792,,,,,,,C-st_struct,Steel,,,,,,,610.0,Hot rolled,,,,0.36,0.26,0.7,0.009000000000000001,0.023,0.08,0.12,0.0,0.09,,,,,,,,0.07,0.0,0.03,,,,,,,,,,,865.0,,30.0,0.0,865.0,30.0,450.0,30.0,,,,,600.0,60.0,450.0,8.0,,,,,A5-standard specimen,Cylindric,50.25,0,582.0,,576.0,,738.0,,1438.0,,,,24.0,,66.0,,174.0,,244.0,,,0.0,,,,,,,,,3,1.014,0.044,0.044,0,,147.483728,1.3,1.5,,,cylinder,0,0,,,,"[330.0, 320.0, 310.0, 310.0, 300.0, 300.0, 290.0, 290.0, 280.0, 280.0, 275.0, 270.0, 270.0, 270.0, 270.0, 265.0]","[231000, 512000, 173000, 10000000, 290000, 353000, 258000, 522000, 347000, 10000000, 1380000, 1800000, 3500000, 10000000, 10000000, 10000000]","['failure', 'failure', 'failure', 'runout', 'failure', 'failure', 'failure', 'failure', 'failure', 'runout', 'failure', 'failure', 'failure', 'runout', 'runout', 'runout']","[None, None, None, None, None, None, None, None, None, None, None, None, None, None, None, None]","[None, None, None, None, None, None, None, None, None, None, None, None, None, None, None, None]",0.0,10000000.0,Force,,140.0,3.0,274.53,7.536,8.643,4.663,936329.0,798743.0,1.222,0.119,4 params,16.0,8.0,4.0,10000000.0,,
NIMS793,,,,,,,C-st_struct,Steel,,,,,,,1740.0,Hot rolled,,,,0.45,0.25,0.79,0.018000000000000002,0.016,0.02,0.13,0.0,0.02,,,,,,,,0.07,0.0,0.0,,,,,,,,,,,845.0,,30.0,0.0,845.0,30.0,450.0,30.0,,,,,600.0,60.0,450.0,8.8,,,,,A5-standard specimen,Cylindric,50.25,0,744.0,,727.0,,828.0,,1540.0,,,,22.0,,64.0,,134.0,,266.0,,,0.0,,,,,,,,,3,1.014,0.044,0.044,0,,147.483728,1.3,1.5,,,cylinder,0,0,,,,"[380.0, 380.0, 370.0, 370.0, 360.0, 360.0, 360.0, 350.0, 350.0, 350.0, 350.0, 340.0, 340.0, 340.0, 340.0, 340.0]","[78000, 128000, 102000, 800000, 209000, 1400000, 2330000, 8190000, 10000000, 10000000, 10000000, 3660000, 10000000, 10000000, 10000000, 10000000]","['failure', 'failure', 'failure', 'failure', 'failure', 'failure', 'failure', 'failure', 'runout', 'runout', 'runout', 'failure', 'runout', 'runout', 'runout', 'runout']","[None, None, None, None, None, None, None, None, None, None, None, None, None, None, None, None]","[None, None, None, None, None, None, None, None, None, None, None, None, None, None, None, None]",0.0,10000000.0,Force,,140.0,3.0,350.03,7.679,38.48,7.683,2606034.0,1425979.0,1.063,0.043,4 params,16.0,5.0,2.0,10000000.0,,
NIMS794,,,,,,,C-st_struct,Steel,,,,,,,1270.0,Hot rolled,,,,0.45,0.26,0.76,0.027000000000000003,0.019,0.01,0.11,0.0,0.02,,,,,,,,0.12,0.01,0.0,,,,,,,,,,,845.0,,30.0,0.0,845.0,30.0,450.0,30.0,,,,,600.0,60.0,450.0,9.6,,,,,A5-standard specimen,Cylindric,50.25,0,564.0,,562.0,,748.0,,1486.0,,,,24.0,,68.0,,177.0,,245.0,,,0.0,,,,,,,,,3,1.014,0.044,0.044,0,,147.483728,1.3,1.5,,,cylinder,0,0,,,,"[340.0, 340.0, 330.0, 330.0, 320.0, 320.0, 310.0, 310.0, 300.0, 300.0, 300.0, 290.0, 290.0, 290.0, 280.0, 280.0, 280.0]","[80000, 94000, 108000, 207000, 257000, 275000, 269000, 311000, 2200000, 10000000, 10000000, 1540000, 10000000, 10000000, 10000000, 10000000, 10000000]","['failure', 'failure', 'failure', 'failure', 'failure', 'failure', 'failure', 'failure', 'failure', 'runout', 'runout', 'failure', 'runout', 'runout', 'runout', 'runout', 'runout']","[None, None, None, None, None, None, None, None, None, None, None, None, None, None, None, None, None]","[None, None, None, None, None, None, None, None, None, None, None, None, None, None, None, None, None]",0.0,10000000.0,Force,,140.0,3.0,297.94,8.163,18.813,4.259,1001620.0,736878.0,1.06,0.045,4 params,17.0,6.0,3.0,10000000.0,,
NIMS795,,,,,,,C-st_struct,Steel,,,,,,,610.0,Hot rolled,,,,0.45,0.24,0.71,0.01,0.009000000000000001,0.12,0.06,0.0,0.13,,,,,,,,0.06,0.0,0.01,,,,,,,,,,,845.0,,30.0,0.0,845.0,30.0,450.0,30.0,,,,,600.0,60.0,450.0,8.8,,,,,A5-standard specimen,Cylindric,50.25,0,632.0,,626.0,,812.0,,1503.0,,,,23.0,,64.0,,100.0,,260.0,,,0.0,,,,,,,,,3,1.014,0.044,0.044,0,,147.483728,1.3,1.5,,,cylinder,0,0,,,,"[350.0, 350.0, 340.0, 340.0, 330.0, 330.0, 330.0, 320.0, 320.0, 320.0, 315.0, 315.0, 315.0]","[134000, 135000, 182000, 258000, 341000, 679000, 1420000, 675000, 10000000, 10000000, 10000000, 10000000, 10000000]","['failure', 'failure', 'failure', 'failure', 'failure', 'failure', 'failure', 'failure', 'runout', 'runout', 'runout', 'runout', 'runout']","[None, None, None, None, None, None, None, None, None, None, None, None, None]","[None, None, None, None, None, None, None, None, None, None, None, None, None]",0.0,10000000.0,Force,,140.0,3.0,322.38,8.304,24.143,7.903,936813.0,818275.0,1.045,0.059,4 params,13.0,4.0,2.0,10000000.0,,
NIMS796,,,,,,,C-st_struct,Steel,,,,,,,825.0,Hot rolled,,,,0.44,0.24,0.82,0.021,0.021,0.03,0.02,0.0,0.02,,,,,,,,0.1,0.03,0.01,,,,,,,,,,,845.0,,30.0,0.0,845.0,30.0,450.0,30.0,,,,,600.0,60.0,450.0,8.8,,,,,A5-standard specimen,Cylindric,50.25,0,536.0,,538.0,,760.0,,1465.0,,,,25.0,,66.0,,184.0,,239.0,,,0.0,,,,,,,,,3,1.014,0.044,0.044,0,,147.483728,1.3,1.5,,,cylinder,0,0,,,,"[330.0, 330.0, 320.0, 320.0, 310.0, 310.0, 310.0, 300.0, 300.0, 300.0, 290.0, 290.0, 290.0, 280.0, 280.0, 280.0]","[91000, 102000, 127000, 166000, 183000, 263000, 307000, 269000, 337000, 429000, 3220000, 10000000, 10000000, 10000000, 10000000, 10000000]","['failure', 'failure', 'failure', 'failure', 'failure', 'failure', 'failure', 'failure', 'failure', 'failure', 'failure', 'runout', 'runout', 'runout', 'runout', 'runout']","[None, None, None, None, None, None, None, None, None, None, None, None, None, None, None, None]","[None, None, None, None, None, None, None, None, None, None, None, None, None, None, None, None]",0.0,10000000.0,Force,,140.0,3.0,291.51,7.652,20.937,4.917,984365.0,746425.0,1.054,0.046,4 params,16.0,5.0,2.0,10000000.0,,
NIMS797,,,,,,,C-st_struct,Steel,,,,,,,1740.0,Hot rolled,,,,0.55,0.23,0.76,0.018000000000000002,0.012,0.01,0.09,0.0,0.01,,,,,,,,0.07,0.0,0.0,,,,,,,,,,,825.0,,30.0,0.0,825.0,30.0,450.0,30.0,,,,,600.0,60.0,450.0,8.4,,,,,A5-standard specimen,Cylindric,50.25,0,759.0,,755.0,,854.0,,1518.0,,,,22.0,,60.0,,100.0,,276.0,,,0.0,,,,,,,,,3,1.014,0.044,0.044,0,,147.483728,1.3,1.5,,,cylinder,0,0,,,,"[400.0, 390.0, 390.0, 380.0, 380.0, 380.0, 375.0, 375.0, 370.0, 370.0, 370.0, 365.0, 365.0, 365.0, 360.0, 360.0]","[54000, 107000, 379000, 122000, 462000, 575000, 572000, 581000, 214000, 4340000, 10000000, 9110000, 10000000, 10000000, 10000000, 10000000]","['failure', 'failure', 'failure', 'failure', 'failure', 'failure', 'failure', 'failure', 'failure', 'failure', 'runout', 'failure', 'runout', 'runout', 'runout', 'runout']","[None, None, None, None, None, None, None, None, None, None, None, None, None, None, None, None]","[None, None, None, None, None, None, None, None, None, None, None, None, None, None, None, None]",0.0,10000000.0,Force,,140.0,3.0,367.16,8.434,46.843,7.789,2145427.0,1031075.0,1.049,0.036,4 params,16.0,6.0,3.0,10000000.0,,
NIMS798,,,,,,,C-st_struct,Steel,,,,,,,1270.0,Hot rolled,,,,0.54,0.26,0.76,0.022,0.021,0.02,0.12,0.0,0.01,,,,,,,,0.08,0.01,0.0,,,,,,,,,,,825.0,,30.0,0.0,825.0,30.0,450.0,30.0,,,,,600.0,60.0,450.0,8.6,,,,,A5-standard specimen,Cylindric,50.25,0,754.0,,748.0,,848.0,,1521.0,,,,22.0,,60.0,,135.0,,275.0,,,0.0,,,,,,,,,3,1.014,0.044,0.044,0,,147.483728,1.3,1.5,,,cylinder,0,0,,,,"[395.0, 395.0, 390.0, 390.0, 390.0, 385.0, 385.0, 385.0, 380.0, 380.0, 380.0, 375.0, 375.0, 375.0]","[36000, 45000, 41000, 67000, 155000, 78000, 85000, 130000, 178000, 221000, 279000, 10000000, 10000000, 10000000]","['failure', 'failure', 'failure', 'failure', 'failure', 'failure', 'failure', 'failure', 'failure', 'failure', 'failure', 'runout', 'runout', 'runout']","[None, None, None, None, None, None, None, None, None, None, None, None, None, None]","[None, None, None, None, None, None, None, None, None, None, None, None, None, None]",0.0,10000000.0,Force,,140.0,3.0,377.45,,43.756,,280040.0,,1.019,,4 params,14.0,4.0,1.0,10000000.0,,
NIMS799,,,,,,,C-st_struct,Steel,,,,,,,825.0,Hot rolled,,,,0.52,0.29,0.83,0.016,0.025,0.04,0.04,0.0,0.02,,,,,,,,0.12,0.02,0.0,,,,,,,,,,,825.0,,30.0,0.0,825.0,30.0,450.0,30.0,,,,,600.0,60.0,450.0,8.8,,,,,A5-standard specimen,Cylindric,50.25,0,635.0,,639.0,,823.0,,1512.0,,,,24.0,,64.0,,130.0,,261.0,,,0.0,,,,,,,,,3,1.014,0.044,0.044,0,,147.483728,1.3,1.5,,,cylinder,0,0,,,,"[360.0, 360.0, 360.0, 350.0, 350.0, 350.0, 340.0, 340.0, 340.0, 330.0, 330.0, 330.0, 320.0, 320.0, 320.0]","[88000, 104000, 169000, 135000, 222000, 227000, 293000, 293000, 469000, 410000, 10000000, 10000000, 10000000, 10000000, 10000000]","['failure', 'failure', 'failure', 'failure', 'failure', 'failure', 'failure', 'failure', 'failure', 'failure', 'runout', 'runout', 'runout', 'runout', 'runout']","[None, None, None, None, None, None, None, None, None, None, None, None, None, None, None]","[None, None, None, None, None, None, None, None, None, None, None, None, None, None, None]",0.0,10000000.0,Force,,140.0,3.0,331.5,9.691,16.844,6.733,474568.0,459909.0,1.038,0.088,4 params,15.0,4.0,2.0,10000000.0,,
NIMS8,,,,,,,C-st_struct,Steel,,,,,,,1740.0,Hot rolled,,,,0.27,0.25,0.54,0.02,0.021,0.01,0.02,0.0,0.02,,,,,,,,0.07,0.0,0.0,,,,,,,,,,,885.0,,30.0,0.0,30.0,0.0,0.0,30.0,,,,,30.0,0.0,0.0,8.8,,,,,A5-standard specimen,Cylindric,50.25,0,399.0,,362.0,,521.0,,1027.0,,,,37.0,,62.0,,130.0,,146.0,,,0.0,,,,,,,,,8,1.0,0.25,0.0,0.25,,73.83259,3.6,1.5,,,cylinder,0,0,,,,"[300.0, 300.0, 290.0, 290.0, 280.0, 280.0, 270.0, 270.0, 260.0, 260.0, 260.0, 250.0, 250.0, 250.0, 240.0, 240.0, 240.0]","[86900, 91700, 165000, 166000, 236000, 343000, 626000, 632000, 1040000, 1150000, 1170000, 1380000, 2570000, 3790000, 21200000, 21200000, 21200000]","['failure', 'failure', 'failure', 'failure', 'failure', 'failure', 'failure', 'failure', 'failure', 'failure', 'failure', 'failure', 'failure', 'failure', 'runout', 'runout', 'runout']","[None, None, None, None, None, None, None, None, None, None, None, None, None, None, None, None, None]","[None, None, None, None, None, None, None, None, None, None, None, None, None, None, None, None, None]",-1.0,21200000.0,Force,,50.0,1.0,244.95,4.915,18.012,5.902,3392022.0,1803466.0,1.03,0.029,4 params,17.0,6.0,1.0,10000000.0,,
NIMS80,,,,,,,C-st_struct,Steel,,,,,,,1270.0,Hot rolled,,,,0.42,0.26,0.7,0.024,0.01,0.01,0.1,0.0,0.01,,,,,,,,0.04,0.01,0.0,,,,,,,,,,,845.0,,30.0,0.0,845.0,30.0,450.0,30.0,,,,,650.0,60.0,450.0,9.0,,,,,A5-standard specimen,Cylindric,50.25,0,523.0,,521.0,,706.0,,1465.0,,,,29.0,,70.0,,182.0,,220.0,,,0.0,,,,,,,,,4,1.0,0.25,0.0,0.25,,73.83259,3.6,1.5,,,cylinder,0,0,,,,"[460.0, 450.0, 450.0, 440.0, 430.0, 430.0, 420.0, 420.0, 410.0, 410.0, 400.0, 400.0, 390.0, 390.0, 390.0, 380.0, 380.0, 380.0, 370.0]","[21300, 48300, 49900, 141000, 121000, 139000, 216000, 256000, 293000, 324000, 486000, 1090000, 873000, 1300000, 1630000, 2220000, 21200000, 21200000, 21200000]","['failure', 'failure', 'failure', 'failure', 'failure', 'failure', 'failure', 'failure', 'failure', 'failure', 'failure', 'failure', 'failure', 'failure', 'failure', 'failure', 'runout', 'runout', 'runout']","[None, None, None, None, None, None, None, None, None, None, None, None, None, None, None, None, None, None, None]","[None, None, None, None, None, None, None, None, None, None, None, None, None, None, None, None, None, None, None]",-1.0,21200000.0,Force,,50.0,1.0,381.45,12.764,22.586,6.626,2002339.0,1157531.0,1.03,0.026,4 params,19.0,9.0,2.0,10000000.0,380.0,2220000
NIMS800,,,,,,,C-st_struct,Steel,,,,,,,660.0,Hot rolled,,,,0.56,0.26,0.37,0.019,0.026,0.04,0.13,0.0,0.11,,,,,,,,0.06,0.0,0.0,,,,,,,,,,,825.0,,30.0,0.0,825.0,30.0,450.0,30.0,,,,,600.0,60.0,450.0,7.6,,,,,A5-standard specimen,Cylindric,50.25,0,700.0,,703.0,,860.0,,1468.0,,,,19.0,,58.0,,114.0,,283.0,,,0.0,,,,,,,,,3,1.014,0.044,0.044,0,,147.483728,1.3,1.5,,,cylinder,0,0,,,,"[400.0, 400.0, 400.0, 380.0, 380.0, 380.0, 360.0, 360.0, 360.0, 340.0, 340.0, 340.0, 320.0, 320.0, 320.0]","[59000, 63000, 88000, 165000, 165000, 300000, 1030000, 8530000, 10000000, 6470000, 10000000, 10000000, 10000000, 10000000, 10000000]","['failure', 'failure', 'failure', 'failure', 'failure', 'failure', 'failure', 'failure', 'runout', 'failure', 'runout', 'runout', 'runout', 'runout', 'runout']","[None, None, None, None, None, None, None, None, None, None, None, None, None, None, None]","[None, None, None, None, None, None, None, None, None, None, None, None, None, None, None]",0.0,10000000.0,Force,,140.0,3.0,349.84,10.114,29.412,6.345,3459493.0,2321752.0,1.07,0.039,4 params,15.0,4.0,3.0,10000000.0,,
NIMS801,,,,,,,Cr-st,Steel,,,,,,,1740.0,Hot rolled,,,,0.43,0.24,0.74,0.022,0.013,0.03,1.12,0.0,0.02,,,,,,,,0.03,0.0,0.0,,,,,,,,,,,870.0,,30.0,0.0,855.0,30.0,200.0,30.0,,,,,600.0,60.0,450.0,8.2,,,,,A5-standard specimen,Cylindric,50.25,0,,,839.0,,969.0,,1665.0,,,,19.0,,62.0,,140.0,,299.0,,,0.0,,,,,,,,,3,1.014,0.044,0.044,0,,147.483728,1.3,1.5,,,cylinder,0,0,,,,"[460.0, 450.0, 450.0, 440.0, 440.0, 430.0, 430.0, 420.0, 420.0, 420.0, 410.0, 410.0, 410.0, 400.0, 400.0, 400.0]","[21000, 36000, 41000, 101000, 101000, 142000, 439000, 334000, 573000, 1050000, 609000, 1100000, 2400000, 10000000, 10000000, 10000000]","['failure', 'failure', 'failure', 'failure', 'failure', 'failure', 'failure', 'failure', 'failure', 'failure', 'failure', 'failure', 'failure', 'runout', 'runout', 'runout']","[None, None, None, None, None, None, None, None, None, None, None, None, None, None, None, None]","[None, None, None, None, None, None, None, None, None, None, None, None, None, None, None, None]",0.0,10000000.0,Force,,140.0,3.0,404.96,10.209,36.687,9.891,2062141.0,984834.0,1.028,0.03,4 params,16.0,6.0,1.0,10000000.0,,
NIMS802,,,,,,,Cr-st,Steel,,,,,,,820.0,Hot rolled,,,,0.42,0.27,0.71,0.01,0.008,0.02,0.96,0.0,0.04,,,,,,,,0.01,0.0,0.01,,,,,,,,,,,870.0,,30.0,0.0,855.0,30.0,200.0,30.0,,,,,600.0,60.0,450.0,9.1,,,,,A5-standard specimen,Cylindric,50.25,0,,,781.0,,902.0,,1638.0,,,,20.0,,65.0,,169.0,,297.0,,,0.0,,,,,,,,,3,1.014,0.044,0.044,0,,147.483728,1.3,1.5,,,cylinder,0,0,,,,"[460.0, 440.0, 440.0, 420.0, 420.0, 420.0, 420.0, 400.0, 400.0, 400.0, 400.0, 380.0, 380.0, 380.0, 360.0, 360.0, 360.0]","[30000, 116000, 156000, 65000, 380000, 383000, 10000000, 63000, 339000, 10000000, 10000000, 855000, 866000, 10000000, 10000000, 10000000, 10000000]","['failure', 'failure', 'failure', 'failure', 'failure', 'failure', 'runout', 'failure', 'failure', 'runout', 'runout', 'failure', 'failure', 'runout', 'runout', 'runout', 'runout']","[None, None, None, None, None, None, None, None, None, None, None, None, None, None, None, None, None]","[None, None, None, None, None, None, None, None, None, None, None, None, None, None, None, None, None]",0.0,10000000.0,Force,,140.0,3.0,392.68,8.225,12.06,6.005,383455.0,260189.0,1.182,0.147,4 params,17.0,5.0,4.0,10000000.0,,
NIMS803,,,,,,,Cr-st,Steel,,,,,,,1120.0,Hot rolled,,,,0.4,0.31,0.78,0.012,0.01,0.07,1.1,0.0,0.13,,,,,,,,0.02,0.0,0.03,,,,,,,,,,,870.0,,30.0,0.0,855.0,30.0,200.0,30.0,,,,,600.0,60.0,450.0,8.5,,,,,A5-standard specimen,Cylindric,50.25,0,,,864.0,,979.0,,1667.0,,,,18.0,,62.0,,132.0,,318.0,,,0.0,,,,,,,,,3,1.014,0.044,0.044,0,,147.483728,1.3,1.5,,,cylinder,0,0,,,,"[460.0, 450.0, 450.0, 440.0, 440.0, 430.0, 430.0, 420.0, 420.0, 420.0, 410.0, 410.0, 410.0, 400.0, 400.0, 400.0]","[34000, 97000, 123000, 148000, 188000, 251000, 434000, 378000, 650000, 10000000, 533000, 653000, 10000000, 10000000, 10000000, 10000000]","['failure', 'failure', 'failure', 'failure', 'failure', 'failure', 'failure', 'failure', 'failure', 'runout', 'failure', 'failure', 'runout', 'runout', 'runout', 'runout']","[None, None, None, None, None, None, None, None, None, None, None, None, None, None, None, None]","[None, None, None, None, None, None, None, None, None, None, None, None, None, None, None, None]",0.0,10000000.0,Force,,140.0,3.0,412.17,11.145,21.874,4.558,662907.0,439680.0,1.039,0.039,4 params,16.0,6.0,3.0,10000000.0,,
NIMS804,,,,,,,CrMo-st,Steel,,,,,,,820.0,Hot rolled,,,,0.36,0.3,0.73,0.017,0.016,0.05,1.01,0.16,0.19,,,,,,,,0.08,0.0,0.01,,,,,,,,,,,870.0,,30.0,0.0,855.0,30.0,200.0,30.0,,,,,600.0,60.0,450.0,9.3,,,,,A5-standard specimen,Cylindric,50.25,0,,,890.0,,984.0,,1735.0,,,,18.0,,64.0,,161.0,,321.0,,,0.0,,,,,,,,,3,1.014,0.044,0.044,0,,147.483728,1.3,1.5,,,cylinder,0,0,,,,"[500.0, 500.0, 480.0, 480.0, 460.0, 460.0, 460.0, 440.0, 440.0, 440.0, 420.0, 420.0, 420.0, 400.0, 400.0, 400.0]","[22000, 31000, 149000, 224000, 77000, 137000, 184000, 310000, 875000, 10000000, 183000, 614000, 10000000, 10000000, 10000000, 10000000]","['failure', 'failure', 'failure', 'failure', 'failure', 'failure', 'failure', 'failure', 'failure', 'runout', 'failure', 'failure', 'runout', 'runout', 'runout', 'runout']","[None, None, None, None, None, None, None, None, None, None, None, None, None, None, None, None]","[None, None, None, None, None, None, None, None, None, None, None, None, None, None, None, None]",0.0,10000000.0,Force,,140.0,3.0,423.06,9.212,14.37,4.089,507361.0,333270.0,1.126,0.05,4 params,16.0,5.0,3.0,10000000.0,,
NIMS805,,,,,,,CrMo-st,Steel,,,,,,,1250.0,Hot rolled,,,,0.35,0.3,0.7,0.019,0.012,0.02,1.03,0.15,0.01,,,,,,,,0.0,0.0,0.02,,,,,,,,,,,870.0,,30.0,0.0,855.0,30.0,200.0,30.0,,,,,600.0,60.0,450.0,9.3,,,,,A5-standard specimen,Cylindric,50.25,0,,,859.0,,955.0,,1745.0,,,,20.0,,69.0,,209.0,,309.0,,,0.0,,,,,,,,,3,1.014,0.044,0.044,0,,147.483728,1.3,1.5,,,cylinder,0,0,,,,"[440.0, 440.0, 430.0, 420.0, 420.0, 410.0, 410.0, 400.0, 400.0, 400.0, 390.0, 390.0, 390.0, 380.0, 380.0, 380.0]","[74000, 83000, 73000, 169000, 269000, 193000, 534000, 571000, 10000000, 10000000, 601000, 10000000, 10000000, 10000000, 10000000, 10000000]","['failure', 'failure', 'failure', 'failure', 'failure', 'failure', 'failure', 'failure', 'runout', 'runout', 'failure', 'runout', 'runout', 'runout', 'runout', 'runout']","[None, None, None, None, None, None, None, None, None, None, None, None, None, None, None, None]","[None, None, None, None, None, None, None, None, None, None, None, None, None, None, None, None]",0.0,10000000.0,Force,,140.0,3.0,398.08,9.619,18.984,6.146,512367.0,462046.0,1.049,0.062,4 params,16.0,6.0,3.0,10000000.0,,
NIMS806,,,,,,,CrMo-st,Steel,,,,,,,1120.0,Hot rolled,,,,0.36,0.27,0.79,0.012,0.006999999999999999,0.03,1.03,0.17,0.04,,,,,,,,0.0,0.0,0.01,,,,,,,,,,,870.0,,30.0,0.0,855.0,30.0,200.0,30.0,,,,,600.0,60.0,450.0,9.6,,,,,A5-standard specimen,Cylindric,50.25,0,,,846.0,,964.0,,1742.0,,,,18.0,,67.0,,171.0,,306.0,,,0.0,,,,,,,,,3,1.014,0.044,0.044,0,,147.483728,1.3,1.5,,,cylinder,0,0,,,,"[460.0, 460.0, 460.0, 450.0, 450.0, 450.0, 440.0, 440.0, 440.0, 430.0, 430.0, 430.0, 420.0, 420.0, 420.0]","[36000, 78000, 97000, 101000, 116000, 168000, 212000, 220000, 223000, 221000, 1840000, 1930000, 10000000, 10000000, 10000000]","['failure', 'failure', 'failure', 'failure', 'failure', 'failure', 'failure', 'failure', 'failure', 'failure', 'failure', 'failure', 'runout', 'runout', 'runout']","[None, None, None, None, None, None, None, None, None, None, None, None, None, None, None]","[None, None, None, None, None, None, None, None, None, None, None, None, None, None, None]",0.0,10000000.0,Force,,140.0,3.0,424.85,11.935,39.936,7.928,1264138.0,830266.0,1.037,0.036,4 params,15.0,4.0,1.0,10000000.0,,
NIMS807,,,,,,,CrMo-st,Steel,,,,,,,530.0,Hot rolled,,,,0.36,0.23,0.81,0.014,0.022,0.05,0.99,0.16,0.08,,,,,,,,0.02,0.0,0.0,,,,,,,,,,,870.0,,30.0,0.0,855.0,30.0,200.0,30.0,,,,,600.0,60.0,450.0,9.9,,,,,A5-standard specimen,Cylindric,50.25,0,855.0,,858.0,,937.0,,1698.0,,,,21.0,,68.0,,205.0,,309.0,,,0.0,,,,,,,,,3,1.014,0.044,0.044,0,,147.483728,1.3,1.5,,,cylinder,0,0,,,,"[460.0, 460.0, 440.0, 440.0, 440.0, 420.0, 420.0, 420.0, 420.0, 420.0, 400.0, 400.0, 380.0, 380.0, 360.0, 360.0]","[126000, 200000, 44000, 262000, 292000, 177000, 4600000, 10000000, 10000000, 10000000, 1540000, 10000000, 6930000, 10000000, 10000000, 10000000]","['failure', 'failure', 'failure', 'failure', 'failure', 'failure', 'failure', 'runout', 'runout', 'runout', 'failure', 'runout', 'failure', 'runout', 'runout', 'runout']","[None, None, None, None, None, None, None, None, None, None, None, None, None, None, None, None]","[None, None, None, None, None, None, None, None, None, None, None, None, None, None, None, None]",0.0,10000000.0,Force,,140.0,3.0,407.3,9.057,17.798,8.833,1090406.0,694378.0,1.176,0.1,4 params,16.0,5.0,4.0,10000000.0,,
NIMS808,,,,,,,CrMo-st,Steel,,,,,,,500.0,Hot rolled,,,,0.34,0.25,0.72,0.019,0.011,0.12,1.01,0.17,0.1,,,,,,,,0.08,0.0,0.01,,,,,,,,,,,870.0,,30.0,0.0,855.0,30.0,200.0,30.0,,,,,600.0,60.0,450.0,9.6,,,,,A5-standard specimen,Cylindric,50.25,0,,,881.0,,978.0,,1749.0,,,,18.0,,64.0,,161.0,,320.0,,,0.0,,,,,,,,,3,1.014,0.044,0.044,0,,147.483728,1.3,1.5,,,cylinder,0,0,,,,"[460.0, 460.0, 460.0, 440.0, 440.0, 440.0, 420.0, 420.0, 420.0, 400.0, 400.0, 400.0, 380.0, 380.0, 380.0]","[64000, 69000, 96000, 221000, 236000, 344000, 353000, 518000, 10000000, 1550000, 10000000, 10000000, 10000000, 10000000, 10000000]","['failure', 'failure', 'failure', 'failure', 'failure', 'failure', 'failure', 'failure', 'runout', 'failure', 'runout', 'runout', 'runout', 'runout', 'runout']","[None, None, None, None, None, None, None, None, None, None, None, None, None, None, None]","[None, None, None, None, None, None, None, None, None, None, None, None, None, None, None]",0.0,10000000.0,Force,,140.0,3.0,409.88,10.477,19.108,4.613,809459.0,673951.0,1.048,0.047,4 params,15.0,4.0,3.0,10000000.0,,
NIMS809,,,,,,,CrMo-st,Steel,,,,,,,530.0,Hot rolled,,,,0.41,0.24,0.77,0.014,0.015,0.04,1.06,0.2,0.05,,,,,,,,0.03,0.0,0.0,,,,,,,,,,,870.0,,30.0,0.0,855.0,30.0,200.0,30.0,,,,,600.0,60.0,450.0,10.6,,,,,A5-standard specimen,Cylindric,50.25,0,942.0,,949.0,,1030.0,,1804.0,,,,19.0,,65.0,,160.0,,337.0,,,0.0,,,,,,,,,3,1.014,0.044,0.044,0,,147.483728,1.3,1.5,,,cylinder,0,0,,,,"[520.0, 500.0, 500.0, 480.0, 480.0, 470.0, 470.0, 470.0, 460.0, 460.0, 460.0, 450.0, 450.0, 450.0, 440.0, 440.0, 440.0]","[22000, 27000, 42000, 89000, 163000, 324000, 4490000, 10000000, 453000, 10000000, 10000000, 391000, 10000000, 10000000, 10000000, 10000000, 10000000]","['failure', 'failure', 'failure', 'failure', 'failure', 'failure', 'failure', 'runout', 'failure', 'runout', 'runout', 'failure', 'runout', 'runout', 'runout', 'runout', 'runout']","[None, None, None, None, None, None, None, None, None, None, None, None, None, None, None, None, None]","[None, None, None, None, None, None, None, None, None, None, None, None, None, None, None, None, None]",0.0,10000000.0,Force,,140.0,3.0,461.98,9.07,29.937,6.199,542602.0,311814.0,1.087,0.037,4 params,17.0,6.0,4.0,10000000.0,,
NIMS81,,,,,,,C-st_struct,Steel,,,,,,,1740.0,Hot rolled,,,,0.55,0.23,0.76,0.018000000000000002,0.012,0.01,0.09,0.0,0.01,,,,,,,,0.07,0.0,0.0,,,,,,,,,,,825.0,,30.0,0.0,825.0,30.0,450.0,30.0,,,,,550.0,60.0,450.0,8.4,,,,,A5-standard specimen,Cylindric,50.25,0,855.0,,853.0,,962.0,,1603.0,,,,19.0,,56.0,,86.0,,309.0,,,0.0,,,,,,,,,4,1.0,0.25,0.0,0.25,,73.83259,3.6,1.5,,,cylinder,0,0,,,,"[620.0, 620.0, 600.0, 600.0, 580.0, 580.0, 560.0, 560.0, 540.0, 540.0, 530.0, 530.0, 530.0, 520.0, 520.0, 520.0, 510.0, 510.0, 510.0]","[66800, 71900, 107000, 135000, 195000, 227000, 282000, 313000, 520000, 21200000, 1180000, 3220000, 21200000, 537000, 1060000, 4070000, 21200000, 21200000, 21200000]","['failure', 'failure', 'failure', 'failure', 'failure', 'failure', 'failure', 'failure', 'failure', 'runout', 'failure', 'failure', 'runout', 'failure', 'failure', 'failure', 'runout', 'runout', 'runout']","[None, None, None, None, None, None, None, None, None, None, None, None, None, None, None, None, None, None, None]","[None, None, None, None, None, None, None, None, None, None, None, None, None, None, None, None, None, None, None]",-1.0,21200000.0,Force,,50.0,1.0,521.87,12.121,17.725,3.067,1395105.0,840985.0,1.081,0.032,4 params,19.0,7.0,3.0,10000000.0,520.0,1323198
NIMS810,,,,,,,CrMo-st,Steel,,,,,,,500.0,Hot rolled,,,,0.39,0.27,0.86,0.019,0.008,0.1,0.96,0.17,0.12,,,,,,,,0.08,0.0,0.01,,,,,,,,,,,870.0,,30.0,0.0,855.0,30.0,200.0,30.0,,,,,600.0,60.0,450.0,10.3,,,,,A5-standard specimen,Cylindric,50.25,0,942.0,,942.0,,1027.0,,1682.0,,,,18.0,,60.0,,119.0,,336.0,,,0.0,,,,,,,,,3,1.014,0.044,0.044,0,,147.483728,1.3,1.5,,,cylinder,0,0,,,,"[500.0, 500.0, 480.0, 480.0, 460.0, 460.0, 440.0, 440.0, 440.0, 420.0, 420.0, 420.0, 400.0, 400.0, 400.0, 380.0, 380.0, 380.0]","[89000, 97000, 212000, 351000, 480000, 1250000, 7420000, 10000000, 10000000, 10000000, 10000000, 10000000, 1740000, 10000000, 10000000, 10000000, 10000000, 10000000]","['failure', 'failure', 'failure', 'failure', 'failure', 'failure', 'failure', 'runout', 'runout', 'runout', 'runout', 'runout', 'failure', 'runout', 'runout', 'runout', 'runout', 'runout']","[None, None, None, None, None, None, None, None, None, None, None, None, None, None, None, None, None, None]","[None, None, None, None, None, None, None, None, None, None, None, None, None, None, None, None, None, None]",0.0,10000000.0,Force,,140.0,3.0,435.75,9.238,15.557,5.649,1365149.0,895906.0,1.159,0.073,4 params,18.0,5.0,4.0,10000000.0,,
NIMS811,,,,,,,CrMo-st,Steel,,,,,,,1740.0,Hot rolled,,,,0.43,0.26,0.74,0.019,0.012,0.02,1.07,0.22,0.02,,,,,,,,0.06,0.0,0.0,,,,,,,,,,,870.0,,30.0,0.0,855.0,30.0,200.0,30.0,,,,,600.0,60.0,450.0,9.8,,,,,A5-standard specimen,Cylindric,50.25,0,,,971.0,,1079.0,,1834.0,,,,18.0,,63.0,,150.0,,334.0,,,0.0,,,,,,,,,3,1.014,0.044,0.044,0,,147.483728,1.3,1.5,,,cylinder,0,0,,,,"[510.0, 510.0, 500.0, 500.0, 490.0, 490.0, 480.0, 480.0, 470.0, 470.0, 470.0, 460.0, 460.0, 460.0]","[52000, 54000, 120000, 175000, 234000, 264000, 277000, 316000, 403000, 415000, 10000000, 10000000, 10000000, 10000000]","['failure', 'failure', 'failure', 'failure', 'failure', 'failure', 'failure', 'failure', 'failure', 'failure', 'runout', 'runout', 'runout', 'runout']","[None, None, None, None, None, None, None, None, None, None, None, None, None, None]","[None, None, None, None, None, None, None, None, None, None, None, None, None, None]",0.0,10000000.0,Force,,140.0,3.0,468.48,15.331,23.617,5.719,535966.0,514129.0,1.027,0.046,4 params,14.0,5.0,2.0,10000000.0,,
NIMS812,,,,,,,CrMo-st,Steel,,,,,,,610.0,Hot rolled,,,,0.4,0.26,0.77,0.018000000000000002,0.005,0.05,0.98,0.17,0.13,,,,,,,,0.05,0.0,0.01,,,,,,,,,,,870.0,,30.0,0.0,855.0,30.0,200.0,30.0,,,,,600.0,60.0,450.0,9.9,,,,,A5-standard specimen,Cylindric,50.25,0,975.0,,975.0,,1062.0,,1764.0,,,,18.0,,60.0,,115.0,,339.0,,,0.0,,,,,,,,,3,1.014,0.044,0.044,0,,147.483728,1.3,1.5,,,cylinder,0,0,,,,"[520.0, 520.0, 500.0, 500.0, 480.0, 480.0, 460.0, 460.0, 440.0, 440.0, 440.0, 420.0, 420.0, 420.0, 400.0, 400.0, 400.0]","[46000, 71000, 44000, 140000, 71000, 73000, 150000, 220000, 195000, 275000, 605000, 245000, 697000, 10000000, 10000000, 10000000, 10000000]","['failure', 'failure', 'failure', 'failure', 'failure', 'failure', 'failure', 'failure', 'failure', 'failure', 'failure', 'failure', 'failure', 'runout', 'runout', 'runout', 'runout']","[None, None, None, None, None, None, None, None, None, None, None, None, None, None, None, None, None]","[None, None, None, None, None, None, None, None, None, None, None, None, None, None, None, None, None]",0.0,10000000.0,Force,,140.0,3.0,416.1,9.58,10.663,2.236,506524.0,313710.0,1.106,0.039,4 params,17.0,6.0,2.0,10000000.0,,
NIMS813,,,,,,,CrMo-st,Steel,,,,,,,510.0,Hot rolled,,,,0.41,0.24,0.8,0.015,0.024,0.03,1.02,0.18,0.1,,,,,,,,0.04,0.0,0.01,,,,,,,,,,,870.0,,30.0,0.0,855.0,30.0,200.0,30.0,,,,,600.0,60.0,450.0,9.6,,,,,A5-standard specimen,Cylindric,50.25,0,,,979.0,,1091.0,,1799.0,,,,17.0,,60.0,,130.0,,348.0,,,0.0,,,,,,,,,3,1.014,0.044,0.044,0,,147.483728,1.3,1.5,,,cylinder,0,0,,,,"[540.0, 540.0, 520.0, 520.0, 500.0, 500.0, 480.0, 480.0, 480.0, 460.0, 460.0, 460.0, 440.0, 440.0]","[34000, 34000, 88000, 98000, 154000, 510000, 611000, 10000000, 10000000, 2210000, 10000000, 10000000, 10000000, 10000000]","['failure', 'failure', 'failure', 'failure', 'failure', 'failure', 'failure', 'runout', 'runout', 'failure', 'runout', 'runout', 'runout', 'runout']","[None, None, None, None, None, None, None, None, None, None, None, None, None, None]","[None, None, None, None, None, None, None, None, None, None, None, None, None, None]",0.0,10000000.0,Force,,140.0,3.0,474.89,15.163,24.036,5.456,854881.0,625311.0,1.05,0.04,4 params,14.0,5.0,3.0,10000000.0,,
NIMS814,,,,,,,Mn-st,Steel,,,,,,,480.0,Hot rolled,,,,0.39,0.22,1.57,0.017,0.018000000000000002,0.05,0.13,0.0,0.06,,,,,,,,0.01,0.0,0.01,,,,,,,,,,,870.0,,30.0,0.0,845.0,30.0,200.0,30.0,,,,,600.0,60.0,450.0,9.3,,,,,A5-standard specimen,Cylindric,50.25,0,675.0,,680.0,,811.0,,1564.0,,,,20.0,,66.0,,193.0,,265.0,,,0.0,,,,,,,,,3,1.014,0.044,0.044,0,,147.483728,1.3,1.5,,,cylinder,0,0,,,,"[400.0, 390.0, 380.0, 370.0, 370.0, 360.0, 360.0, 360.0, 340.0, 320.0, 320.0, 320.0, 300.0, 300.0, 300.0]","[44000, 117000, 237000, 10000000, 10000000, 53000, 93000, 10000000, 156000, 10000000, 1160000, 471000, 10000000, 10000000, 10000000]","['failure', 'failure', 'failure', 'runout', 'runout', 'failure', 'failure', 'runout', 'failure', 'runout', 'failure', 'failure', 'runout', 'runout', 'runout']","[None, None, None, None, None, None, None, None, None, None, None, None, None, None, None]","[None, None, None, None, None, None, None, None, None, None, None, None, None, None, None]",0.0,10000000.0,Force,,140.0,3.0,341.48,11.274,7.793,7.21,234414.0,232542.0,1.302,0.222,4 params,15.0,6.0,4.0,10000000.0,,
NIMS815,,,,,,,Mn-st,Steel,,,,,,,610.0,Hot rolled,,,,0.38,0.27,1.52,0.012,0.006999999999999999,0.03,0.13,0.0,0.07,,,,,,,,0.03,0.0,0.01,,,,,,,,,,,870.0,,30.0,0.0,845.0,30.0,200.0,30.0,,,,,600.0,60.0,450.0,9.1,,,,,A5-standard specimen,Cylindric,50.25,0,633.0,,614.0,,790.0,,1524.0,,,,22.0,,66.0,,173.0,,255.0,,,0.0,,,,,,,,,3,1.014,0.044,0.044,0,,147.483728,1.3,1.5,,,cylinder,0,0,,,,"[340.0, 330.0, 330.0, 330.0, 320.0, 320.0, 320.0, 310.0, 310.0, 310.0, 300.0, 300.0, 300.0]","[150000, 182000, 309000, 652000, 293000, 650000, 10000000, 940000, 10000000, 10000000, 10000000, 10000000, 10000000]","['failure', 'failure', 'failure', 'failure', 'failure', 'failure', 'runout', 'failure', 'runout', 'runout', 'runout', 'runout', 'runout']","[None, None, None, None, None, None, None, None, None, None, None, None, None]","[None, None, None, None, None, None, None, None, None, None, None, None, None]",0.0,10000000.0,Force,,140.0,3.0,314.9,7.607,17.691,8.922,671172.0,634788.0,1.063,0.118,4 params,13.0,4.0,3.0,10000000.0,,
