Repository: Tareqawwad/Masterthesis-Final

File: allData.csv (part 34 of 36)
,Institute,Sci_topic,Author,Year,Conf_level,Material,M_Type,MatGroupFKM,Batch,Manufacturer,Prod_Proc,Furn_capa,Deoxid_proc,Ingot_size,Red_ratio,HProc,Form,DorTh,Length,C,Si,Mn,P,S,Ni,Cr,Mo,Cu,Al,V,Nb,N_,Ti,Ca,O,dA,dB,dC,dD,DS,Exp_n,Exp_b,DefType,Proc_name,Microstruct,Tstart,Tend,Vcf,NTemp,Ntime,CTemp,Ctime,THTemp,THtime,THQCr,QmTemp,THTemp2,THtime2,THQCr2,QmTemp2,TTemp,Ttime,TCr,Gm,Gstd,Texture,GrainRatio,Poros,Geometry_type,CS_form,CS_surface,QS_LD,Re_U,Re_U_dev,Rp02,Rp02_dev,Rm,Rm_dev,R_true_fracture,Rtf_dev,AG,AG_dev,A5,A5_dev,Z,Z_dev,A_KerbSchlag,A_KS_dev,HV20,HV20_dev,HardProc,t_eff,t_eff_dev,HV20_core,HV20_core_dev,Rp02_base,Rm_base,AG_base,A5_base,Z_base,Deff,Kt,G0,G0_r,G0_d,A90_Mises,V90_Mises,Kp,Rz,Finish,Finish_speci,SpecF,LD,Prstrain,RS_depth,RS_I,RSII,Sa,N,outcome,fail_loc,defect_type,R_ratio,Nu,Control,Machine,f_test,L_Type,Sd,Sd_unc,k,k_unc,NE,NE_unc,1Ts,1Ts_unc,method,n_spec,n_lvls_frac,n_lvls_inf,Nu_cur,Sa_min,Nm_Sa_min
NIMS816,,,,,,,Mn-st,Steel,,,,,,,1740.0,Hot rolled,,,,0.4,0.25,1.34,0.017,0.015,0.02,0.13,0.0,0.02,,,,,,,,0.06,0.0,0.01,,,,,,,,,,,870.0,,30.0,0.0,845.0,30.0,200.0,30.0,,,,,600.0,60.0,450.0,8.0,,,,,A5-standard specimen,Cylindric,50.25,0,730.0,,729.0,,844.0,,1566.0,,,,23.0,,66.0,,198.0,,275.0,,,0.0,,,,,,,,,3,1.014,0.044,0.044,0,,147.483728,1.3,1.5,,,cylinder,0,0,,,,"[390.0, 390.0, 390.0, 380.0, 380.0, 380.0, 370.0, 370.0, 370.0, 360.0, 360.0, 360.0, 360.0]","[54000, 66000, 88000, 127000, 164000, 209000, 233000, 284000, 448000, 10000000, 10000000, 10000000, 10000000]","['failure', 'failure', 'failure', 'failure', 'failure', 'failure', 'failure', 'failure', 'failure', 'runout', 'runout', 'runout', 'runout']","[None, None, None, None, None, None, None, None, None, None, None, None, None]","[None, None, None, None, None, None, None, None, None, None, None, None, None]",0.0,10000000.0,Force,,140.0,3.0,365.18,,29.209,,478904.0,,1.02,,4 params,13.0,3.0,1.0,10000000.0,,
NIMS817,,,,,,,Mn-st,Steel,,,,,,,820.0,Hot rolled,,,,0.42,0.23,1.5,0.01,0.009000000000000001,0.04,0.15,0.0,0.05,,,,,,,,0.03,0.0,0.0,,,,,,,,,,,870.0,,30.0,0.0,845.0,30.0,200.0,30.0,,,,,600.0,60.0,450.0,9.0,,,,,A5-standard specimen,Cylindric,50.25,0,692.0,,698.0,,837.0,,1559.0,,,,20.0,,64.0,,165.0,,265.0,,,0.0,,,,,,,,,3,1.014,0.044,0.044,0,,147.483728,1.3,1.5,,,cylinder,0,0,,,,"[360.0, 360.0, 350.0, 350.0, 350.0, 340.0, 340.0, 340.0, 330.0, 330.0, 330.0, 320.0, 320.0, 320.0]","[127000, 283000, 245000, 662000, 1210000, 305000, 10000000, 10000000, 2300000, 10000000, 10000000, 10000000, 10000000, 10000000]","['failure', 'failure', 'failure', 'failure', 'failure', 'failure', 'runout', 'runout', 'failure', 'runout', 'runout', 'runout', 'runout', 'runout']","[None, None, None, None, None, None, None, None, None, None, None, None, None, None]","[None, None, None, None, None, None, None, None, None, None, None, None, None, None]",0.0,10000000.0,Force,,140.0,3.0,337.96,10.803,23.853,14.3,969934.0,965624.0,1.072,0.15,4 params,14.0,4.0,3.0,10000000.0,,
NIMS818,,,,,,,Mn-st,Steel,,,,,,,1100.0,Hot rolled,,,,0.43,0.34,1.38,0.017,0.01,0.08,0.26,0.0,0.1,,,,,,,,0.03,0.0,0.0,,,,,,,,,,,870.0,,30.0,0.0,845.0,30.0,200.0,30.0,,,,,600.0,60.0,450.0,9.1,,,,,A5-standard specimen,Cylindric,50.25,0,808.0,,810.0,,917.0,,1592.0,,,,21.0,,60.0,,148.0,,287.0,,,0.0,,,,,,,,,3,1.014,0.044,0.044,0,,147.483728,1.3,1.5,,,cylinder,0,0,,,,"[430.0, 430.0, 420.0, 420.0, 420.0, 410.0, 410.0, 410.0, 400.0, 400.0, 400.0, 390.0, 390.0, 390.0]","[51000, 52000, 82000, 101000, 123000, 234000, 347000, 627000, 1110000, 1440000, 10000000, 10000000, 10000000, 10000000]","['failure', 'failure', 'failure', 'failure', 'failure', 'failure', 'failure', 'failure', 'failure', 'failure', 'runout', 'runout', 'runout', 'runout']","[None, None, None, None, None, None, None, None, None, None, None, None, None, None]","[None, None, None, None, None, None, None, None, None, None, None, None, None, None]",0.0,10000000.0,Force,,140.0,3.0,398.92,,45.724,,1297301.0,,1.016,,4 params,14.0,4.0,2.0,10000000.0,,
NIMS819,,,,,,,Mn-st,Steel,,,,,,,480.0,Hot rolled,,,,0.42,0.21,1.6,0.014,0.015,0.03,0.12,0.0,0.07,,,,,,,,0.02,0.0,0.0,,,,,,,,,,,870.0,,30.0,0.0,845.0,30.0,200.0,30.0,,,,,600.0,60.0,450.0,9.2,,,,,A5-standard specimen,Cylindric,50.25,0,716.0,,712.0,,837.0,,1567.0,,,,21.0,,64.0,,184.0,,272.0,,,0.0,,,,,,,,,3,1.014,0.044,0.044,0,,147.483728,1.3,1.5,,,cylinder,0,0,,,,"[380.0, 370.0, 370.0, 370.0, 360.0, 360.0, 360.0, 360.0, 350.0, 350.0, 340.0, 340.0, 340.0, 330.0, 330.0]","[167000, 84000, 276000, 628000, 105000, 126000, 10000000, 10000000, 152000, 269000, 356000, 1010000, 1640000, 10000000, 10000000]","['failure', 'failure', 'failure', 'failure', 'failure', 'failure', 'runout', 'runout', 'failure', 'failure', 'failure', 'failure', 'failure', 'runout', 'runout']","[None, None, None, None, None, None, None, None, None, None, None, None, None, None, None]","[None, None, None, None, None, None, None, None, None, None, None, None, None, None, None]",0.0,10000000.0,Force,,140.0,3.0,337.2,25.081,11.867,10.2,547989.0,808132.0,1.183,108044.652,4 params,15.0,5.0,2.0,10000000.0,,
NIMS82,,,,,,,C-st_struct,Steel,,,,,,,1270.0,Hot rolled,,,,0.54,0.26,0.76,0.022,0.021,0.02,0.12,0.0,0.01,,,,,,,,0.08,0.01,0.0,,,,,,,,,,,825.0,,30.0,0.0,825.0,30.0,450.0,30.0,,,,,550.0,60.0,450.0,8.6,,,,,A5-standard specimen,Cylindric,50.25,0,849.0,,847.0,,956.0,,1614.0,,,,19.0,,58.0,,92.0,,308.0,,,0.0,,,,,,,,,4,1.0,0.25,0.0,0.25,,73.83259,3.6,1.5,,,cylinder,0,0,,,,"[620.0, 620.0, 600.0, 600.0, 580.0, 580.0, 560.0, 560.0, 550.0, 550.0, 540.0, 540.0, 540.0, 530.0, 530.0, 530.0, 520.0, 520.0, 520.0, 510.0, 510.0, 510.0]","[68700, 78200, 95100, 115000, 157000, 210000, 198000, 241000, 220000, 277000, 547000, 552000, 892000, 21200000, 21200000, 21200000, 18700000, 21200000, 21200000, 21200000, 21200000, 21200000]","['failure', 'failure', 'failure', 'failure', 'failure', 'failure', 'failure', 'failure', 'failure', 'failure', 'failure', 'failure', 'failure', 'runout', 'runout', 'runout', 'failure', 'runout', 'runout', 'runout', 'runout', 'runout']","[None, None, None, None, None, None, None, None, None, None, None, None, None, None, None, None, None, None, None, None, None, None]","[None, None, None, None, None, None, None, None, None, None, None, None, None, None, None, None, None, None, None, None, None, None]",-1.0,21200000.0,Force,,50.0,1.0,535.21,10.408,14.466,4.076,543189.0,341327.0,1.046,0.036,4 params,22.0,6.0,3.0,10000000.0,540.0,645799
NIMS820,,,,,,,Mn-st,Steel,,,,,,,480.0,Hot rolled,,,,0.42,0.24,1.58,0.014,0.022,0.06,0.17,0.0,0.07,,,,,,,,0.02,0.0,0.0,,,,,,,,,,,870.0,,30.0,0.0,845.0,30.0,200.0,30.0,,,,,600.0,60.0,450.0,9.3,,,,,A5-standard specimen,Cylindric,50.25,0,718.0,,719.0,,842.0,,1558.0,,,,20.0,,64.0,,182.0,,270.0,,,0.0,,,,,,,,,3,1.014,0.044,0.044,0,,147.483728,1.3,1.5,,,cylinder,0,0,,,,"[400.0, 390.0, 380.0, 380.0, 370.0, 370.0, 360.0, 360.0, 340.0, 340.0, 340.0, 320.0, 320.0, 320.0]","[58000, 95000, 319000, 951000, 727000, 10000000, 111000, 220000, 1010000, 10000000, 10000000, 10000000, 10000000, 10000000]","['failure', 'failure', 'failure', 'failure', 'failure', 'runout', 'failure', 'failure', 'failure', 'runout', 'runout', 'runout', 'runout', 'runout']","[None, None, None, None, None, None, None, None, None, None, None, None, None, None]","[None, None, None, None, None, None, None, None, None, None, None, None, None, None]",0.0,10000000.0,Force,,140.0,3.0,349.85,10.698,13.769,8.561,635105.0,636884.0,1.169,0.164,4 params,14.0,6.0,3.0,10000000.0,,
NIMS821,,,,,,,CrNi-st,Steel,,,,,,,610.0,Hot rolled,,,,0.32,0.3,0.49,0.008,0.006,2.66,0.82,0.0,0.09,,,,,,,,0.0,0.0,0.01,,,,,,,,,,,900.0,,30.0,0.0,850.0,30.0,200.0,30.0,,,,,600.0,60.0,450.0,8.7,,,,,A5-standard specimen,Cylindric,50.25,0,803.0,,801.0,,906.0,,1683.0,,,,22.0,,67.0,,189.0,,288.0,,,0.0,,,,,,,,,3,1.014,0.044,0.044,0,,147.483728,1.3,1.5,,,cylinder,0,0,,,,"[440.0, 440.0, 440.0, 430.0, 430.0, 420.0, 420.0, 420.0, 420.0, 410.0, 410.0, 410.0, 400.0, 400.0, 400.0]","[56000, 98000, 112000, 115000, 289000, 248000, 331000, 359000, 361000, 358000, 1040000, 10000000, 10000000, 10000000, 10000000]","['failure', 'failure', 'failure', 'failure', 'failure', 'failure', 'failure', 'failure', 'failure', 'failure', 'failure', 'runout', 'runout', 'runout', 'runout']","[None, None, None, None, None, None, None, None, None, None, None, None, None, None, None]","[None, None, None, None, None, None, None, None, None, None, None, None, None, None, None]",0.0,10000000.0,Force,,140.0,3.0,408.36,12.16,28.228,6.901,714478.0,628008.0,1.032,0.055,4 params,15.0,4.0,2.0,10000000.0,,
NIMS822,,,,,,,CrNi-st,Steel,,,,,,,700.0,Hot rolled,,,,0.32,0.24,0.58,0.009000000000000001,0.01,2.65,0.71,0.0,0.06,,,,,,,,0.01,0.01,0.03,,,,,,,,,,,900.0,,30.0,0.0,850.0,30.0,200.0,30.0,,,,,600.0,60.0,450.0,9.4,,,,,A5-standard specimen,Cylindric,50.25,0,797.0,,789.0,,886.0,,1714.0,,,,21.0,,70.0,,215.0,,279.0,,,0.0,,,,,,,,,3,1.014,0.044,0.044,0,,147.483728,1.3,1.5,,,cylinder,0,0,,,,"[420.0, 410.0, 410.0, 410.0, 400.0, 400.0, 400.0, 390.0, 390.0, 390.0, 380.0, 380.0, 380.0, 370.0, 370.0, 370.0]","[82000, 86000, 132000, 171000, 180000, 209000, 214000, 248000, 777000, 10000000, 2960000, 3010000, 10000000, 10000000, 10000000, 10000000]","['failure', 'failure', 'failure', 'failure', 'failure', 'failure', 'failure', 'failure', 'failure', 'runout', 'failure', 'failure', 'runout', 'runout', 'runout', 'runout']","[None, None, None, None, None, None, None, None, None, None, None, None, None, None, None, None]","[None, None, None, None, None, None, None, None, None, None, None, None, None, None, None, None]",0.0,10000000.0,Force,,140.0,3.0,374.3,18.607,10.763,7.454,607058.0,552222.0,1.22,0.2,4 params,16.0,5.0,3.0,10000000.0,380.0,2984895
NIMS823,,,,,,,CrNi-st,Steel,,,,,,,420.0,Hot rolled,,,,0.32,0.29,0.54,0.018000000000000002,0.004,2.64,0.75,0.0,0.05,,,,,,,,0.0,0.0,0.02,,,,,,,,,,,900.0,,30.0,0.0,850.0,30.0,200.0,30.0,,,,,600.0,60.0,450.0,8.2,,,,,A5-standard specimen,Cylindric,50.25,0,,,849.0,,941.0,,1728.0,,,,21.0,,67.0,,166.0,,296.0,,,0.0,,,,,,,,,3,1.014,0.044,0.044,0,,147.483728,1.3,1.5,,,cylinder,0,0,,,,"[470.0, 460.0, 460.0, 460.0, 450.0, 450.0, 450.0, 440.0, 440.0, 440.0, 430.0, 430.0, 430.0, 420.0, 420.0, 420.0]","[55000, 84000, 116000, 120000, 163000, 233000, 321000, 292000, 316000, 344000, 668000, 10000000, 10000000, 10000000, 10000000, 10000000]","['failure', 'failure', 'failure', 'failure', 'failure', 'failure', 'failure', 'failure', 'failure', 'failure', 'failure', 'runout', 'runout', 'runout', 'runout', 'runout']","[None, None, None, None, None, None, None, None, None, None, None, None, None, None, None, None]","[None, None, None, None, None, None, None, None, None, None, None, None, None, None, None, None]",0.0,10000000.0,Force,,140.0,3.0,431.34,,26.653,,601596.0,,1.02,,4 params,16.0,5.0,2.0,10000000.0,,
NIMS824,,,,,,,CrNiMo-st,Steel,,,,,,,640.0,Hot rolled,,,,0.39,0.19,0.77,0.01,0.012,1.67,0.72,0.18,0.07,,,,,,,,0.01,0.0,0.0,,,,,,,,,,,870.0,,30.0,0.0,845.0,30.0,200.0,30.0,,,,,630.0,60.0,450.0,11.0,,,,,A5-standard specimen,Cylindric,50.25,0,888.0,,878.0,,957.0,,1750.0,,,,22.0,,67.0,,190.0,,307.0,,,0.0,,,,,,,,,3,1.014,0.044,0.044,0,,147.483728,1.3,1.5,,,cylinder,0,0,,,,"[450.0, 450.0, 440.0, 440.0, 430.0, 430.0, 420.0, 420.0, 410.0, 410.0, 410.0, 400.0, 400.0, 400.0]","[55000, 73000, 115000, 246000, 212000, 370000, 489000, 514000, 514000, 10000000, 10000000, 10000000, 10000000, 10000000]","['failure', 'failure', 'failure', 'failure', 'failure', 'failure', 'failure', 'failure', 'failure', 'runout', 'runout', 'runout', 'runout', 'runout']","[None, None, None, None, None, None, None, None, None, None, None, None, None, None]","[None, None, None, None, None, None, None, None, None, None, None, None, None, None]",0.0,10000000.0,Force,,140.0,3.0,411.76,12.208,24.731,6.655,717928.0,581350.0,1.033,0.048,4 params,14.0,5.0,2.0,10000000.0,,
NIMS825,,,,,,,CrNiMo-st,Steel,,,,,,,740.0,Hot rolled,,,,0.4,0.23,0.7,0.011,0.01,1.82,0.78,0.18,0.09,,,,,,,,0.05,0.0,0.01,,,,,,,,,,,870.0,,30.0,0.0,845.0,30.0,200.0,30.0,,,,,630.0,60.0,450.0,10.7,,,,,A5-standard specimen,Cylindric,50.25,0,908.0,,899.0,,984.0,,1733.0,,,,20.0,,64.0,,178.0,,307.0,,,0.0,,,,,,,,,3,1.014,0.044,0.044,0,,147.483728,1.3,1.5,,,cylinder,0,0,,,,"[460.0, 460.0, 460.0, 450.0, 450.0, 450.0, 450.0, 440.0, 440.0, 440.0, 440.0, 430.0, 430.0, 430.0, 430.0]","[59000, 68000, 80000, 143000, 156000, 180000, 199000, 592000, 970000, 2450000, 10000000, 10000000, 10000000, 10000000, 10000000]","['failure', 'failure', 'failure', 'failure', 'failure', 'failure', 'failure', 'failure', 'failure', 'failure', 'runout', 'runout', 'runout', 'runout', 'runout']","[None, None, None, None, None, None, None, None, None, None, None, None, None, None, None]","[None, None, None, None, None, None, None, None, None, None, None, None, None, None, None]",0.0,10000000.0,Force,,140.0,3.0,438.1,,63.065,,1217936.0,,1.017,,4 params,15.0,3.0,2.0,10000000.0,,
NIMS826,,,,,,,CrNiMo-st,Steel,,,,,,,420.0,Hot rolled,,,,0.4,0.29,0.79,0.022,0.009000000000000001,1.92,0.96,0.24,0.05,,,,,,,,0.03,0.0,0.01,,,,,,,,,,,870.0,,30.0,0.0,845.0,30.0,200.0,30.0,,,,,630.0,60.0,450.0,10.4,,,,,A5-standard specimen,Cylindric,50.25,0,951.0,,946.0,,1037.0,,1746.0,,,,18.0,,62.0,,143.0,,328.0,,,0.0,,,,,,,,,3,1.014,0.044,0.044,0,,147.483728,1.3,1.5,,,cylinder,0,0,,,,"[500.0, 500.0, 500.0, 480.0, 480.0, 480.0, 460.0, 460.0, 460.0, 440.0, 440.0, 440.0, 420.0, 420.0, 420.0]","[49000, 60000, 69000, 109000, 137000, 240000, 211000, 488000, 10000000, 2130000, 10000000, 10000000, 10000000, 10000000, 10000000]","['failure', 'failure', 'failure', 'failure', 'failure', 'failure', 'failure', 'failure', 'runout', 'failure', 'runout', 'runout', 'runout', 'runout', 'runout']","[None, None, None, None, None, None, None, None, None, None, None, None, None, None, None]","[None, None, None, None, None, None, None, None, None, None, None, None, None, None, None]",0.0,10000000.0,Force,,140.0,3.0,449.88,11.99,23.766,5.48,718711.0,575544.0,1.049,0.045,4 params,15.0,4.0,3.0,10000000.0,,
NIMS827,,,,,,,CrNiMo-st,Steel,,,,,,,590.0,Hot rolled,,,,0.4,0.25,0.7,0.021,0.02,1.63,0.71,0.17,0.08,,,,,,,,0.07,0.0,0.01,,,,,,,,,,,870.0,,30.0,0.0,845.0,30.0,200.0,30.0,,,,,630.0,60.0,450.0,9.9,,,,,A5-standard specimen,Cylindric,50.25,0,926.0,,907.0,,985.0,,1716.0,,,,20.0,,64.0,,143.0,,309.0,,,0.0,,,,,,,,,3,1.014,0.044,0.044,0,,147.483728,1.3,1.5,,,cylinder,0,0,,,,"[480.0, 460.0, 460.0, 460.0, 440.0, 440.0, 440.0, 420.0, 420.0, 420.0, 400.0, 400.0, 400.0]","[49000, 100000, 111000, 160000, 337000, 367000, 700000, 699000, 900000, 10000000, 10000000, 10000000, 10000000]","['failure', 'failure', 'failure', 'failure', 'failure', 'failure', 'failure', 'failure', 'failure', 'runout', 'runout', 'runout', 'runout']","[None, None, None, None, None, None, None, None, None, None, None, None, None]","[None, None, None, None, None, None, None, None, None, None, None, None, None]",0.0,10000000.0,Force,,140.0,3.0,417.64,20.181,21.78,5.124,1085538.0,1233113.0,1.034,0.043,4 params,13.0,4.0,2.0,10000000.0,,
NIMS828,,,,,,,CrNiMo-st,Steel,,,,,,,740.0,Hot rolled,,,,0.47,0.28,0.72,0.011,0.006999999999999999,1.76,0.79,0.0,0.06,,,,,,,,0.03,0.0,0.01,,,,,,,,,,,870.0,,30.0,0.0,845.0,30.0,200.0,30.0,,,,,630.0,60.0,450.0,10.2,,,,,A5-standard specimen,Cylindric,50.25,0,914.0,,913.0,,1032.0,,1788.0,,,,19.0,,61.0,,128.0,,322.0,,,0.0,,,,,,,,,3,1.014,0.044,0.044,0,,147.483728,1.3,1.5,,,cylinder,0,0,,,,"[480.0, 470.0, 470.0, 460.0, 460.0, 450.0, 450.0, 440.0, 440.0, 440.0, 430.0, 430.0, 430.0, 420.0, 420.0, 420.0]","[35000, 71000, 128000, 156000, 234000, 195000, 299000, 436000, 7660000, 10000000, 448000, 10000000, 10000000, 10000000, 10000000, 10000000]","['failure', 'failure', 'failure', 'failure', 'failure', 'failure', 'failure', 'failure', 'failure', 'runout', 'failure', 'runout', 'runout', 'runout', 'runout', 'runout']","[None, None, None, None, None, None, None, None, None, None, None, None, None, None, None, None]","[None, None, None, None, None, None, None, None, None, None, None, None, None, None, None, None]",0.0,10000000.0,Force,,140.0,3.0,435.12,9.982,33.675,7.609,1111860.0,717337.0,1.067,0.039,4 params,16.0,6.0,3.0,10000000.0,,
NIMS829,,,,,,,CrNiMo-st,Steel,,,,,,,640.0,Hot rolled,,,,0.47,0.19,0.76,0.013,0.013,1.67,0.71,0.0,0.06,,,,,,,,0.02,0.0,0.0,,,,,,,,,,,870.0,,30.0,0.0,845.0,30.0,200.0,30.0,,,,,630.0,60.0,450.0,11.2,,,,,A5-standard specimen,Cylindric,50.25,0,920.0,,905.0,,992.0,,1748.0,,,,22.0,,64.0,,152.0,,318.0,,,0.0,,,,,,,,,3,1.014,0.044,0.044,0,,147.483728,1.3,1.5,,,cylinder,0,0,,,,"[470.0, 460.0, 460.0, 450.0, 450.0, 450.0, 450.0, 440.0, 440.0, 440.0, 440.0, 430.0, 430.0, 430.0, 430.0]","[36000, 50000, 79000, 163000, 307000, 318000, 573000, 471000, 1100000, 1960000, 10000000, 10000000, 10000000, 10000000, 10000000]","['failure', 'failure', 'failure', 'failure', 'failure', 'failure', 'failure', 'failure', 'failure', 'failure', 'runout', 'runout', 'runout', 'runout', 'runout']","[None, None, None, None, None, None, None, None, None, None, None, None, None, None, None]","[None, None, None, None, None, None, None, None, None, None, None, None, None, None, None]",0.0,10000000.0,Force,,140.0,3.0,437.79,,55.669,,1334626.0,,1.022,,4 params,15.0,4.0,2.0,10000000.0,,
NIMS83,,,,,,,C-st_struct,Steel,,,,,,,825.0,Hot rolled,,,,0.52,0.29,0.83,0.016,0.025,0.04,0.04,0.0,0.02,,,,,,,,0.12,0.02,0.0,,,,,,,,,,,825.0,,30.0,0.0,825.0,30.0,450.0,30.0,,,,,550.0,60.0,450.0,8.8,,,,,A5-standard specimen,Cylindric,50.25,0,706.0,,717.0,,906.0,,1574.0,,,,20.0,,60.0,,95.0,,290.0,,,0.0,,,,,,,,,4,1.0,0.25,0,0.25,,73.83259,3.6,1.5,,,cylinder,0,0,,,,"[580.0, 580.0, 560.0, 560.0, 540.0, 540.0, 520.0, 520.0, 500.0, 500.0, 490.0, 490.0, 490.0, 480.0, 480.0, 480.0, 470.0, 470.0, 470.0]","[39400, 88300, 65700, 143000, 139000, 140000, 241000, 597000, 387000, 776000, 3240000, 13900000, 17500000, 1510000, 21200000, 21200000, 21200000, 21200000, 21200000]","['failure', 'failure', 'failure', 'failure', 'failure', 'failure', 'failure', 'failure', 'failure', 'failure', 'failure', 'failure', 'failure', 'failure', 'runout', 'runout', 'runout', 'runout', 'runout']","[None, None, None, None, None, None, None, None, None, None, None, None, None, None, None, None, None, None, None]","[None, None, None, None, None, None, None, None, None, None, None, None, None, None, None, None, None, None, None]",-1.0,21200000.0,Force,,50.0,1.0,489.19,11.175,18.962,3.326,1214158.0,621116.0,1.066,0.036,4 params,19.0,7.0,3.0,10000000.0,480.0,1510000
NIMS830,,,,,,,Spring-st,Steel,,,,,,,721.0,Hot rolled,,,,0.6,1.96,0.85,0.019,0.004,0.05,0.15,0.0,0.12,,,,,,,,0.017,0.0,0.021,,,,,,,,,,,845.0,,30.0,0.0,845.0,30.0,200.0,30.0,,,,,430.0,60.0,450.0,9.0,,,,,A5-standard specimen,Cylindric,50.25,0,,,1636.0,,1756.0,,2386.0,,,,11.0,,44.0,,34.0,,525.0,,,0.0,,,,,,,,,3,1.014,0.044,0.044,0,,147.483728,1.3,0.5,,,cylinder,0,0,,,,"[640.0, 640.0, 600.0, 600.0, 560.0, 560.0, 520.0, 520.0, 480.0, 480.0, 440.0, 440.0]","[54000, 264000, 69000, 835000, 138000, 1680000, 6250000, 20200000, 12500000, 13800000, 100000000, 100000000]","['failure', 'failure', 'failure', 'failure', 'failure', 'failure', 'failure', 'failure', 'failure', 'failure', 'runout', 'runout']","[None, None, None, None, None, None, None, None, None, None, None, None]","[None, None, None, None, None, None, None, None, None, None, None, None]",0.0,100000000.0,Force,,140.0,3.0,519.03,15.502,18.461,4.113,3718990.0,2891190.0,1.158,0.052,4 params,12.0,4.0,3.0,10000000.0,,
NIMS831,,,,,,,Spring-st,Steel,,,,,,,721.0,Hot rolled,,,,0.6,1.96,0.85,0.019,0.004,0.05,0.15,0.0,0.12,,,,,,,,0.017,0.0,0.021,,,,,,,,,,,845.0,,30.0,0.0,845.0,30.0,200.0,30.0,,,,,500.0,60.0,450.0,9.0,,,,,A5-standard specimen,Cylindric,50.25,0,,,1324.0,,1461.0,,1970.0,,,,12.0,,38.0,,29.0,,444.0,,,0.0,,,,,,,,,3,1.014,0.044,0.044,0,,147.483728,1.3,0.5,,,cylinder,0,0,,,,"[600.0, 600.0, 560.0, 560.0, 520.0, 520.0, 480.0, 480.0, 440.0, 440.0, 400.0, 400.0]","[73000, 126000, 1500000, 2160000, 7670000, 14100000, 49400000, 100000000, 64500000, 89500000, 100000000, 100000000]","['failure', 'failure', 'failure', 'failure', 'failure', 'failure', 'failure', 'runout', 'failure', 'failure', 'runout', 'runout']","[None, None, None, None, None, None, None, None, None, None, None, None]","[None, None, None, None, None, None, None, None, None, None, None, None]",0.0,100000000.0,Force,,140.0,3.0,522.59,51.152,30.902,13.503,9000000.0,11011375.0,1.039,0.062,4 params,12.0,3.0,4.0,10000000.0,,
NIMS832,,,,,,,Spring-st,Steel,,,,,,,622.0,Hot rolled,,,,0.61,0.28,0.87,0.019,0.02,0.08,0.87,0.05,0.2,,,,,,,,0.067,0.0,0.012,,,,,,,,,,,845.0,,30.0,0.0,845.0,30.0,200.0,30.0,,,,,420.0,60.0,450.0,8.7,,,,,A5-standard specimen,Cylindric,50.25,0,,,1311.0,,1421.0,,1968.0,,,,11.0,,44.0,,21.0,,507.0,,,0.0,,,,,,,,,3,1.014,0.044,0.044,0,,147.483728,1.3,0.5,,,cylinder,0,0,,,,"[600.0, 600.0, 560.0, 560.0, 520.0, 520.0, 480.0, 480.0, 440.0, 440.0]","[92000, 354000, 1780000, 6010000, 7360000, 11700000, 10300000, 50200000, 100000000, 100000000]","['failure', 'failure', 'failure', 'failure', 'failure', 'failure', 'failure', 'failure', 'runout', 'runout']","[None, None, None, None, None, None, None, None, None, None]","[None, None, None, None, None, None, None, None, None, None]",0.0,100000000.0,Force,,140.0,3.0,527.73,22.756,29.463,9.087,9000000.0,9120682.0,1.073,0.068,4 params,10.0,3.0,3.0,10000000.0,,
NIMS833,,,,,,,Spring-st,Steel,,,,,,,622.0,Hot rolled,,,,0.61,0.28,0.87,0.019,0.02,0.08,0.87,0.05,0.2,,,,,,,,0.067,0.0,0.012,,,,,,,,,,,845.0,,30.0,0.0,845.0,30.0,200.0,30.0,,,,,490.0,60.0,450.0,8.7,,,,,A5-standard specimen,Cylindric,50.25,0,,,1220.0,,1329.0,,1854.0,,,,11.0,,43.0,,35.0,,441.0,,,0.0,,,,,,,,,3,1.014,0.044,0.044,0,,147.483728,1.3,0.5,,,cylinder,0,0,,,,"[560.0, 560.0, 520.0, 520.0, 480.0, 480.0, 440.0, 440.0]","[212000, 3110000, 4040000, 16500000, 41600000, 100000000, 100000000, 100000000]","['failure', 'failure', 'failure', 'failure', 'failure', 'runout', 'runout', 'runout']","[None, None, None, None, None, None, None, None]","[None, None, None, None, None, None, None, None]",0.0,100000000.0,Force,,140.0,3.0,519.57,541.841,25.981,18.414,5112337.0,9169319.0,1.107,269.536,4 params,8.0,2.0,3.0,10000000.0,,
NIMS834,,,,,,,Spring-st,Steel,,,,,,,925.0,Hot rolled,,,,0.53,1.49,0.69,0.011,0.006999999999999999,0.02,0.74,0.0,0.01,,,,,,,,0.03,0.0,0.0,,,,,,,,,,,845.0,,30.0,0.0,845.0,30.0,200.0,30.0,,,,,430.0,60.0,450.0,9.3,,,,,A5-standard specimen,Cylindric,50.25,0,,,1598.0,,1720.0,,2453.0,,,,10.0,,50.0,,39.0,,516.0,,,0.0,,,,,,,,,3,1.014,0.044,0.044,0,,147.483728,1.3,0.5,,,cylinder,0,0,,,,"[640.0, 640.0, 600.0, 600.0, 560.0, 560.0, 520.0, 520.0, 520.0, 480.0, 480.0, 480.0]","[115000, 1230000, 854000, 4140000, 2520000, 31700000, 2270000, 26500000, 100000000, 100000000, 100000000, 100000000]","['failure', 'failure', 'failure', 'failure', 'failure', 'failure', 'failure', 'failure', 'runout', 'runout', 'runout', 'runout']","[None, None, None, None, None, None, None, None, None, None, None, None]","[None, None, None, None, None, None, None, None, None, None, None, None]",0.0,100000000.0,Force,,140.0,3.0,544.78,16.072,10.836,6.997,2919652.0,3143841.0,1.233,0.178,4 params,12.0,4.0,3.0,10000000.0,,
NIMS835,,,,,,,Spring-st,Steel,,,,,,,925.0,Hot rolled,,,,0.54,1.5,0.69,0.013,0.006999999999999999,0.02,0.74,0.0,0.01,,,,,,,,0.03,0.0,0.0,,,,,,,,,,,845.0,,30.0,0.0,845.0,30.0,200.0,30.0,,,,,500.0,60.0,450.0,9.3,,,,,A5-standard specimen,Cylindric,50.25,0,,,1286.0,,1399.0,,2022.0,,,,12.0,,47.0,,40.0,,435.0,,,0.0,,,,,,,,,3,1.014,0.044,0.044,0,,147.483728,1.3,0.5,,,cylinder,0,0,,,,"[600.0, 600.0, 560.0, 560.0, 520.0, 520.0, 520.0, 480.0, 480.0, 480.0]","[202000, 207000, 803000, 13400000, 15400000, 27200000, 100000000, 100000000, 100000000, 100000000]","['failure', 'failure', 'failure', 'failure', 'failure', 'failure', 'runout', 'runout', 'runout', 'runout']","[None, None, None, None, None, None, None, None, None, None]","[None, None, None, None, None, None, None, None, None, None]",0.0,100000000.0,Force,,140.0,3.0,560.0,,19.826,,803000.0,,1.001,,4 params,10.0,2.0,3.0,10000000.0,,
NIMS836,,,,,,,Carbur-st,CaseHard_Steel,,,,,,,440.0,Hot rolled,,,,0.21,0.29,0.62,0.015,0.016,1.62,0.59,0.21,0.07,,,,,,,,0.008,0.0,0.0,,,,,,,,,,,930.0,,930.0,140.0,850.0,15.0,200.0,60.0,,,,,160.0,120.0,5.0,9.9,,,,,A5-standard specimen,Cylindric,50.25,0,,,1189.0,,1353.0,,,,,,1.2,,,,11.3,,704.0,,Carburizing,0.8,,436.6,,855,1221,,13,54,3,1.014,0.044,0.044,0,,147.483728,1.3,1.5,,,cylinder,0,0,['600'],[None],['-130'],"[630.0, 595.0, 595.0, 560.0, 560.0, 530.0, 530.0, 500.0, 500.0, 475.0, 475.0, 445.0, 445.0]","[83000, 1070000, 6010000, 4560000, 7880000, 2490000, 34000000, 7500000, 26600000, 41500000, 100000000, 100000000, 100000000]","['failure', 'failure', 'failure', 'failure', 'failure', 'failure', 'failure', 'failure', 'failure', 'failure', 'runout', 'runout', 'runout']","[None, None, None, None, None, None, None, None, None, None, None, None, None]","[None, None, None, None, None, None, None, None, None, None, None, None, None]",0.0,100000000.0,Force,,140.0,3.0,516.95,12.874,15.44,4.817,9000000.0,7597080.0,1.189,0.055,4 params,13.0,5.0,4.0,10000000.0,500.0,7500000
NIMS837,,,,,,,Carbur-st,Steel,,,,,,,440.0,Hot rolled,,,,0.21,0.29,0.62,0.015,0.016,1.62,0.59,0.21,0.07,,,,,,,,0.008,0.0,0.0,,,,,,,,,,,930.0,,30.0,0.0,850.0,15.0,200.0,60.0,,,,,160.0,120.0,5.0,9.1,,,,,A5-standard specimen,Cylindric,50.25,0,,,1109.0,,1453.0,,2309.0,,,,13.0,,58.0,,75.0,,476.0,,,0.0,,,,,,,,,3,1.014,0.044,0.044,0,,147.483728,1.3,2.5,,,cylinder,0,0,,,,"[670.0, 670.0, 630.0, 630.0, 595.0, 595.0, 560.0, 560.0, 530.0, 530.0, 500.0, 500.0]","[50000, 53000, 65000, 92000, 193000, 252000, 140000, 39300000, 275000, 2120000, 100000000, 100000000]","['failure', 'failure', 'failure', 'failure', 'failure', 'failure', 'failure', 'failure', 'failure', 'failure', 'runout', 'runout']","[None, None, None, None, None, None, None, None, None, None, None, None]","[None, None, None, None, None, None, None, None, None, None, None, None]",0.0,100000000.0,Force,,140.0,3.0,530.42,15.094,10.711,3.513,582417.0,668474.0,1.158,0.055,4 params,12.0,5.0,2.0,10000000.0,530.0,763544
NIMS838,,,,,,,Carbur-st,Steel,,,,,,,440.0,Hot rolled,,,,0.21,0.29,0.62,0.015,0.016,1.62,0.59,0.21,0.07,,,,,,,,0.008,0.0,0.0,,,,,,,,,,,930.0,,30.0,0.0,30.0,0.0,0.0,30.0,,,,,160.0,120.0,5.0,9.1,,,,,A5-standard specimen,Cylindric,50.25,0,,,855.0,,1221.0,,1935.0,,,,13.0,,54.0,,88.0,,416.0,,,0.0,,,,,,,,,6,1.014,0.044,0.044,0,,147.483728,1.3,2.5,,,cylinder,0,0,,,,"[487.0, 487.0, 475.0, 475.0, 460.0, 460.0, 445.0, 445.0, 445.0, 432.0, 432.0, 432.0, 420.0, 420.0, 420.0]","[28000, 33500, 201000, 287000, 273000, 632000, 6310000, 22600000, 100000000, 5220000, 100000000, 100000000, 100000000, 100000000, 100000000]","['failure', 'failure', 'failure', 'failure', 'failure', 'failure', 'failure', 'failure', 'runout', 'failure', 'runout', 'runout', 'runout', 'runout', 'runout']","[None, None, None, None, None, None, None, None, None, None, None, None, None, None, None]","[None, None, None, None, None, None, None, None, None, None, None, None, None, None, None]",0.0,100000000.0,Force,,140.0,3.0,442.16,12.722,42.378,9.042,3009026.0,1945982.0,1.044,0.039,4 params,15.0,5.0,3.0,10000000.0,432.0,5220000
NIMS839,,,,,,,Carbur-st,CaseHard_Steel,,,,,,,390.0,Hot rolled,,,,0.2,0.32,0.77,0.024,0.028,0.46,0.47,0.19,0.2,,,,,,,,0.046,0.0,0.0,,,,,,,,,,,930.0,,930.0,130.2,850.0,15.0,200.0,60.0,,,,,160.0,120.0,5.0,9.0,,,,,A5-standard specimen,Cylindric,50.25,0,,,1164.0,,1393.0,,,,,,1.3,,,,6.9,,750.0,,Carburizing,1.0,,455.2,,623,942,,17,54,3,1.014,0.044,0.044,0,,147.483728,1.3,1.5,,,cylinder,0,0,['600'],[None],['-140'],"[595.0, 595.0, 560.0, 560.0, 530.0, 530.0, 500.0, 500.0, 475.0, 475.0, 445.0, 445.0]","[24000, 90000, 23000, 1290000, 58000, 281000, 6400000, 12500000, 9610000, 9680000, 55900000, 100000000]","['failure', 'failure', 'failure', 'failure', 'failure', 'failure', 'failure', 'failure', 'failure', 'failure', 'failure', 'runout']","[None, None, None, None, None, None, None, None, None, None, None, None]","[None, None, None, None, None, None, None, None, None, None, None, None]",0.0,100000000.0,Force,,140.0,3.0,473.97,14.597,24.027,5.713,7656830.0,5762731.0,1.155,0.044,4 params,12.0,5.0,2.0,10000000.0,,
NIMS84,,,,,,,C-st_struct,Steel,,,,,,,660.0,Hot rolled,,,,0.56,0.26,0.37,0.019,0.026,0.04,0.13,0.0,0.11,,,,,,,,0.06,0.0,0.0,,,,,,,,,,,825.0,,30.0,0.0,825.0,30.0,450.0,30.0,,,,,550.0,60.0,450.0,7.6,,,,,A5-standard specimen,Cylindric,50.25,0,780.0,,795.0,,967.0,,1583.0,,,,18.0,,55.0,,79.0,,317.0,,,0.0,,,,,,,,,4,1.0,0.25,0.0,0.25,,73.83259,3.6,1.5,,,cylinder,0,0,,,,"[620.0, 620.0, 600.0, 600.0, 580.0, 580.0, 560.0, 560.0, 540.0, 540.0, 520.0, 520.0, 500.0, 500.0, 500.0, 500.0, 480.0, 480.0, 480.0]","[58900, 92600, 82700, 147000, 115000, 160000, 187000, 345000, 292000, 504000, 566000, 1970000, 289000, 331000, 21200000, 21200000, 21200000, 21200000, 21200000]","['failure', 'failure', 'failure', 'failure', 'failure', 'failure', 'failure', 'failure', 'failure', 'failure', 'failure', 'failure', 'failure', 'failure', 'runout', 'runout', 'runout', 'runout', 'runout']","[None, None, None, None, None, None, None, None, None, None, None, None, None, None, None, None, None, None, None]","[None, None, None, None, None, None, None, None, None, None, None, None, None, None, None, None, None, None, None]",-1.0,21200000.0,Force,,50.0,1.0,500.05,10.393,10.446,2.594,734205.0,455444.0,1.135,0.039,4 params,19.0,7.0,2.0,10000000.0,500.0,309288
NIMS840,,,,,,,Carbur-st,Steel,,,,,,,390.0,Hot rolled,,,,0.2,0.32,0.77,0.024,0.028,0.46,0.47,0.19,0.2,,,,,,,,0.046,0.0,0.0,,,,,,,,,,,930.0,,30.0,0.0,850.0,15.0,200.0,60.0,,,,,160.0,120.0,5.0,8.8,,,,,A5-standard specimen,Cylindric,50.25,0,,,1086.0,,1471.0,,1971.0,,,,9.0,,35.0,,65.0,,396.0,,,0.0,,,,,,,,,3,1.014,0.044,0.044,0,,147.483728,1.3,2.5,,,cylinder,0,0,,,,"[500.0, 500.0, 475.0, 475.0, 445.0, 445.0, 420.0, 420.0, 400.0, 400.0, 375.0, 375.0]","[309000, 385000, 233000, 673000, 1550000, 7050000, 2940000, 5780000, 4100000, 68100000, 96500000, 100000000]","['failure', 'failure', 'failure', 'failure', 'failure', 'failure', 'failure', 'failure', 'failure', 'failure', 'failure', 'runout']","[None, None, None, None, None, None, None, None, None, None, None, None]","[None, None, None, None, None, None, None, None, None, None, None, None]",0.0,100000000.0,Force,,140.0,3.0,398.36,12.23,14.591,3.202,8494967.0,7208263.0,1.115,0.044,4 params,12.0,5.0,2.0,10000000.0,,
NIMS841,,,,,,,Carbur-st,Steel,,,,,,,390.0,Hot rolled,,,,0.2,0.32,0.77,0.024,0.028,0.46,0.47,0.19,0.2,,,,,,,,0.046,0.0,0.0,,,,,,,,,,,930.0,,30.0,0.0,30.0,0.0,0.0,30.0,,,,,160.0,120.0,5.0,8.8,,,,,A5-standard specimen,Cylindric,50.25,0,,,623.0,,942.0,,1643.0,,,,17.0,,54.0,,97.0,,336.0,,,0.0,,,,,,,,,6,1.014,0.044,0.044,0,,147.483728,1.3,2.5,,,cylinder,0,0,,,,"[400.0, 400.0, 375.0, 375.0, 355.0, 355.0, 335.0, 335.0, 315.0, 315.0]","[76000, 98000, 240000, 691000, 496000, 523000, 1240000, 100000000, 100000000, 100000000]","['failure', 'failure', 'failure', 'failure', 'failure', 'failure', 'failure', 'runout', 'runout', 'runout']","[None, None, None, None, None, None, None, None, None, None]","[None, None, None, None, None, None, None, None, None, None]",0.0,100000000.0,Force,,140.0,3.0,334.89,14.162,14.483,3.976,1386372.0,1548155.0,1.07,0.054,4 params,10.0,4.0,2.0,10000000.0,,
NIMS842,,,,,,,Carbur-st,CaseHard_Steel,,,,,,,460.0,Hot rolled,,,,0.21,0.3,0.76,0.021,0.006,0.08,1.09,0.03,0.14,,,,,,,,0.025,0.0,0.004,,,,,,,,,,,930.0,,930.0,100.2,850.0,15.0,200.0,60.0,,,,,160.0,120.0,5.0,6.2,,,,,A5-standard specimen,Cylindric,50.25,0,,,1093.0,,1186.0,,,,,,0.5,,,,6.2,,677.0,,Carburizing,0.8,,418.05,,804,1042,,14,55,3,1.014,0.044,0.044,0,,147.483728,1.3,1.5,,,cylinder,0,0,['600'],[None],['-160'],"[500.0, 500.0, 475.0, 475.0, 445.0, 445.0, 420.0, 420.0, 400.0, 400.0, 375.0, 375.0, 355.0, 355.0]","[392000, 409000, 221000, 849000, 2140000, 2310000, 1080000, 3390000, 4240000, 16600000, 8200000, 26100000, 100000000, 100000000]","['failure', 'failure', 'failure', 'failure', 'failure', 'failure', 'failure', 'failure', 'failure', 'failure', 'failure', 'failure', 'runout', 'runout']","[None, None, None, None, None, None, None, None, None, None, None, None, None, None]","[None, None, None, None, None, None, None, None, None, None, None, None, None, None]",0.0,100000000.0,Force,,140.0,3.0,386.97,10.73,10.752,2.524,5836931.0,4316362.0,1.132,0.045,4 params,14.0,6.0,3.0,10000000.0,375.0,8200000
NIMS843,,,,,,,Carbur-st,Steel,,,,,,,460.0,Hot rolled,,,,0.21,0.3,0.76,0.021,0.006,0.08,1.09,0.03,0.14,,,,,,,,0.025,0.0,0.004,,,,,,,,,,,930.0,,30.0,0.0,850.0,15.0,200.0,60.0,,,,,160.0,120.0,5.0,6.2,,,,,A5-standard specimen,Cylindric,50.25,0,,,1178.0,,1525.0,,2151.0,,,,11.0,,43.0,,62.0,,426.0,,,0.0,,,,,,,,,3,1.014,0.044,0.044,0,,147.483728,1.3,2.5,,,cylinder,0,0,,,,"[500.0, 500.0, 475.0, 475.0, 445.0, 445.0, 420.0, 420.0, 400.0, 400.0, 375.0, 375.0, 355.0, 355.0]","[101000, 574000, 561000, 610000, 1110000, 2350000, 3550000, 4710000, 2350000, 11700000, 14800000, 100000000, 100000000, 100000000]","['failure', 'failure', 'failure', 'failure', 'failure', 'failure', 'failure', 'failure', 'failure', 'failure', 'failure', 'runout', 'runout', 'runout']","[None, None, None, None, None, None, None, None, None, None, None, None, None, None]","[None, None, None, None, None, None, None, None, None, None, None, None, None, None]",0.0,100000000.0,Force,,140.0,3.0,398.56,12.16,13.373,2.905,5828982.0,5006512.0,1.11,0.045,4 params,14.0,5.0,3.0,10000000.0,400.0,2350000
NIMS844,,,,,,,Carbur-st,Steel,,,,,,,460.0,Hot rolled,,,,0.21,0.3,0.76,0.021,0.006,0.08,1.09,0.03,0.14,,,,,,,,0.025,0.0,0.004,,,,,,,,,,,930.0,,30.0,0.0,30.0,0.0,0.0,30.0,,,,,160.0,120.0,5.0,6.2,,,,,A5-standard specimen,Cylindric,50.25,0,,,804.0,,1042.0,,1741.0,,,,14.0,,55.0,,81.0,,365.0,,,0.0,,,,,,,,,6,1.014,0.044,0.044,0,,147.483728,1.3,2.5,,,cylinder,0,0,,,,"[445.0, 445.0, 420.0, 420.0, 400.0, 400.0, 375.0, 375.0, 355.0, 355.0, 335.0, 335.0, 315.0, 315.0]","[73000, 195000, 96000, 394000, 163000, 197000, 2880000, 3220000, 1260000, 14200000, 17200000, 100000000, 100000000, 100000000]","['failure', 'failure', 'failure', 'failure', 'failure', 'failure', 'failure', 'failure', 'failure', 'failure', 'failure', 'runout', 'runout', 'runout']","[None, None, None, None, None, None, None, None, None, None, None, None, None, None]","[None, None, None, None, None, None, None, None, None, None, None, None, None, None]",0.0,100000000.0,Force,,140.0,3.0,354.72,10.178,15.532,3.392,2796240.0,2034446.0,1.131,0.047,4 params,14.0,5.0,3.0,10000000.0,355.0,1260000
NIMS845,,,,,,,Carbur-st,CaseHard_Steel,,,,,,,690.0,Hot rolled,,,,0.21,0.31,0.81,0.012,0.019,0.06,1.17,0.17,0.07,,,,,,,,0.08,0.0,0.0,,,,,,,,,,,930.0,,930.0,90.0,850.0,30.0,200.0,60.0,,,,,160.0,120.0,5.0,6.2,,,,,A5-standard specimen,Cylindric,50.25,0,,,1281.0,,1448.0,,,,,,1.3,,,,20.1,,685.0,,Carburizing,0.7,,436.6,,926,1292,,13,55,3,1.014,0.044,0.044,0,,147.483728,1.3,1.5,,,cylinder,0,0,['600'],[None],['-120'],"[730.0, 710.0, 710.0, 670.0, 670.0, 630.0, 630.0, 595.0, 595.0, 560.0, 560.0, 530.0, 530.0]","[74000, 73000, 453000, 469000, 2040000, 1830000, 12500000, 5360000, 33600000, 16900000, 60800000, 76300000, 100000000]","['failure', 'failure', 'failure', 'failure', 'failure', 'failure', 'failure', 'failure', 'failure', 'failure', 'failure', 'failure', 'runout']","[None, None, None, None, None, None, None, None, None, None, None, None, None]","[None, None, None, None, None, None, None, None, None, None, None, None, None]",0.0,100000000.0,Force,,140.0,3.0,612.28,18.875,19.277,4.969,3513258.0,3048626.0,1.106,0.055,4 params,13.0,5.0,4.0,10000000.0,595.0,5360000
NIMS846,,,,,,,Carbur-st,Steel,,,,,,,690.0,Hot rolled,,,,0.21,0.31,0.81,0.012,0.019,0.06,1.17,0.17,0.07,,,,,,,,0.08,0.0,0.0,,,,,,,,,,,930.0,,30.0,0.0,850.0,30.0,200.0,60.0,,,,,160.0,120.0,5.0,5.9,,,,,A5-standard specimen,Cylindric,50.25,0,,,1179.0,,1578.0,,2399.0,,,,13.0,,54.0,,101.0,,467.0,,,0.0,,,,,,,,,3,1.014,0.044,0.044,0,,147.483728,1.3,2.5,,,cylinder,0,0,,,,"[630.0, 630.0, 630.0, 595.0, 595.0, 595.0, 560.0, 560.0, 560.0, 530.0, 530.0, 530.0]","[51000, 90000, 115000, 332000, 1180000, 3960000, 9450000, 10200000, 61200000, 62700000, 100000000, 100000000]","['failure', 'failure', 'failure', 'failure', 'failure', 'failure', 'failure', 'failure', 'failure', 'failure', 'runout', 'runout']","[None, None, None, None, None, None, None, None, None, None, None, None]","[None, None, None, None, None, None, None, None, None, None, None, None]",0.0,100000000.0,Force,,140.0,3.0,564.14,28.85,41.858,14.249,9000000.0,6242769.0,1.045,0.045,4 params,12.0,3.0,2.0,10000000.0,560.0,9450000
NIMS847,,,,,,,Carbur-st,Steel,,,,,,,690.0,Hot rolled,,,,0.21,0.31,0.81,0.012,0.019,0.06,1.17,0.17,0.07,,,,,,,,0.08,0.0,0.0,,,,,,,,,,,930.0,,30.0,0.0,30.0,0.0,0.0,30.0,,,,,160.0,120.0,5.0,5.9,,,,,A5-standard specimen,Cylindric,50.25,0,,,926.0,,1292.0,,2078.0,,,,13.0,,55.0,,96.0,,426.0,,,0.0,,,,,,,,,6,1.014,0.044,0.044,0,,147.483728,1.3,2.5,,,cylinder,0,0,,,,"[530.0, 530.0, 530.0, 500.0, 500.0, 500.0, 475.0, 475.0, 475.0, 445.0, 445.0, 445.0, 420.0, 420.0, 420.0]","[106000, 115000, 153000, 338000, 403000, 406000, 190000, 1290000, 3080000, 1790000, 100000000, 100000000, 100000000, 100000000, 100000000]","['failure', 'failure', 'failure', 'failure', 'failure', 'failure', 'failure', 'failure', 'failure', 'failure', 'runout', 'runout', 'runout', 'runout', 'runout']","[None, None, None, None, None, None, None, None, None, None, None, None, None, None, None]","[None, None, None, None, None, None, None, None, None, None, None, None, None, None, None]",0.0,100000000.0,Force,,140.0,3.0,449.9,11.959,17.242,3.816,2154516.0,1397004.0,1.097,0.044,4 params,15.0,4.0,2.0,10000000.0,445.0,1790000
NIMS848,,,,,,,Stainless,Stainless_Steel,,,,,,,940.0,Hot rolled,,,,0.07,0.46,0.6,0.026,0.005,0.28,16.75,0.03,0.01,,,,,,,,0.03,0.01,0.03,,,,,,,,,,,30.0,,30.0,0.0,30.0,0.0,0.0,30.0,,,,,815.0,30.0,5.0,9.4,,,,,A5-standard specimen,Cylindric,50.25,0,311.0,,303.0,,489.0,,1092.0,,,,39.0,,74.0,,,,176.0,,,0.0,,,,,,,,,6,1.014,0.044,0.044,0,,147.483728,1.3,1.5,,,cylinder,0,0,,,,"[240.0, 240.0, 240.0, 235.0, 235.0, 230.0, 230.0, 230.0, 230.0, 230.0, 225.0, 225.0, 225.0]","[266000, 882000, 1170000, 1690000, 5460000, 961000, 1060000, 1370000, 10000000, 10000000, 10000000, 10000000, 10000000]","['failure', 'failure', 'failure', 'failure', 'failure', 'failure', 'failure', 'failure', 'runout', 'runout', 'runout', 'runout', 'runout']","[None, None, None, None, None, None, None, None, None, None, None, None, None]","[None, None, None, None, None, None, None, None, None, None, None, None, None]",0.0,10000000.0,Force,,140.0,3.0,228.23,5210.778,15.092,11.522,1801318.0,1235511.0,1.119,5.3093739037229866e25,4 params,13.0,3.0,2.0,10000000.0,,
NIMS849,,,,,,,Stainless,Stainless_Steel,,,,,,,590.0,Hot rolled,,,,0.1,0.37,0.43,0.025,0.004,0.31,16.23,0.04,0.01,,,,,,,,0.0,0.0,0.02,,,,,,,,,,,30.0,,30.0,0.0,30.0,0.0,0.0,30.0,,,,,815.0,30.0,5.0,8.0,,,,,A5-standard specimen,Cylindric,50.25,0,271.0,,265.0,,478.0,,1267.0,,,,42.0,,80.0,,,,158.0,,,0.0,,,,,,,,,6,1.014,0.044,0.044,0,,147.483728,1.3,1.5,,,cylinder,0,0,,,,"[230.0, 230.0, 225.0, 225.0, 220.0, 220.0, 220.0, 215.0, 215.0, 210.0, 210.0, 205.0, 205.0]","[650000, 686000, 897000, 1130000, 1030000, 1220000, 1620000, 1170000, 10000000, 1560000, 1990000, 10000000, 10000000]","['failure', 'failure', 'failure', 'failure', 'failure', 'failure', 'failure', 'failure', 'runout', 'failure', 'failure', 'runout', 'runout']","[None, None, None, None, None, None, None, None, None, None, None, None, None]","[None, None, None, None, None, None, None, None, None, None, None, None, None]",0.0,10000000.0,Force,,140.0,3.0,210.32,7.98,9.229,5.562,1737766.0,3040681.0,1.05,0.121,4 params,13.0,5.0,2.0,10000000.0,,
