Repository: Tareqawwad/Masterthesis-Final

File: allData.csv (part 35 of 36)
,Institute,Sci_topic,Author,Year,Conf_level,Material,M_Type,MatGroupFKM,Batch,Manufacturer,Prod_Proc,Furn_capa,Deoxid_proc,Ingot_size,Red_ratio,HProc,Form,DorTh,Length,C,Si,Mn,P,S,Ni,Cr,Mo,Cu,Al,V,Nb,N_,Ti,Ca,O,dA,dB,dC,dD,DS,Exp_n,Exp_b,DefType,Proc_name,Microstruct,Tstart,Tend,Vcf,NTemp,Ntime,CTemp,Ctime,THTemp,THtime,THQCr,QmTemp,THTemp2,THtime2,THQCr2,QmTemp2,TTemp,Ttime,TCr,Gm,Gstd,Texture,GrainRatio,Poros,Geometry_type,CS_form,CS_surface,QS_LD,Re_U,Re_U_dev,Rp02,Rp02_dev,Rm,Rm_dev,R_true_fracture,Rtf_dev,AG,AG_dev,A5,A5_dev,Z,Z_dev,A_KerbSchlag,A_KS_dev,HV20,HV20_dev,HardProc,t_eff,t_eff_dev,HV20_core,HV20_core_dev,Rp02_base,Rm_base,AG_base,A5_base,Z_base,Deff,Kt,G0,G0_r,G0_d,A90_Mises,V90_Mises,Kp,Rz,Finish,Finish_speci,SpecF,LD,Prstrain,RS_depth,RS_I,RSII,Sa,N,outcome,fail_loc,defect_type,R_ratio,Nu,Control,Machine,f_test,L_Type,Sd,Sd_unc,k,k_unc,NE,NE_unc,1Ts,1Ts_unc,method,n_spec,n_lvls_frac,n_lvls_inf,Nu_cur,Sa_min,Nm_Sa_min
NIMS85,,,,,,,C-st_struct,Steel,,,,,,,825.0,Hot rolled,,,,0.54,0.2,0.75,0.013,0.019,0.01,0.01,0.0,0.01,,,,,,,,0.1,0.0,0.0,,,,,,,,,,,825.0,,30.0,0.0,825.0,30.0,450.0,30.0,,,,,550.0,60.0,450.0,7.9,,,,,A5-standard specimen,Cylindric,50.25,0,631.0,,633.0,,896.0,,1537.0,,,,22.0,,60.0,,43.0,,280.0,,,0.0,,,,,,,,,4,1.0,0.25,0,0.25,,73.83259,3.6,1.5,,,cylinder,0,0,,,,"[580.0, 580.0, 580.0, 560.0, 560.0, 540.0, 540.0, 520.0, 520.0, 510.0, 510.0, 500.0, 500.0, 500.0, 490.0, 490.0, 490.0, 480.0, 480.0, 480.0]","[28600, 34100, 34500, 74700, 87900, 77600, 153000, 133000, 634000, 395000, 797000, 460000, 484000, 755000, 21200000, 21200000, 21200000, 19300000, 21200000, 21200000]","['failure', 'failure', 'failure', 'failure', 'failure', 'failure', 'failure', 'failure', 'failure', 'failure', 'failure', 'failure', 'failure', 'failure', 'runout', 'runout', 'runout', 'failure', 'runout', 'runout']","[None, None, None, None, None, None, None, None, None, None, None, None, None, None, None, None, None, None, None, None]","[None, None, None, None, None, None, None, None, None, None, None, None, None, None, None, None, None, None, None, None]",-1.0,21200000.0,Force,,50.0,1.0,495.12,10.479,20.066,3.107,780020.0,410204.0,1.049,0.033,4 params,20.0,6.0,2.0,10000000.0,500.0,551887
NIMS850,,,,,,,Stainless,Stainless_Steel,,,,,,,650.0,Hot rolled,,,,0.08,0.28,0.64,0.03,0.015,0.33,16.3,0.09,0.01,,,,,,,,0.09,0.02,0.0,,,,,,,,,,,30.0,,30.0,0.0,30.0,0.0,0.0,30.0,,,,,815.0,30.0,5.0,9.5,,,,,A5-standard specimen,Cylindric,50.25,0,301.0,,298.0,,473.0,,1122.0,,,,38.0,,73.0,,,,168.0,,,0.0,,,,,,,,,6,1.014,0.044,0.044,0,,147.483728,1.3,1.5,,,cylinder,0,0,,,,"[245.0, 240.0, 240.0, 240.0, 235.0, 235.0, 235.0, 230.0, 230.0, 230.0, 225.0, 225.0, 225.0]","[238000, 806000, 964000, 1430000, 687000, 913000, 1040000, 2300000, 10000000, 10000000, 10000000, 10000000, 10000000]","['failure', 'failure', 'failure', 'failure', 'failure', 'failure', 'failure', 'failure', 'runout', 'runout', 'runout', 'runout', 'runout']","[None, None, None, None, None, None, None, None, None, None, None, None, None]","[None, None, None, None, None, None, None, None, None, None, None, None, None]",0.0,10000000.0,Force,,140.0,3.0,230.77,6.045,27.404,13.808,1950679.0,1768355.0,1.036,0.102,4 params,13.0,4.0,2.0,10000000.0,,
NIMS851,,,,,,,Stainless,Stainless_Steel,,,,,,,590.0,Hot rolled,,,,0.14,0.31,0.38,0.028,0.017,0.16,11.94,0.03,0.01,,,,,,,,0.02,0.01,0.02,,,,,,,,,,,30.0,,30.0,0.0,975.0,30.0,200.0,30.0,,,,,700.0,120.0,450.0,8.0,,,,,A5-standard specimen,Cylindric,50.25,0,,,582.0,,719.0,,1363.0,,,,23.0,,70.0,,239.0,,241.0,,,0.0,,,,,,,,,3,1.014,0.044,0.044,0,,147.483728,1.3,1.5,,,cylinder,0,0,,,,"[350.0, 350.0, 340.0, 340.0, 330.0, 330.0, 320.0, 320.0, 320.0, 315.0, 315.0, 315.0, 310.0, 310.0]","[77000, 213000, 116000, 208000, 227000, 276000, 408000, 453000, 603000, 402000, 464000, 10000000, 10000000, 10000000]","['failure', 'failure', 'failure', 'failure', 'failure', 'failure', 'failure', 'failure', 'failure', 'failure', 'failure', 'runout', 'runout', 'runout']","[None, None, None, None, None, None, None, None, None, None, None, None, None, None]","[None, None, None, None, None, None, None, None, None, None, None, None, None, None]",0.0,10000000.0,Force,,140.0,3.0,313.12,8.439,14.249,5.346,560800.0,450424.0,1.052,0.063,4 params,14.0,5.0,2.0,10000000.0,,
NIMS852,,,,,,,Stainless,Stainless_Steel,,,,,,,860.0,Hot rolled,,,,0.14,0.31,0.66,0.025,0.008,0.16,11.79,0.15,0.01,,,,,,,,0.0,0.0,0.01,,,,,,,,,,,30.0,,30.0,0.0,975.0,30.0,200.0,30.0,,,,,700.0,120.0,450.0,7.5,,,,,A5-standard specimen,Cylindric,50.25,0,,,572.0,,709.0,,1465.0,,,,24.0,,73.0,,222.0,,234.0,,,0.0,,,,,,,,,3,1.014,0.044,0.044,0,,147.483728,1.3,1.5,,,cylinder,0,0,,,,"[345.0, 345.0, 340.0, 340.0, 330.0, 330.0, 320.0, 320.0, 315.0, 315.0, 315.0, 310.0, 310.0, 310.0]","[83000, 107000, 120000, 136000, 316000, 1110000, 758000, 1210000, 707000, 920000, 935000, 10000000, 10000000, 10000000]","['failure', 'failure', 'failure', 'failure', 'failure', 'failure', 'failure', 'failure', 'failure', 'failure', 'failure', 'runout', 'runout', 'runout']","[None, None, None, None, None, None, None, None, None, None, None, None, None, None]","[None, None, None, None, None, None, None, None, None, None, None, None, None, None]",0.0,10000000.0,Force,,140.0,3.0,312.15,7.861,26.586,5.286,1491880.0,1052204.0,1.04,0.04,4 params,14.0,5.0,1.0,10000000.0,,
NIMS853,,,,,,,Stainless,Stainless_Steel,,,,,,,730.0,Hot rolled,,,,0.14,0.32,0.81,0.029,0.019,0.24,11.65,0.04,0.01,,,,,,,,0.04,0.0,0.01,,,,,,,,,,,30.0,,30.0,0.0,975.0,30.0,200.0,30.0,,,,,700.0,120.0,450.0,9.6,,,,,A5-standard specimen,Cylindric,50.25,0,,,594.0,,733.0,,1403.0,,,,23.0,,69.0,,195.0,,244.0,,,0.0,,,,,,,,,3,1.014,0.044,0.044,0,,147.483728,1.3,1.5,,,cylinder,0,0,,,,"[360.0, 360.0, 350.0, 350.0, 340.0, 340.0, 335.0, 335.0, 330.0, 330.0, 330.0, 325.0, 325.0]","[105000, 107000, 261000, 419000, 523000, 831000, 358000, 658000, 418000, 10000000, 10000000, 10000000, 10000000]","['failure', 'failure', 'failure', 'failure', 'failure', 'failure', 'failure', 'failure', 'failure', 'runout', 'runout', 'runout', 'runout']","[None, None, None, None, None, None, None, None, None, None, None, None, None]","[None, None, None, None, None, None, None, None, None, None, None, None, None]",0.0,10000000.0,Force,,140.0,3.0,330.82,8.127,19.94,8.33,741675.0,562606.0,1.05,0.101,4 params,13.0,5.0,2.0,10000000.0,,
NIMS854,,,,,,,Stainless,Stainless_Steel,,,,,,,1410.0,Hot rolled,,,,0.09,0.49,0.66,0.022,0.005,0.11,12.7,0.02,0.01,,,,,,,,0.04,0.0,0.03,,,,,,,,,,,30.0,,30.0,0.0,975.0,30.0,200.0,30.0,,,,,700.0,120.0,450.0,9.5,,,,,A5-standard specimen,Cylindric,50.25,0,,,562.0,,704.0,,1439.0,,,,26.0,,74.0,,288.0,,232.0,,,0.0,,,,,,,,,3,1.014,0.044,0.044,0,,147.483728,1.3,1.5,,,cylinder,0,0,,,,"[340.0, 340.0, 330.0, 330.0, 320.0, 320.0, 315.0, 310.0, 310.0, 300.0, 300.0, 300.0, 300.0, 295.0, 295.0, 290.0]","[114000, 146000, 287000, 373000, 530000, 603000, 488000, 605000, 740000, 709000, 1010000, 3020000, 10000000, 10000000, 10000000, 10000000]","['failure', 'failure', 'failure', 'failure', 'failure', 'failure', 'failure', 'failure', 'failure', 'failure', 'failure', 'failure', 'runout', 'runout', 'runout', 'runout']","[None, None, None, None, None, None, None, None, None, None, None, None, None, None, None, None]","[None, None, None, None, None, None, None, None, None, None, None, None, None, None, None, None]",0.0,10000000.0,Force,,140.0,3.0,298.43,7.08,17.185,3.753,1469846.0,889227.0,1.053,0.043,4 params,16.0,6.0,3.0,10000000.0,,
NIMS855,,,,,,,Stainless,Stainless_Steel,,,,,,,730.0,Hot rolled,,,,0.064,0.38,1.85,0.035,0.015,8.2,18.75,0.32,0.01,,,,,,,,0.08,0.0,0.01,,,,,,,,,,,1080.0,,30.0,0.0,1080.0,30.0,450.0,30.0,,,,,30.0,0.0,0.0,4.2,,,,,A5-standard specimen,Cylindric,50.25,0,,,266.0,,627.0,,2207.0,,,,71.0,,82.0,,,,158.0,,,0.0,,,,,,,,,3,1.014,0.044,0.044,0,,147.483728,1.3,1.5,,,cylinder,0,0,,,,"[250.0, 250.0, 240.0, 240.0, 230.0, 230.0, 220.0, 220.0, 215.0, 210.0, 210.0, 205.0, 200.0, 195.0]","[108000, 111000, 136000, 152000, 147000, 164000, 324000, 519000, 529000, 5510000, 10000000, 836000, 470000, 10000000]","['failure', 'failure', 'failure', 'failure', 'failure', 'failure', 'failure', 'failure', 'failure', 'failure', 'runout', 'failure', 'failure', 'runout']","[None, None, None, None, None, None, None, None, None, None, None, None, None, None]","[None, None, None, None, None, None, None, None, None, None, None, None, None, None]",0.0,10000000.0,Force,,8.0,3.0,199.28,7.403,11.859,3.347,1368272.0,1416716.0,1.16,0.066,4 params,14.0,8.0,2.0,10000000.0,,
NIMS856,,,,,,,Stainless,Stainless_Steel,,,,,,,780.0,Hot rolled,,,,0.07,0.53,1.55,0.032,0.026,9.37,18.76,0.07,0.01,,,,,,,,0.1,0.0,0.02,,,,,,,,,,,1080.0,,30.0,0.0,1080.0,30.0,450.0,30.0,,,,,30.0,0.0,0.0,4.1,,,,,A5-standard specimen,Cylindric,50.25,0,,,261.0,,589.0,,1885.0,,,,78.0,,80.0,,,,161.0,,,0.0,,,,,,,,,3,1.014,0.044,0.044,0,,147.483728,1.3,1.5,,,cylinder,0,0,,,,"[240.0, 240.0, 230.0, 230.0, 220.0, 220.0, 210.0, 210.0, 205.0, 200.0, 200.0, 195.0, 195.0, 190.0]","[108000, 110000, 135000, 217000, 138000, 260000, 227000, 352000, 405000, 364000, 10000000, 422000, 433000, 10000000]","['failure', 'failure', 'failure', 'failure', 'failure', 'failure', 'failure', 'failure', 'failure', 'failure', 'runout', 'failure', 'failure', 'runout']","[None, None, None, None, None, None, None, None, None, None, None, None, None, None]","[None, None, None, None, None, None, None, None, None, None, None, None, None, None]",0.0,10000000.0,Force,,8.0,3.0,194.16,8.277,6.503,3.005,463641.0,649100.0,1.086,0.116,4 params,14.0,7.0,2.0,10000000.0,,
NIMS857,,,,,,,Stainless,Stainless_Steel,,,,,,,590.0,Hot rolled,,,,0.07,0.35,0.76,0.031,0.01,10.15,18.97,0.12,0.01,,,,,,,,0.01,0.0,0.06,,,,,,,,,,,1080.0,,30.0,0.0,1080.0,30.0,450.0,30.0,,,,,30.0,0.0,0.0,4.4,,,,,A5-standard specimen,Cylindric,50.25,0,,,268.0,,600.0,,1961.0,,,,75.0,,82.0,,,,149.0,,,0.0,,,,,,,,,3,1.014,0.044,0.044,0,,147.483728,1.3,1.5,,,cylinder,0,0,,,,"[240.0, 230.0, 230.0, 220.0, 220.0, 210.0, 210.0, 205.0, 205.0, 205.0, 200.0, 200.0, 200.0]","[167000, 191000, 209000, 213000, 274000, 278000, 486000, 304000, 590000, 10000000, 10000000, 10000000, 10000000]","['failure', 'failure', 'failure', 'failure', 'failure', 'failure', 'failure', 'failure', 'failure', 'runout', 'runout', 'runout', 'runout']","[None, None, None, None, None, None, None, None, None, None, None, None, None]","[None, None, None, None, None, None, None, None, None, None, None, None, None]",0.0,10000000.0,Force,,8.0,3.0,204.24,9.904,6.666,3.836,434546.0,382264.0,1.082,0.155,4 params,13.0,5.0,2.0,10000000.0,,
NIMS858,,,,,,,Stainless,Stainless_Steel,,,,,,,940.0,Hot rolled,,,,0.06,0.52,1.52,0.025,0.003,9.45,18.7,0.11,0.01,,,,,,,,0.03,0.01,0.05,,,,,,,,,,,1080.0,,30.0,0.0,1080.0,30.0,450.0,30.0,,,,,30.0,0.0,0.0,4.8,,,,,A5-standard specimen,Cylindric,50.25,0,,,233.0,,602.0,,1846.0,,,,69.0,,80.0,,,,150.0,,,0.0,,,,,,,,,3,1.014,0.044,0.044,0,,147.483728,1.3,1.5,,,cylinder,0,0,,,,"[240.0, 240.0, 230.0, 230.0, 220.0, 220.0, 210.0, 210.0, 200.0, 200.0, 195.0, 195.0, 190.0, 190.0]","[104000, 140000, 143000, 169000, 174000, 231000, 276000, 348000, 360000, 630000, 1640000, 10000000, 10000000, 10000000]","['failure', 'failure', 'failure', 'failure', 'failure', 'failure', 'failure', 'failure', 'failure', 'failure', 'failure', 'runout', 'runout', 'runout']","[None, None, None, None, None, None, None, None, None, None, None, None, None, None]","[None, None, None, None, None, None, None, None, None, None, None, None, None, None]",0.0,10000000.0,Force,,8.0,3.0,194.88,5.048,9.961,2.957,788053.0,636336.0,1.082,0.048,4 params,14.0,6.0,2.0,10000000.0,195.0,1640000
NIMS859,,,,,,,Beari-st,Steel,,,,,,,,Hot rolled,,,,1.0,0.18,0.36,0.014,0.003,0.0,1.43,0.0,0.0,,,,,,,,0.01,0.0,0.0,,,,,,,,,,,,,,,,,200.0,,,,,,,,5.0,8.9,,,,,A5-standard specimen,Cylindric,50.25,0,,,,,2035.0,,,,,,0.7,,,,5.0,,756.0,,,0.0,,,,,,,,,3,1.0,0.044,0.044,0,,227.0,1.29,1.5,,,cylinder,0,0,,,,"[1000.0, 1000.0, 960.0, 960.0, 920.0, 920.0, 880.0, 880.0, 840.0, 840.0, 800.0, 800.0]","[2940000, 4040000, 5080000, 5810000, 5130000, 7400000, 9980000, 20600000, 5340000, 20000000, 100000000, 100000000]","['failure', 'failure', 'failure', 'failure', 'failure', 'failure', 'failure', 'failure', 'failure', 'failure', 'runout', 'runout']","[None, None, None, None, None, None, None, None, None, None, None, None]","[None, None, None, None, None, None, None, None, None, None, None, None]",-1.0,100000000.0,Force,,130.0,3.0,857.28,24.01,4.359,3.59,7808271.0,9319801.0,1.159,0.106,4 params,12.0,5.0,3.0,10000000.0,840.0,5340000
NIMS86,,,,,,,C-st_struct,Steel,,,,,,,1740.0,Hot rolled,,,,0.57,0.23,0.74,0.018000000000000002,0.017,0.01,0.12,0.0,0.02,,,,,,,,0.08,0.0,0.0,,,,,,,,,,,825.0,,30.0,0.0,825.0,30.0,450.0,30.0,,,,,550.0,60.0,450.0,7.8,,,,,A5-standard specimen,Cylindric,50.25,0,847.0,,849.0,,957.0,,1638.0,,,,19.0,,59.0,,86.0,,314.0,,,0.0,,,,,,,,,4,1.0,0.25,0.0,0.25,,73.83259,3.6,1.5,,,cylinder,0,0,,,,"[620.0, 620.0, 600.0, 600.0, 580.0, 580.0, 560.0, 560.0, 550.0, 550.0, 540.0, 540.0, 530.0, 530.0, 530.0, 520.0, 520.0, 520.0, 510.0, 510.0, 510.0, 500.0, 500.0, 500.0]","[55600, 79100, 68100, 114000, 172000, 186000, 220000, 413000, 277000, 310000, 580000, 120000, 460000, 11800000, 21200000, 12500000, 17400000, 21200000, 1470000, 9040000, 21200000, 1310000, 21200000, 21200000]","['failure', 'failure', 'failure', 'failure', 'failure', 'failure', 'failure', 'failure', 'failure', 'failure', 'failure', 'failure', 'failure', 'failure', 'runout', 'failure', 'failure', 'runout', 'failure', 'failure', 'runout', 'failure', 'runout', 'runout']","[None, None, None, None, None, None, None, None, None, None, None, None, None, None, None, None, None, None, None, None, None, None, None, None]","[None, None, None, None, None, None, None, None, None, None, None, None, None, None, None, None, None, None, None, None, None, None, None, None]",-1.0,21200000.0,Force,,50.0,1.0,520.76,8.87,16.368,2.765,939354.0,398912.0,1.111,0.034,4 params,24.0,9.0,4.0,10000000.0,500.0,1310000
NIMS860,,,,,,,Beari-st,Steel,,,,,,,,Hot rolled,,,,1.01,0.25,0.37,0.017,0.006,0.0,1.49,0.0,0.0,,,,,,,,0.01,0.0,0.0,,,,,,,,,,,,,,,,,200.0,,,,,,,,5.0,9.2,,,,,A5-standard specimen,Cylindric,50.25,0,,,,,2199.0,,,,,,0.3,,,,5.9,,749.0,,,0.0,,,,,,,,,3,1.0,0.044,0.044,0,,227.0,1.29,1.5,,,cylinder,0,0,,,,"[1000.0, 1000.0, 960.0, 960.0, 920.0, 920.0, 880.0, 880.0, 880.0, 840.0, 840.0, 800.0, 800.0, 800.0]","[3000000, 7650000, 5200000, 25700000, 29600000, 44200000, 11900000, 14400000, 24300000, 63800000, 100000000, 100000000, 100000000, 100000000]","['failure', 'failure', 'failure', 'failure', 'failure', 'failure', 'failure', 'failure', 'failure', 'failure', 'runout', 'runout', 'runout', 'runout']","[None, None, None, None, None, None, None, None, None, None, None, None, None, None]","[None, None, None, None, None, None, None, None, None, None, None, None, None, None]",-1.0,100000000.0,Force,,130.0,3.0,960.27,25.523,10.044,9.203,6452419.0,10043140.0,1.093,0.118,4 params,14.0,2.0,5.0,10000000.0,960.0,5200000
NIMS87,,,,,,,C-st_struct,Steel,,,,,,,1270.0,Hot rolled,,,,0.53,0.3,0.83,0.019,0.026,0.02,0.12,0.0,0.01,,,,,,,,0.09,0.0,0.0,,,,,,,,,,,825.0,,30.0,0.0,825.0,30.0,450.0,30.0,,,,,550.0,60.0,450.0,8.7,,,,,A5-standard specimen,Cylindric,50.25,0,850.0,,852.0,,957.0,,1626.0,,,,19.0,,58.0,,90.0,,306.0,,,0.0,,,,,,,,,4,1.0,0.25,0.0,0.25,,73.83259,3.6,1.5,,,cylinder,0,0,,,,"[640.0, 640.0, 620.0, 620.0, 600.0, 600.0, 580.0, 580.0, 560.0, 560.0, 540.0, 540.0, 540.0, 530.0, 530.0, 530.0, 520.0, 520.0, 520.0]","[41500, 51300, 79700, 82100, 115000, 124000, 176000, 183000, 269000, 273000, 248000, 425000, 451000, 570000, 17700000, 21200000, 21200000, 21200000, 21200000]","['failure', 'failure', 'failure', 'failure', 'failure', 'failure', 'failure', 'failure', 'failure', 'failure', 'failure', 'failure', 'failure', 'failure', 'failure', 'runout', 'runout', 'runout', 'runout']","[None, None, None, None, None, None, None, None, None, None, None, None, None, None, None, None, None, None, None]","[None, None, None, None, None, None, None, None, None, None, None, None, None, None, None, None, None, None, None]",-1.0,21200000.0,Force,,50.0,1.0,531.59,12.69,12.147,2.389,490185.0,302716.0,1.032,0.034,4 params,19.0,7.0,2.0,10000000.0,530.0,570000
NIMS88,,,,,,,C-st_struct,Steel,,,,,,,1270.0,Hot rolled,,,,0.57,0.3,0.82,0.024,0.022,0.02,0.1,0.0,0.01,,,,,,,,0.1,0.01,0.0,,,,,,,,,,,825.0,,30.0,0.0,825.0,30.0,450.0,30.0,,,,,550.0,60.0,450.0,8.4,,,,,A5-standard specimen,Cylindric,50.25,0,875.0,,875.0,,985.0,,1640.0,,,,19.0,,56.0,,80.0,,319.0,,,0.0,,,,,,,,,4,1.0,0.25,0.0,0.25,,73.83259,3.6,1.5,,,cylinder,0,0,,,,"[640.0, 640.0, 620.0, 620.0, 600.0, 600.0, 580.0, 580.0, 560.0, 560.0, 540.0, 540.0, 540.0, 530.0, 530.0, 530.0, 520.0, 520.0, 520.0]","[59000, 66800, 84100, 95500, 136000, 161000, 212000, 248000, 300000, 372000, 569000, 624000, 21200000, 662000, 2120000, 21200000, 21200000, 21200000, 21200000]","['failure', 'failure', 'failure', 'failure', 'failure', 'failure', 'failure', 'failure', 'failure', 'failure', 'failure', 'failure', 'runout', 'failure', 'failure', 'runout', 'runout', 'runout', 'runout']","[None, None, None, None, None, None, None, None, None, None, None, None, None, None, None, None, None, None, None]","[None, None, None, None, None, None, None, None, None, None, None, None, None, None, None, None, None, None, None]",-1.0,18020000.0,Force,,50.0,1.0,532.14,12.933,14.613,2.633,846765.0,411271.0,1.049,0.035,4 params,19.0,7.0,3.0,10000000.0,530.0,1184669
NIMS89,,,,,,,C-st_struct,Steel,,,,,,,610.0,Hot rolled,,,,0.56,0.25,0.68,0.009000000000000001,0.023,0.03,0.1,0.0,0.03,,,,,,,,0.06,0.0,0.04,,,,,,,,,,,825.0,,30.0,0.0,825.0,30.0,450.0,30.0,,,,,550.0,60.0,450.0,8.6,,,,,A5-standard specimen,Cylindric,50.25,0,698.0,,698.0,,918.0,,1517.0,,,,20.0,,56.0,,43.0,,291.0,,,0.0,,,,,,,,,4,1.0,0.25,0.0,0.25,,73.83259,3.6,1.5,,,cylinder,0,0,,,,"[600.0, 600.0, 580.0, 580.0, 560.0, 560.0, 540.0, 540.0, 520.0, 520.0, 500.0, 500.0, 500.0, 490.0, 490.0, 490.0, 480.0, 480.0, 480.0]","[41800, 44600, 55600, 128000, 138000, 143000, 165000, 317000, 227000, 261000, 440000, 1240000, 21200000, 688000, 1420000, 21200000, 21200000, 21200000, 21200000]","['failure', 'failure', 'failure', 'failure', 'failure', 'failure', 'failure', 'failure', 'failure', 'failure', 'failure', 'failure', 'runout', 'failure', 'failure', 'runout', 'runout', 'runout', 'runout']","[None, None, None, None, None, None, None, None, None, None, None, None, None, None, None, None, None, None, None]","[None, None, None, None, None, None, None, None, None, None, None, None, None, None, None, None, None, None, None]",-1.0,21200000.0,Force,,50.0,1.0,492.17,11.382,14.62,2.48,834113.0,430766.0,1.064,0.032,4 params,19.0,7.0,3.0,10000000.0,490.0,988413
NIMS9,,,,,,,C-st_struct,Steel,,,,,,,610.0,Hot rolled,,,,0.27,0.23,0.37,0.008,0.03,0.06,0.1,0.0,0.09,,,,,,,,0.08,0.0,0.04,,,,,,,,,,,885.0,,30.0,0.0,30.0,0.0,0.0,30.0,,,,,30.0,0.0,0.0,8.6,,,,,A5-standard specimen,Cylindric,50.25,0,373.0,,342.0,,511.0,,966.0,,,,34.0,,60.0,,60.0,,155.0,,,0.0,,,,,,,,,8,1.0,0.25,0.0,0.25,,73.83259,3.6,1.5,,,cylinder,0,0,,,,"[340.0, 340.0, 330.0, 330.0, 320.0, 320.0, 310.0, 310.0, 300.0, 300.0, 290.0, 290.0, 290.0, 280.0, 280.0, 280.0, 270.0, 270.0, 270.0, 260.0, 260.0, 260.0]","[96700, 97900, 96700, 161000, 137000, 294000, 407000, 526000, 503000, 1390000, 1520000, 1640000, 2790000, 2840000, 21200000, 21200000, 3890000, 7120000, 21200000, 21200000, 21200000, 21200000]","['failure', 'failure', 'failure', 'failure', 'failure', 'failure', 'failure', 'failure', 'failure', 'failure', 'failure', 'failure', 'failure', 'failure', 'runout', 'runout', 'failure', 'failure', 'runout', 'runout', 'runout', 'runout']","[None, None, None, None, None, None, None, None, None, None, None, None, None, None, None, None, None, None, None, None, None, None]","[None, None, None, None, None, None, None, None, None, None, None, None, None, None, None, None, None, None, None, None, None, None]",-1.0,21200000.0,Force,,50.0,1.0,274.94,7.029,18.197,4.621,4054588.0,1919346.0,1.055,0.027,4 params,22.0,8.0,3.0,10000000.0,,
NIMS90,,,,,,,C-st_struct,Steel,,,,,,,1740.0,Hot rolled,,,,0.52,0.21,0.8,0.021,0.021,0.02,0.1,0.0,0.02,,,,,,,,0.09,0.0,0.0,,,,,,,,,,,825.0,,30.0,0.0,825.0,30.0,450.0,30.0,,,,,550.0,60.0,450.0,8.7,,,,,A5-standard specimen,Cylindric,50.25,0,808.0,,810.0,,929.0,,1619.0,,,,18.0,,60.0,,97.0,,307.0,,,0.0,,,,,,,,,4,1.0,0.25,0.0,0.25,,73.83259,3.6,1.5,,,cylinder,0,0,,,,"[620.0, 620.0, 600.0, 600.0, 580.0, 580.0, 560.0, 560.0, 540.0, 540.0, 520.0, 520.0, 510.0, 510.0, 510.0, 500.0, 500.0, 500.0, 490.0, 490.0, 490.0]","[57700, 66500, 84300, 96100, 121000, 190000, 183000, 231000, 267000, 334000, 310000, 825000, 542000, 824000, 9240000, 10900000, 1770000, 21200000, 21200000, 21200000, 21200000]","['failure', 'failure', 'failure', 'failure', 'failure', 'failure', 'failure', 'failure', 'failure', 'failure', 'failure', 'failure', 'failure', 'failure', 'failure', 'failure', 'failure', 'runout', 'runout', 'runout', 'runout']","[None, None, None, None, None, None, None, None, None, None, None, None, None, None, None, None, None, None, None, None, None]","[None, None, None, None, None, None, None, None, None, None, None, None, None, None, None, None, None, None, None, None, None]",-1.0,21200000.0,Force,,50.0,1.0,500.41,10.44,16.133,2.276,1515867.0,741328.0,1.101,0.032,4 params,21.0,8.0,2.0,10000000.0,500.0,1770000
NIMS91,,,,,,,C-st_struct,Steel,,,,,,,610.0,Hot rolled,,,,0.54,0.27,0.7,0.017,0.02,0.06,0.1,0.0,0.22,,,,,,,,0.08,0.0,0.04,,,,,,,,,,,825.0,,30.0,0.0,825.0,30.0,450.0,30.0,,,,,550.0,60.0,450.0,8.3,,,,,A5-standard specimen,Cylindric,50.25,0,859.0,,872.0,,1006.0,,1542.0,,,,16.0,,50.0,,67.0,,325.0,,,0.0,,,,,,,,,4,1.0,0.25,0.0,0.25,,73.83259,3.6,1.5,,,cylinder,0,0,,,,"[640.0, 640.0, 620.0, 620.0, 600.0, 600.0, 580.0, 580.0, 560.0, 560.0, 540.0, 540.0, 540.0, 530.0, 530.0, 530.0, 520.0, 520.0, 520.0]","[74500, 86800, 117000, 146000, 137000, 155000, 233000, 254000, 329000, 2370000, 1250000, 15100000, 21200000, 4480000, 11900000, 20600000, 21200000, 21200000, 21200000]","['failure', 'failure', 'failure', 'failure', 'failure', 'failure', 'failure', 'failure', 'failure', 'failure', 'failure', 'failure', 'runout', 'failure', 'failure', 'failure', 'runout', 'runout', 'runout']","[None, None, None, None, None, None, None, None, None, None, None, None, None, None, None, None, None, None, None]","[None, None, None, None, None, None, None, None, None, None, None, None, None, None, None, None, None, None, None]",-1.0,21200000.0,Force,,50.0,1.0,541.35,12.51,19.415,3.554,1514096.0,787110.0,1.072,0.038,4 params,19.0,7.0,3.0,10000000.0,530.0,4480000
NIMS92,,,,,,,C-st_struct,Steel,,,,,,,1740.0,Hot rolled,,,,0.55,0.23,0.76,0.018000000000000002,0.012,0.01,0.09,0.0,0.01,,,,,,,,0.07,0.0,0.0,,,,,,,,,,,825.0,,30.0,0.0,825.0,30.0,450.0,30.0,,,,,600.0,60.0,450.0,8.4,,,,,A5-standard specimen,Cylindric,50.25,0,759.0,,755.0,,854.0,,1518.0,,,,22.0,,60.0,,100.0,,276.0,,,0.0,,,,,,,,,4,1.0,0.25,0.0,0.25,,73.83259,3.6,1.5,,,cylinder,0,0,,,,"[580.0, 560.0, 560.0, 540.0, 540.0, 520.0, 520.0, 500.0, 500.0, 490.0, 490.0, 480.0, 480.0, 480.0, 470.0, 470.0, 470.0, 460.0, 460.0, 460.0]","[29200, 64100, 64800, 92100, 115000, 168000, 199000, 311000, 404000, 444000, 472000, 417000, 454000, 516000, 1050000, 2320000, 21200000, 21200000, 21200000, 21200000]","['failure', 'failure', 'failure', 'failure', 'failure', 'failure', 'failure', 'failure', 'failure', 'failure', 'failure', 'failure', 'failure', 'failure', 'failure', 'failure', 'runout', 'runout', 'runout', 'runout']","[None, None, None, None, None, None, None, None, None, None, None, None, None, None, None, None, None, None, None, None]","[None, None, None, None, None, None, None, None, None, None, None, None, None, None, None, None, None, None, None, None]",-1.0,21200000.0,Force,,50.0,1.0,468.13,11.016,16.134,2.899,1008825.0,479196.0,1.046,0.028,4 params,20.0,8.0,2.0,10000000.0,,
NIMS93,,,,,,,C-st_struct,Steel,,,,,,,1270.0,Hot rolled,,,,0.54,0.26,0.76,0.022,0.021,0.02,0.12,0.0,0.01,,,,,,,,0.08,0.01,0.0,,,,,,,,,,,825.0,,30.0,0.0,825.0,30.0,450.0,30.0,,,,,600.0,60.0,450.0,8.6,,,,,A5-standard specimen,Cylindric,50.25,0,754.0,,748.0,,848.0,,1521.0,,,,22.0,,60.0,,135.0,,275.0,,,0.0,,,,,,,,,4,1.0,0.25,0.0,0.25,,73.83259,3.6,1.5,,,cylinder,0,0,,,,"[560.0, 560.0, 540.0, 540.0, 520.0, 520.0, 500.0, 500.0, 480.0, 480.0, 480.0, 460.0, 460.0, 460.0, 450.0, 450.0, 450.0, 440.0, 440.0, 440.0]","[62600, 69700, 126000, 134000, 160000, 228000, 288000, 375000, 589000, 865000, 870000, 992000, 21200000, 21200000, 1200000, 21200000, 21200000, 21200000, 21200000, 21200000]","['failure', 'failure', 'failure', 'failure', 'failure', 'failure', 'failure', 'failure', 'failure', 'failure', 'failure', 'failure', 'runout', 'runout', 'failure', 'runout', 'runout', 'runout', 'runout', 'runout']","[None, None, None, None, None, None, None, None, None, None, None, None, None, None, None, None, None, None, None, None]","[None, None, None, None, None, None, None, None, None, None, None, None, None, None, None, None, None, None, None, None]",-1.0,21200000.0,Force,,50.0,1.0,458.25,15.537,13.894,3.467,1176303.0,676820.0,1.038,0.034,4 params,20.0,7.0,3.0,10000000.0,,
NIMS94,,,,,,,C-st_struct,Steel,,,,,,,825.0,Hot rolled,,,,0.52,0.29,0.83,0.016,0.025,0.04,0.04,0.0,0.02,,,,,,,,0.12,0.02,0.0,,,,,,,,,,,825.0,,30.0,0.0,825.0,30.0,450.0,30.0,,,,,600.0,60.0,450.0,8.8,,,,,A5-standard specimen,Cylindric,50.25,0,635.0,,639.0,,823.0,,1512.0,,,,24.0,,64.0,,130.0,,261.0,,,0.0,,,,,,,,,4,1.0,0.25,0.0,0.25,,73.83259,3.6,1.5,,,cylinder,0,0,,,,"[520.0, 520.0, 500.0, 500.0, 480.0, 480.0, 470.0, 460.0, 460.0, 450.0, 450.0, 450.0, 440.0, 440.0, 440.0, 430.0, 430.0, 430.0, 420.0, 420.0, 420.0, 410.0, 410.0, 410.0]","[50800, 63400, 14500, 152000, 242000, 310000, 147000, 312000, 434000, 401000, 482000, 21200000, 12100000, 21200000, 21200000, 12500000, 21200000, 21200000, 3410000, 21200000, 21200000, 17900000, 21100000, 21100000]","['failure', 'failure', 'failure', 'failure', 'failure', 'failure', 'failure', 'failure', 'failure', 'failure', 'failure', 'runout', 'failure', 'runout', 'runout', 'failure', 'runout', 'runout', 'failure', 'runout', 'runout', 'failure', 'failure', 'failure']","[None, None, None, None, None, None, None, None, None, None, None, None, None, None, None, None, None, None, None, None, None, None, None, None]","[None, None, None, None, None, None, None, None, None, None, None, None, None, None, None, None, None, None, None, None, None, None, None, None]",-1.0,21177778.0,Force,,50.0,1.0,444.79,8.336,18.475,3.223,702487.0,322583.0,1.094,0.035,4 params,24.0,7.0,5.0,10000000.0,,
NIMS95,,,,,,,C-st_struct,Steel,,,,,,,660.0,Hot rolled,,,,0.56,0.26,0.37,0.019,0.026,0.04,0.13,0.0,0.11,,,,,,,,0.06,0.0,0.0,,,,,,,,,,,825.0,,30.0,0.0,825.0,30.0,450.0,30.0,,,,,600.0,60.0,450.0,7.6,,,,,A5-standard specimen,Cylindric,50.25,0,700.0,,703.0,,860.0,,1468.0,,,,19.0,,58.0,,114.0,,283.0,,,0.0,,,,,,,,,4,1.0,0.25,0.0,0.25,,73.83259,3.6,1.5,,,cylinder,0,0,,,,"[560.0, 560.0, 540.0, 540.0, 520.0, 520.0, 500.0, 500.0, 480.0, 480.0, 460.0, 460.0, 460.0, 450.0, 450.0, 450.0, 440.0, 440.0, 440.0]","[65600, 80800, 65200, 102000, 157000, 211000, 320000, 485000, 273000, 392000, 472000, 854000, 21200000, 946000, 21200000, 21200000, 21200000, 21200000, 21200000]","['failure', 'failure', 'failure', 'failure', 'failure', 'failure', 'failure', 'failure', 'failure', 'failure', 'failure', 'failure', 'runout', 'failure', 'runout', 'runout', 'runout', 'runout', 'runout']","[None, None, None, None, None, None, None, None, None, None, None, None, None, None, None, None, None, None, None]","[None, None, None, None, None, None, None, None, None, None, None, None, None, None, None, None, None, None, None]",-1.0,21200000.0,Force,,50.0,1.0,456.08,10.397,11.667,2.179,761044.0,406767.0,1.065,0.039,4 params,19.0,7.0,3.0,10000000.0,,
NIMS96,,,,,,,C-st_struct,Steel,,,,,,,825.0,Hot rolled,,,,0.54,0.2,0.75,0.013,0.019,0.01,0.01,0.0,0.01,,,,,,,,0.1,0.0,0.0,,,,,,,,,,,825.0,,30.0,0.0,825.0,30.0,450.0,30.0,,,,,600.0,60.0,450.0,7.9,,,,,A5-standard specimen,Cylindric,50.25,0,582.0,,586.0,,830.0,,1512.0,,,,23.0,,63.0,,50.0,,259.0,,,0.0,,,,,,,,,4,1.0,0.25,0.0,0.25,,73.83259,3.6,1.5,,,cylinder,0,0,,,,"[520.0, 520.0, 500.0, 500.0, 480.0, 480.0, 470.0, 470.0, 460.0, 460.0, 450.0, 450.0, 450.0, 440.0, 440.0, 440.0, 440.0, 430.0, 430.0, 430.0]","[57300, 63300, 150000, 166000, 242000, 337000, 296000, 384000, 319000, 704000, 437000, 1280000, 21200000, 765000, 21200000, 21200000, 21200000, 21200000, 21200000, 21200000]","['failure', 'failure', 'failure', 'failure', 'failure', 'failure', 'failure', 'failure', 'failure', 'failure', 'failure', 'failure', 'runout', 'failure', 'runout', 'runout', 'runout', 'runout', 'runout', 'runout']","[None, None, None, None, None, None, None, None, None, None, None, None, None, None, None, None, None, None, None, None]","[None, None, None, None, None, None, None, None, None, None, None, None, None, None, None, None, None, None, None, None]",-1.0,21200000.0,Force,,50.0,1.0,445.89,9.73,15.716,2.934,801763.0,440540.0,1.05,0.035,4 params,20.0,7.0,3.0,10000000.0,,
NIMS97,,,,,,,C-st_struct,Steel,,,,,,,1740.0,Hot rolled,,,,0.57,0.23,0.74,0.018000000000000002,0.017,0.01,0.12,0.0,0.02,,,,,,,,0.08,0.0,0.0,,,,,,,,,,,825.0,,30.0,0.0,825.0,30.0,450.0,30.0,,,,,600.0,60.0,450.0,7.8,,,,,A5-standard specimen,Cylindric,50.25,0,728.0,,726.0,,844.0,,1538.0,,,,23.0,,63.0,,108.0,,281.0,,,0.0,,,,,,,,,4,1.0,0.25,0.0,0.25,,73.83259,3.6,1.5,,,cylinder,0,0,,,,"[560.0, 560.0, 540.0, 540.0, 520.0, 520.0, 500.0, 500.0, 480.0, 480.0, 470.0, 470.0, 470.0, 460.0, 460.0, 460.0, 450.0, 450.0, 450.0]","[53800, 63900, 111000, 129000, 166000, 174000, 360000, 371000, 324000, 735000, 1570000, 21200000, 21200000, 1820000, 9760000, 21200000, 21200000, 21200000, 21200000]","['failure', 'failure', 'failure', 'failure', 'failure', 'failure', 'failure', 'failure', 'failure', 'failure', 'failure', 'runout', 'runout', 'failure', 'failure', 'runout', 'runout', 'runout', 'runout']","[None, None, None, None, None, None, None, None, None, None, None, None, None, None, None, None, None, None, None]","[None, None, None, None, None, None, None, None, None, None, None, None, None, None, None, None, None, None, None]",-1.0,21200000.0,Force,,50.0,1.0,465.38,10.404,19.434,3.08,1771542.0,813136.0,1.074,0.032,4 params,19.0,7.0,3.0,10000000.0,,
NIMS98,,,,,,,C-st_struct,Steel,,,,,,,1270.0,Hot rolled,,,,0.53,0.3,0.83,0.019,0.026,0.02,0.12,0.0,0.01,,,,,,,,0.09,0.0,0.0,,,,,,,,,,,825.0,,30.0,0.0,825.0,30.0,450.0,30.0,,,,,600.0,60.0,450.0,8.7,,,,,A5-standard specimen,Cylindric,50.25,0,753.0,,749.0,,850.0,,1514.0,,,,22.0,,60.0,,125.0,,276.0,,,0.0,,,,,,,,,4,1.0,0.25,0.0,0.25,,73.83259,3.6,1.5,,,cylinder,0,0,,,,"[560.0, 560.0, 540.0, 540.0, 520.0, 520.0, 500.0, 500.0, 480.0, 480.0, 480.0, 470.0, 470.0, 470.0, 460.0, 460.0, 460.0, 450.0, 450.0, 450.0]","[62700, 68200, 102000, 122000, 157000, 206000, 312000, 467000, 564000, 667000, 1150000, 9770000, 21200000, 21200000, 9270000, 9570000, 21200000, 21200000, 21200000, 21200000]","['failure', 'failure', 'failure', 'failure', 'failure', 'failure', 'failure', 'failure', 'failure', 'failure', 'failure', 'failure', 'runout', 'runout', 'failure', 'failure', 'runout', 'runout', 'runout', 'runout']","[None, None, None, None, None, None, None, None, None, None, None, None, None, None, None, None, None, None, None, None]","[None, None, None, None, None, None, None, None, None, None, None, None, None, None, None, None, None, None, None, None]",-1.0,21200000.0,Force,,50.0,1.0,464.86,10.95,24.095,4.655,3594104.0,1583189.0,1.071,0.033,4 params,20.0,7.0,3.0,10000000.0,,
NIMS99,,,,,,,C-st_struct,Steel,,,,,,,1270.0,Hot rolled,,,,0.57,0.3,0.82,0.024,0.022,0.02,0.1,0.0,0.01,,,,,,,,0.1,0.01,0.0,,,,,,,,,,,825.0,,30.0,0.0,825.0,30.0,450.0,30.0,,,,,600.0,60.0,450.0,8.4,,,,,A5-standard specimen,Cylindric,50.25,0,770.0,,764.0,,870.0,,1520.0,,,,22.0,,59.0,,115.0,,282.0,,,0.0,,,,,,,,,4,1.0,0.25,0.0,0.25,,73.83259,3.6,1.5,,,cylinder,0,0,,,,"[580.0, 580.0, 560.0, 540.0, 540.0, 520.0, 520.0, 520.0, 500.0, 500.0, 490.0, 490.0, 490.0, 480.0, 480.0, 480.0, 470.0, 470.0, 470.0]","[48800, 49900, 88900, 149000, 155000, 99300, 258000, 271000, 502000, 641000, 856000, 996000, 21100000, 828000, 21200000, 21200000, 21200000, 21200000, 21200000]","['failure', 'failure', 'failure', 'failure', 'failure', 'failure', 'failure', 'failure', 'failure', 'failure', 'failure', 'failure', 'failure', 'failure', 'runout', 'runout', 'runout', 'runout', 'runout']","[None, None, None, None, None, None, None, None, None, None, None, None, None, None, None, None, None, None, None]","[None, None, None, None, None, None, None, None, None, None, None, None, None, None, None, None, None, None, None]",-1.0,21200000.0,Force,,50.0,1.0,485.15,10.546,16.281,2.841,825155.0,454680.0,1.049,0.035,4 params,19.0,7.0,3.0,10000000.0,,
PAO81SGP.1,CR/APM,APM-479,Johannes Mueller,2012,RB-internal specimen,18CrNiMo7-6,CrNiMo-st,CaseHard_Steel,"core, tangential, blind hardening",Forgiatura Moderna Arese,,,,,6.1,forged,ring,821,185,0.166,0.276,0.53,0.007,0.005,1.53,1.68,0.317,0.148,0.028,0.005,0.001,0.01,0.002,0.001,0.002,,,,,,278741,3120389,Oxides,Hardened+Annealed,,,,,,,,,850,60,200,60,830,60,200,60,180,300,5,7,,,,,A5-standard specimen,Cylindric,28.27,0,,,1198.06,13.830000000000041,1482.28,10.789999999999964,,,3.88,0.125,12.6,0.6399999999999997,53.64,3.9899999999999984,,,443.2,,,,,,,,,,,,6,2,2,2,0,,,,2.5,Schleifen,normal ,Cylindric,0,,,,,"[360.0, 320.0, 280.0, 280.0, 320.0, 280.0, 280.0, 320.0, 320.0, 280.0, 320.0, 360.0, 360.0, 280.0, 240.0, 240.0, 240.0, 240.0, 280.0, 240.0]","[43000, 48000, 14779000, 11955000, 49000, 306000, 14133000, 527000, 1549000, 130000, 1144000, 228000, 49000, 12784000, 17883000, 14365000, 12108000, 12140000, 131000, 14959000]","['failure', 'failure', 'runout', 'runout', 'failure', 'failure', 'runout', 'failure', 'failure', 'failure', 'failure', 'failure', 'failure', 'runout', 'runout', 'runout', 'runout', 'runout', 'failure', 'runout']","[None, None, None, None, None, None, None, None, None, None, None, None, None, None, None, None, None, None, None, None]","[None, None, None, None, None, None, None, None, None, None, None, None, None, None, None, None, None, None, None, None]",0.1,10000000.0,Stress,Resonanz,160,3,281.36,4.635,8.394,3.174,504159.0,277099.0,1.421,0.063,4 params,20.0,3.0,2.0,10000000.0,280.0,173372
PAO81SGP.10,CR/APM,APM-479,Johannes Mueller,2012,RB-internal specimen,18CrNiMo7-6,CrNiMo-st,CaseHard_Steel,"edge, tangential, direct hardening tA=15h",Forgiatura Moderna Arese,,,,,6.1,forged,ring,821,185,0.166,0.276,0.53,0.007,0.005,1.53,1.68,0.317,0.148,0.028,0.005,0.001,0.01,0.002,0.001,0.002,,,,,,500291,2105780,Oxides,Normalized+Carburized+Hardened+Annealed,,,,,930,926,930,375,840,40,200,60,,,200,,180,120,5,7,,,,,A5-standard specimen,Cylindric,28.27,0,,,1229.37,27.54499999999996,1775.11,56.639999999999986,,,1.59,0.31999999999999995,1.59,0.31999999999999995,,,,,659.6,,Carburizing,0.93,,438.8,,,,,,,6,2,2,2,0,,,,2.5,Schleifen,,Cylindric,0,,,,,"[400.0, 360.0, 360.0, 400.0, 360.0, 400.0, 360.0, 400.0, 360.0, 400.0, 380.0, 380.0, 380.0, 380.0, 380.0, 400.0, 360.0, 380.0, 360.0, 360.0, 380.0, 380.0, 400.0, 400.0, 440.0, 440.0]","[1110000, 12714000, 20000000, 88000, 10977000, 25000, 13916000, 190000, 13341000, 29000, 136000, 10511000, 64000, 20000000, 103000, 122000, 20000000, 103000, 2688000, 20000000, 13177000, 12483000, 111000, 8574000, 1233000, 71000]","['failure', 'runout', 'runout', 'failure', 'runout', 'failure', 'runout', 'failure', 'runout', 'failure', 'failure', 'runout', 'failure', 'runout', 'failure', 'failure', 'runout', 'failure', 'failure', 'runout', 'runout', 'runout', 'failure', 'failure', 'failure', 'failure']","[None, None, None, None, None, None, None, None, None, None, None, None, None, None, None, None, None, None, None, None, None, None, None, None, None, None]","[None, None, None, None, None, None, None, None, None, None, None, None, None, None, None, None, None, None, None, None, None, None, None, None, None, None]",0.1,10000000.0,Stress,Resonanz,160,3,365.65,10.665,6.761,4.457,348297.0,136638.0,1.783,0.378,4 params,26.0,4.0,2.0,10000000.0,360.0,2688000
PAO81SGP.11,CR/APM,APM-479,Johannes Mueller,2012,RB-internal specimen,18CrNiMo7-6,CrNiMo-st,CaseHard_Steel,"edge, tangential, single hardening tA=40h",Forgiatura Moderna Arese,,,,,6.1,forged,ring,821,185,0.166,0.276,0.53,0.007,0.005,1.53,1.68,0.317,0.148,0.028,0.005,0.001,0.01,0.002,0.001,0.002,,,,,,500291,2105780,Oxides,Normalized+Carburized+Hardened+Annealed,,,,,930,2426,930,410,840,40,600,170,,,200,,180,120,5,7,,,,,A5-standard specimen,Cylindric,28.27,0,,,1280.15,48.185,1828.63,149.085,,,1.84,1.075,1.84,1.075,,,,,663.4,,Carburizing,0.84,,442.6,,,,,,,6,2,2,2,0,,,,2.5,Schleifen,,Cylindric,0,,,,,"[400.0, 360.0, 400.0, 360.0, 380.0, 400.0, 360.0, 400.0, 360.0, 400.0, 360.0, 400.0, 360.0, 440.0, 440.0, 440.0, 440.0, 440.0, 420.0, 420.0, 420.0, 420.0, 420.0, 480.0, 480.0, 380.0, 380.0, 380.0, 380.0]","[68000, 12951000, 164000, 11573000, 13024000, 13674000, 20000000, 50000, 10686000, 5977000, 11985000, 10345000, 20000000, 168000, 47000, 13000, 142000, 146000, 20000000, 97000, 20000000, 1336000, 10907000, 44000, 90000, 10824000, 5797000, 11312000, 8010000]","['failure', 'runout', 'failure', 'runout', 'runout', 'runout', 'runout', 'failure', 'runout', 'failure', 'runout', 'runout', 'runout', 'failure', 'failure', 'failure', 'failure', 'failure', 'runout', 'failure', 'runout', 'failure', 'runout', 'failure', 'failure', 'runout', 'failure', 'runout', 'failure']","[None, None, None, None, None, None, None, None, None, None, None, None, None, None, None, None, None, None, None, None, None, None, None, None, None, None, None, None, None]","[None, None, None, None, None, None, None, None, None, None, None, None, None, None, None, None, None, None, None, None, None, None, None, None, None, None, None, None, None]",0.1,10000000.0,Stress,Resonanz,160,3,399.82,5.749,18.177,4.203,619568.0,218839.0,1.232,0.038,4 params,29.0,5.0,4.0,10000000.0,380.0,6814248
PAO81SGP.12,CR/APM,APM-479,Johannes Mueller,2012,RB-internal specimen,18CrNiMo7-6,CrNiMo-st,CaseHard_Steel,302880 (sulphured); edge lengthwise,Buderus,,,,,>6,"hot rolled, annealed, straightened",rod,120,1000,0.17,0.2,0.51,0.007,0.026,1.46,1.65,0.3,0.11,0.03,,"<0,003",0.0092,"<0,002",0.0013,0.002,,,,,,931544.1,202384631.4,Sulfides,Normalized+Carburized+Hardened+Annealed,,,,,930,26,930,95,840,40,600,160,,,,,180,120,,,,,,,A5-standard specimen,Cylindric,28.27,0,,,1240.9,23.090000000000032,1920.38,70.75,,,3.55,1.2650000000000001,3.55,1.2650000000000001,5.96,1.5850000000000004,,,642.99,,Carburizing,0.81,,411.9,,,,,,,6,2,2,2,0,,,,2.5,Schleifen,,Cylindric,0,,,,,"[320.0, 220.0, 200.0, 220.0, 240.0, 240.0, 280.0, 280.0, 240.0, 280.0, 280.0, 320.0, 280.0, 300.0, 320.0, 280.0, 320.0, 320.0, 320.0, 240.0, 240.0, 240.0, 360.0, 360.0, 360.0, 360.0, 360.0, 400.0, 400.0, 400.0, 440.0, 440.0, 440.0, 480.0, 480.0, 480.0]","[6000, 86000, 13406000, 14155000, 13150000, 40758000, 13688000, 23900, 14195000, 45565000, 12771000, 9000, 11424000, 12780000, 13434000, 21000, 13222000, 11040000, 11748000, 39592000, 24338000, 14725000, 45000, 40315000, 13532000, 12762000, 54701000, 26000, 13041000, 12395000, 12320000, 13959000, 18000, 12000, 12000, 11000]","['failure', 'failure', 'runout', 'runout', 'runout', 'runout', 'runout', 'failure', 'runout', 'runout', 'runout', 'failure', 'runout', 'runout', 'runout', 'failure', 'runout', 'runout', 'runout', 'runout', 'runout', 'runout', 'failure', 'runout', 'runout', 'runout', 'runout', 'failure', 'runout', 'runout', 'runout', 'runout', 'failure', 'failure', 'failure', 'failure']","['', '', '', '', '', '', '', '', '', '', '', '', '', '', '', '', '', '', '', '', '', '', '', '', '', '', '', '', '', '', '', '', '', '', '', '']","['', '', '', '', '', '', '', '', '', '', '', '', '', '', '', '', '', '', '', '', '', '', '', '', '', '', '', '', '', '', '', '', '', '', '', '']",0.1,,Stress,Resonanz,160,3,376.29,7.956,2.128,1.325,16471.0,7381.0,2.0,0.16,4 params,36.0,7.0,9.0,,220.0,86000
