Repository: Tareqawwad/Masterthesis-Final

File: allData.csv (part 36 of 36)
,Institute,Sci_topic,Author,Year,Conf_level,Material,M_Type,MatGroupFKM,Batch,Manufacturer,Prod_Proc,Furn_capa,Deoxid_proc,Ingot_size,Red_ratio,HProc,Form,DorTh,Length,C,Si,Mn,P,S,Ni,Cr,Mo,Cu,Al,V,Nb,N_,Ti,Ca,O,dA,dB,dC,dD,DS,Exp_n,Exp_b,DefType,Proc_name,Microstruct,Tstart,Tend,Vcf,NTemp,Ntime,CTemp,Ctime,THTemp,THtime,THQCr,QmTemp,THTemp2,THtime2,THQCr2,QmTemp2,TTemp,Ttime,TCr,Gm,Gstd,Texture,GrainRatio,Poros,Geometry_type,CS_form,CS_surface,QS_LD,Re_U,Re_U_dev,Rp02,Rp02_dev,Rm,Rm_dev,R_true_fracture,Rtf_dev,AG,AG_dev,A5,A5_dev,Z,Z_dev,A_KerbSchlag,A_KS_dev,HV20,HV20_dev,HardProc,t_eff,t_eff_dev,HV20_core,HV20_core_dev,Rp02_base,Rm_base,AG_base,A5_base,Z_base,Deff,Kt,G0,G0_r,G0_d,A90_Mises,V90_Mises,Kp,Rz,Finish,Finish_speci,SpecF,LD,Prstrain,RS_depth,RS_I,RSII,Sa,N,outcome,fail_loc,defect_type,R_ratio,Nu,Control,Machine,f_test,L_Type,Sd,Sd_unc,k,k_unc,NE,NE_unc,1Ts,1Ts_unc,method,n_spec,n_lvls_frac,n_lvls_inf,Nu_cur,Sa_min,Nm_Sa_min
PAO81SGP.13,CR/APM,APM-479,Johannes Mueller,2012,RB-internal specimen,18CrNiMo7-6,CrNiMo-st,CaseHard_Steel,302880 (sulphured); core crosswise,Buderus,,,,,>6,"hot rolled, annealed, straightened",rod,120,1000,0.17,0.2,0.51,0.007,0.026,1.46,1.65,0.3,0.11,0.03,,"<0,003",0.0092,"<0,002",0.0013,0.002,,,,,,324192.1,76064779.2,Sulfides,Normalized+Carburized+Hardened+Annealed,,,,,930,26,930,95,840,40,600,160,,,,,180,120,,,,,,,A5-standard specimen,Cylindric,28.27,0,,,1240.75,12.125,1611.22,46.434999999999945,,,0.99,0.15999999999999998,0.99,0.15999999999999998,2.83,0.51,,,614.58,,Carburizing,0.73,,424.24,,,,,,,6,2,2,2,0,,,,2.5,Schleifen,,Cylindric,0,,,,,"[480.0, 400.0, 320.0, 280.0, 200.0, 240.0, 240.0, 280.0, 240.0, 280.0, 280.0, 240.0, 280.0, 240.0, 240.0, 200.0, 200.0, 200.0, 220.0, 220.0, 220.0, 220.0, 220.0, 240.0, 280.0, 320.0]","[5000, 12000, 24700, 31000, 11279000, 12945000, 7828000, 46000, 13112000, 68200, 103000, 770000, 49000, 52000, 6889000, 41506000, 13591000, 26867000, 53597000, 13916000, 12416000, 13320000, 17752000, 2305000, 39000, 26000]","['failure', 'failure', 'failure', 'failure', 'runout', 'runout', 'failure', 'failure', 'runout', 'failure', 'failure', 'failure', 'failure', 'failure', 'failure', 'runout', 'failure', 'runout', 'runout', 'runout', 'runout', 'runout', 'runout', 'failure', 'failure', 'failure']","['', '', '', '', '', '', '', '', '', '', '', '', '', '', '', '', '', '', '', '', '', '', '', '', '', '']","['', '', '', '', '', '', '', '', '', '', '', '', '', '', '', '', '', '', '', '', '', '', '', '', '', '']",0.1,,Stress,Resonanz,160,3,230.91,4.396,9.951,2.316,1039001.0,322653.0,1.421,0.084,4 params,26.0,6.0,3.0,,200.0,13591000
PAO81SGP.14,CR/APM,APM-479,Johannes Mueller,2012,RB-internal specimen,18CrNiMo7-6,CrNiMo-st,CaseHard_Steel,82053 (low sulphur); edge lengthwise,Buderus,,,,,>4,"hot rolled, annealed, straightened",rod,120,1000,0.16,0.32,0.52,0.005,0.002,1.54,1.67,0.3,0.12,0.028,,0.003,0.013,,0.0009,0.0012,,,,,,1726876.4,65980853.1,Sulfides,Normalized+Carburized+Hardened+Annealed,,,,,930,26,930,95,840,40,600,160,,,,,180,120,,,,,,,A5-standard specimen,Cylindric,28.27,0,,,1238.59,10.870000000000005,1860.86,76.01499999999999,,,2.94,0.7749999999999999,2.94,0.7749999999999999,5.09,0.625,,,607.95,,Carburizing,0.64,,412.9,,,,,,,6,2,2,2,0,,,,2.5,Schleifen,,Cylindric,0,,,,,"[320.0, 360.0, 400.0, 440.0, 480.0, 440.0, 440.0, 440.0, 480.0, 480.0, 440.0, 460.0, 460.0, 460.0, 460.0, 460.0]","[10919000, 12737000, 40323000, 29595000, 73000, 26219000, 15564000, 13674000, 93000, 32000, 100000, 32000, 130000, 68000, 11387000, 92000]","['runout', 'runout', 'runout', 'runout', 'failure', 'runout', 'runout', 'runout', 'failure', 'failure', 'failure', 'failure', 'failure', 'failure', 'runout', 'failure']","['', '', '', '', '', '', '', '', '', '', '', '', '', '', '', '']","['', '', '', '', '', '', '', '', '', '', '', '', '', '', '', '']",0.1,,Stress,Resonanz,160,3,448.51,11.809,9.893,7.246,99400.0,84661.0,1.121,0.138,4 params,16.0,3.0,5.0,,440.0,100000
PAO81SGP.15,CR/APM,APM-479,Johannes Mueller,2012,RB-internal specimen,18CrNiMo7-6,CrNiMo-st,CaseHard_Steel,82053 (low sulphur); core crosswise,Buderus,,,,,>4,"hot rolled, annealed, straightened",rod,120,1000,0.16,0.32,0.52,0.005,0.002,1.54,1.67,0.3,0.12,0.028,,0.003,0.013,,0.0009,0.0012,,,,,,1710484.3,165552753.1,Sulfides,Normalized+Carburized+Hardened+Annealed,,,,,930,26,930,95,840,40,600,160,,,,,180,120,,,,,,,A5-standard specimen,Cylindric,28.27,0,,,1225.81,4.840000000000032,1552.18,102.87,,,0.9,0.32499999999999996,0.9,0.32499999999999996,2.82,0.4750000000000001,,,610.8,,Carburizing,0.62,,403.4,,,,,,,6,2,2,2,0,,,,2.5,Schleifen,,Cylindric,0,,,,,"[360.0, 200.0, 200.0, 320.0, 320.0, 320.0, 360.0, 280.0, 280.0, 280.0, 280.0, 320.0, 320.0, 280.0, 360.0, 360.0, 240.0, 240.0, 240.0, 360.0, 240.0, 240.0, 280.0, 320.0, 360.0, 360.0, 360.0]","[88000, 13006000, 14428000, 14089000, 165000, 46000, 36000, 41140000, 88000, 11055000, 28938000, 12165000, 34000, 57000, 11131000, 588000, 10602000, 11080000, 12944000, 20000, 12171000, 13029000, 8782000, 64000, 30000, 3785000, 436000]","['failure', 'runout', 'runout', 'runout', 'failure', 'failure', 'failure', 'runout', 'failure', 'runout', 'runout', 'runout', 'failure', 'failure', 'runout', 'failure', 'runout', 'runout', 'runout', 'failure', 'runout', 'runout', 'failure', 'failure', 'failure', 'failure', 'failure']","['', '', '', '', '', '', '', '', '', '', '', '', '', '', '', '', '', '', '', '', '', '', '', '', '', '', '']","['', '', '', '', '', '', '', '', '', '', '', '', '', '', '', '', '', '', '', '', '', '', '', '', '', '', '']",0.1,,Stress,Resonanz,160,3,294.21,5.037,8.15,5.741,360224.0,219798.0,1.723,0.175,4 params,27.0,3.0,5.0,,280.0,353170
PAO81SGP.2,CR/APM,APM-479,Johannes Mueller,2012,RB-internal specimen,18CrNiMo7-6,CrNiMo-st,CaseHard_Steel,"edge, tangential, blind hardening",Forgiatura Moderna Arese,,,,,6.1,forged,ring,821,185,0.166,0.276,0.53,0.007,0.005,1.53,1.68,0.317,0.148,0.028,0.005,0.001,0.01,0.002,0.001,0.002,,,,,,500291,2105780,Oxides,Normalized+Annealed,,,,,,,,,850,60,200,60,830,60,200,60,180,300,5,7,,,,,A5-standard specimen,Cylindric,28.27,0,,,1189,3.625,1465.08,3.0150000000001,,,3.96,0.14000000000000012,13.36,0.17499999999999982,58.74,1.6050000000000004,,,438.4,,,,,,,,,,,,6,2,2,2,0,,,,2.5,Schleifen,normal ,Cylindric,0,,,,,"[400.0, 360.0, 360.0, 320.0, 320.0, 360.0, 320.0, 320.0, 360.0, 320.0, 280.0, 280.0, 280.0, 280.0, 280.0, 360.0, 400.0]","[54000, 8166000, 41000, 11876000, 12687000, 136000, 273000, 4252000, 65000, 1020000, 15073000, 13337000, 11749000, 10380000, 20000000, 56000, 30000]","['failure', 'failure', 'failure', 'runout', 'runout', 'failure', 'failure', 'failure', 'failure', 'failure', 'runout', 'runout', 'runout', 'runout', 'runout', 'failure', 'failure']","[None, None, None, None, None, None, None, None, None, None, None, None, None, None, None, None, None]","[None, None, None, None, None, None, None, None, None, None, None, None, None, None, None, None, None]",0.1,10000000.0,Stress,Resonanz,160,3,315.16,6.483,18.155,3.382,1934935.0,1040982.0,1.221,0.041,4 params,17.0,3.0,2.0,10000000.0,320.0,1057918
PAO81SGP.3,CR/APM,APM-479,Johannes Mueller,2012,RB-internal specimen,18CrNiMo7-6,CrNiMo-st,CaseHard_Steel,"edge, tangential, direct hardening",Forgiatura Moderna Arese,,,,,6.1,forged,ring,821,185,0.166,0.276,0.53,0.007,0.005,1.53,1.68,0.317,0.148,0.028,0.005,0.001,0.01,0.002,0.001,0.002,,,,,,500291,2105780,Oxides,Normalized+Carburized+Hardened+Annealed,,,,,930,26,930,375,840,40,600,160,,,200,,180,120,5,7,,,,,A5-standard specimen,Cylindric,28.27,0,,,1195.97,11.35,1917.76,17.21,,,4.73,0.62,4.72,0.62,,,,,645.4,,Carburizing,0.86,,439.7,,,,,,,6,2,2,2,0,,,,2.5,Schleifen,,Cylindric,0,,,,,"[360.0, 400.0, 360.0, 400.0, 360.0, 360.0, 360.0, 400.0, 360.0, 400.0, 400.0, 400.0, 440.0, 440.0, 440.0, 480.0, 480.0, 480.0, 440.0, 440.0, 440.0, 480.0, 480.0, 480.0, 480.0]","[13267000, 21000, 13133000, 552000, 88000, 12922000, 20000000, 228000, 214000, 13907000, 20000000, 2809000, 203000, 943000, 158000, 32000, 50000, 123000, 10631000, 105000, 234000, 2844000, 16600, 1130000, 35000]","['runout', 'failure', 'runout', 'failure', 'failure', 'runout', 'runout', 'failure', 'failure', 'runout', 'runout', 'failure', 'failure', 'failure', 'failure', 'failure', 'failure', 'failure', 'runout', 'failure', 'failure', 'failure', 'failure', 'failure', 'failure']","[None, None, None, None, None, None, None, None, None, None, None, None, None, None, None, None, None, None, None, None, None, None, None, None, None]","[None, None, None, None, None, None, None, None, None, None, None, None, None, None, None, None, None, None, None, None, None, None, None, None, None]",0.1,10000000.0,Stress,Resonanz,160,3,357.88,14.231,6.133,4.046,601329.0,438827.0,1.854,0.307,4 params,25.0,4.0,3.0,10000000.0,360.0,137230
PAO81SGP.4,CR/APM,APM-479,Johannes Mueller,2012,RB-internal specimen,18CrNiMo7-6,CrNiMo-st,CaseHard_Steel,"edge, tangential, single hardening",Forgiatura Moderna Arese,,,,,6.1,forged,ring,821,185,0.166,0.276,0.53,0.007,0.005,1.53,1.68,0.317,0.148,0.028,0.005,0.001,0.01,0.002,0.001,0.002,,,,,,500291,2105780,Oxides,Normalized+Carburized+Hardened+Annealed,,,,,930,26,930,410,840,40,600,160,,,200,,180,120,5,7,,,,,A5-standard specimen,Cylindric,28.27,0,,,1237.38,21.615,1933.82,44.73,,,3.19,0.735,3.19,0.735,,,,,651.1,,Carburizing,0.81,,454.0,,,,,,,6,2,2,2,0,,,,2.5,Schleifen,,Cylindric,0,,,,,"[360.0, 320.0, 360.0, 360.0, 400.0, 440.0, 400.0, 440.0, 400.0, 440.0, 400.0, 360.0, 360.0, 480.0, 400.0, 400.0, 360.0, 480.0, 440.0, 440.0, 440.0, 480.0, 480.0]","[234000, 10155000, 36295000, 11299000, 13182000, 120000, 10258000, 53000, 92000, 44000, 153000, 20000000, 13293000, 12200, 7685000, 1927000, 10364000, 7400, 51600, 75300, 245800, 18900, 24200]","['failure', 'runout', 'runout', 'runout', 'runout', 'failure', 'runout', 'failure', 'failure', 'failure', 'failure', 'runout', 'runout', 'failure', 'failure', 'failure', 'runout', 'failure', 'failure', 'failure', 'failure', 'failure', 'failure']","[None, None, None, None, None, None, None, None, None, None, None, None, None, None, None, None, None, None, None, None, None, None, None]","[None, None, None, None, None, None, None, None, None, None, None, None, None, None, None, None, None, None, None, None, None, None, None]",0.1,10000000.0,Stress,Resonanz,160,3,384.94,6.981,16.168,2.995,647592.0,310568.0,1.208,0.036,4 params,23.0,4.0,3.0,10000000.0,360.0,234000
PAO81SGP.5,CR/APM,APM-479,Johannes Mueller,2012,RB-internal specimen,18CrNiMo7-6,CrNiMo-st,CaseHard_Steel,"core, tangential, single hardening",Forgiatura Moderna Arese,,,,,6.1,forged,ring,821,185,0.166,0.276,0.53,0.007,0.005,1.53,1.68,0.317,0.148,0.028,0.005,0.001,0.01,0.002,0.001,0.002,,,,,,278741,3120389,Oxides,Normalized+Carburized+Hardened+Annealed,,,,,930,26,930,410,840,40,600,160,,,200,,180,120,5,7,,,,,A5-standard specimen,Cylindric,28.27,0,,,1244.7,18.485,1892.58,127.41,,,2.74,1.265,2.74,1.265,,,,,645.4,,Carburizing,0.72,,444.5,,,,,,,6,2,2,2,0,,,,2.5,Schleifen,,Cylindric,0,,,,,"[400.0, 440.0, 400.0, 360.0, 400.0, 360.0, 400.0, 360.0, 400.0, 360.0, 400.0, 360.0, 400.0, 360.0, 440.0, 440.0, 480.0, 480.0, 480.0, 440.0, 440.0, 440.0]","[20000000, 66000, 50900, 20000000, 23800, 13399000, 495000, 13270000, 20000, 12197000, 53000, 129000, 1069000, 20000000, 74000, 2313000, 5127000, 16000, 34000, 65000, 90000, 60000]","['runout', 'failure', 'failure', 'runout', 'failure', 'runout', 'failure', 'runout', 'failure', 'runout', 'failure', 'failure', 'failure', 'runout', 'failure', 'failure', 'failure', 'failure', 'failure', 'failure', 'failure', 'failure']","[None, None, None, None, None, None, None, None, None, None, None, None, None, None, None, None, None, None, None, None, None, None]","[None, None, None, None, None, None, None, None, None, None, None, None, None, None, None, None, None, None, None, None, None, None]",0.1,10000000.0,Stress,Resonanz,160,3,354.35,13.53,8.375,3.673,540437.0,408287.0,1.673,0.163,4 params,22.0,4.0,2.0,10000000.0,360.0,129000
PAO81SGP.6,CR/APM,APM-479,Johannes Mueller,2012,RB-internal specimen,18CrNiMo7-6,CrNiMo-st,CaseHard_Steel,"core, axial, single hardening, Salzbad 250-30min",Forgiatura Moderna Arese,,,,,6.1,forged,ring,821,185,0.166,0.276,0.53,0.007,0.005,1.53,1.68,0.317,0.148,0.028,0.005,0.001,0.01,0.002,0.001,0.002,,,,,,121819,302291,Oxides,Normalized+Carburized+Hardened+Annealed,,,,,930,26,930,410,840,40,600,250,,,200,,180,120,5,7,,,,,A5-standard specimen,Cylindric,28.27,0,,,,,1689.0,,,,,,,,,,,,662.5,,Carburizing,0.62,,428.0,,,,,,,6,2,2,2,0,,,,2.5,Schleifen,,Cylindric,0,,,,,"[480.0, 440.0, 360.0, 320.0, 280.0, 320.0, 360.0, 320.0, 280.0, 320.0, 360.0, 360.0, 360.0, 320.0, 280.0]","[2000, 11000, 211000, 77000, 12663000, 12422000, 31300, 114000, 20000000, 10253000, 1566000, 29000, 47000, 49700, 50500]","['failure', 'failure', 'failure', 'failure', 'runout', 'runout', 'failure', 'failure', 'runout', 'runout', 'failure', 'failure', 'failure', 'failure', 'failure']","[None, None, None, None, None, None, None, None, None, None, None, None, None, None, None]","[None, None, None, None, None, None, None, None, None, None, None, None, None, None, None]",0.1,10000000.0,Stress,Resonanz,160,3,291.75,7.62,7.176,1.478,215983.0,156909.0,1.581,0.067,4 params,15.0,5.0,2.0,10000000.0,280.0,50500
PAO81SGP.7,CR/APM,APM-479,Johannes Mueller,2012,RB-internal specimen,18CrNiMo7-6,CrNiMo-st,CaseHard_Steel,"edge, axial, single hardening",Forgiatura Moderna Arese,,,,,6.1,forged,ring,821,185,0.166,0.276,0.53,0.007,0.005,1.53,1.68,0.317,0.148,0.028,0.005,0.001,0.01,0.002,0.001,0.002,,,,,,825198,9694613,Oxides,Normalized+Carburized+Hardened+Annealed,,,,,930,26,930,410,840,40,600,160,,,200,,180,120,5,7,,,,,A5-standard specimen,Cylindric,28.27,0,,,1236.31,5.87,1645.06,113.03,,,1.15,0.47,1.15,0.47,,,12.1,1,643.5,,Carburizing,0.82,,450.8,,,,,,,6,2,2,2,0,,,,2.5,Schleifen,,Cylindric,0,,,,,"[320.0, 280.0, 240.0, 240.0, 240.0, 240.0, 240.0, 280.0, 280.0, 280.0, 280.0, 320.0, 320.0, 320.0, 320.0, 280.0, 280.0, 360.0, 360.0, 260.0, 260.0, 260.0, 260.0, 260.0]","[263000, 74000, 20000000, 20000000, 14298000, 20000000, 11711000, 97000, 203000, 20000000, 50000, 32000, 205000, 1516000, 2879000, 101000, 171000, 28000, 39000, 2244000, 25533000, 1269000, 13733000, 3329000]","['failure', 'failure', 'runout', 'runout', 'runout', 'runout', 'runout', 'failure', 'failure', 'runout', 'failure', 'failure', 'failure', 'failure', 'failure', 'failure', 'failure', 'failure', 'failure', 'failure', 'runout', 'failure', 'runout', 'failure']","[None, None, None, None, None, None, None, None, None, None, None, None, None, None, None, None, None, None, None, None, None, None, None, None]","[None, None, None, None, None, None, None, None, None, None, None, None, None, None, None, None, None, None, None, None, None, None, None, None]",0.1,10000000.0,Stress,Resonanz,160,3,256.89,4.19,10.074,2.488,1024564.0,465343.0,1.417,0.05,4 params,24.0,4.0,3.0,10000000.0,260.0,2116408
PAO81SGP.8,CR/APM,APM-479,Johannes Mueller,2012,RB-internal specimen,18CrNiMo7-6,CrNiMo-st,CaseHard_Steel,"core, axial,single hardening",Forgiatura Moderna Arese,,,,,6.1,forged,ring,821,185,0.166,0.276,0.53,0.007,0.005,1.53,1.68,0.317,0.148,0.028,0.005,0.001,0.01,0.002,0.001,0.002,,,,,,121819,302291,Oxides,Normalized+Carburized+Hardened+Annealed,,,,,930,26,930,410,840,40,600,160,,,200,,180,120,5,7,,,,,A5-standard specimen,Cylindric,28.27,0,,,1236.05,10.155,1696.93,80.37,,,1.39,0.365,1.39,0.365,,,9.4,1,637.8,,Carburizing,0.79,,446.4,,,,,,,6,2,2,2,0,,,,2.5,Schleifen,,Cylindric,0,,,,,"[360.0, 280.0, 320.0, 280.0, 280.0, 240.0, 240.0, 240.0, 240.0, 280.0, 240.0, 280.0, 320.0, 320.0, 320.0, 320.0, 260.0, 260.0, 260.0, 260.0, 260.0]","[26000, 20000000, 1837000, 66000, 98000, 13492000, 12474000, 14007000, 14660000, 456000, 12262000, 7100000, 40000, 30000, 41000, 27000, 10832000, 10230000, 595000, 2778000, 12162000]","['failure', 'runout', 'failure', 'failure', 'failure', 'runout', 'runout', 'runout', 'runout', 'failure', 'runout', 'failure', 'failure', 'failure', 'failure', 'failure', 'runout', 'runout', 'failure', 'failure', 'runout']","[None, None, None, None, None, None, None, None, None, None, None, None, None, None, None, None, None, None, None, None, None]","[None, None, None, None, None, None, None, None, None, None, None, None, None, None, None, None, None, None, None, None, None]",0.1,10000000.0,Stress,Resonanz,160,3,266.72,4.676,15.084,3.21,1041102.0,429713.0,1.271,0.041,4 params,21.0,4.0,3.0,10000000.0,260.0,1285655
PAO81SGP.9,CR/APM,APM-479,Johannes Mueller,2012,RB-internal specimen,18CrNiMo7-6,CrNiMo-st,CaseHard_Steel,"edge, axial, single hardening with freezing -80C",Forgiatura Moderna Arese,,,,,6.1,forged,ring,821,185,0.166,0.276,0.53,0.007,0.005,1.53,1.68,0.317,0.148,0.028,0.005,0.001,0.01,0.002,0.001,0.002,,,,,,825198,9694613,Oxides,Normalized+Carburized+Hardened+Annealed,,,,,930,26,930,410,840,40,600,-80,,,200,,180,120,5,7,,,,,A5-standard specimen,Cylindric,28.27,0,,,1523.51,17.49000000000001,1616.38,17.585000000000036,,,0.31,0.03,0.3,0.03,,,,,695.6,,Carburizing,0.95,,444.5,,,,,,,6,2,2,2,0,,,,2.5,Schleifen,,Cylindric,0,,,,,"[480.0, 400.0, 320.0, 300.0, 260.0, 300.0, 280.0, 320.0, 280.0, 320.0, 280.0, 320.0, 280.0, 320.0, 300.0, 300.0, 400.0, 300.0, 300.0]","[200, 30700, 4604000, 545000, 10599000, 7551000, 13356000, 4716000, 13249000, 44000, 10051000, 171000, 10415000, 9289000, 21200, 28900, 32500, 6416000, 350000]","['failure', 'failure', 'failure', 'failure', 'runout', 'failure', 'runout', 'failure', 'runout', 'failure', 'runout', 'failure', 'runout', 'failure', 'failure', 'failure', 'failure', 'failure', 'failure']","[None, None, None, None, None, None, None, None, None, None, None, None, None, None, None, None, None, None, None]","[None, None, None, None, None, None, None, None, None, None, None, None, None, None, None, None, None, None, None]",0.1,10000000.0,Stress,Resonanz,160,3,278.53,11.496,17.314,6.394,4646284.0,2176987.0,1.349,0.15,4 params,19.0,4.0,2.0,10000000.0,300.0,422177
